Repository: CamiloMartinezM/supervised-micrograph-segmentation

# Supervised Superpixel-Texton Approach for Micrograph Segmentation
**Method overview.** (1) 51 optical micrographs of hypoeutectoid steels are preprocessed and annotated with windows of pearlite and proeutectoid ferrite (PF). (2) The MR8 filter responses of the annotated pixels are clustered per class into K textons. (3) A new micrograph is cut into superpixels: every pixel votes for the class of its nearest texton, each superpixel takes the majority class, and pearlite is then split into ferrite and cementite. (4) The segmentation gives phase fractions, the pearlite interlamellar spacing from the 2-D DFT spectrum, and yield and tensile strength from structure–property relations. A side loop (orange) chooses K and the Felzenszwalb superpixel parameters by 3-fold cross-validation on the micro-averaged Jaccard index. The thumbnails are outputs of this code; [docs/pipeline-overview](docs/pipeline-overview) rebuilds the figure.

**Version 1.0.0**

This repository holds the code and final model for the bachelor thesis titled "[Application of Computer Vision in the Analysis of Microstructures and Obtaining Structure-Property Relations](https://repositorio.uniandes.edu.co/entities/publication/60ccf854-b041-441b-b7f7-8a79662c4bc1)" (2021). This code requires Python 3.6 or newer.

# Project structure
- `model.py` does the "heavylifting", from the loading and pre-processing of images to the training and testing of a segmentation model and the post-processing of segmented micrographs (which include the estimation of the mean apparent interlaminar spacing of pearlite and the mechanical properties, based on that value and the volume fractions of the steel phases and morphologies present).
- `utils_classes.py` and `utils_functions.py` contain helper classes and functions, respectively.
- `app.py` is a console with the most important functions in `model.py`.

# Segmentation model

# Model selection tool
The console (`app.py`) includes an option to create a brand-new model for segmentation.

### Changeable parameters
- **Labeled images**: If the user has labeled images with the correct format, a folder of annotated images can be specified, thus creating a segmentation model for those classes and images, and not steel micrographs.
- **K**: Number of textons, i.e, number of clusters for *K-Means clustering*.
- **Superpixel-generation algorithm**: Possibilities include quickshift, slic, felzenszwalb and watershed. Depending on the chosen algorithm, the user can change the required parameters to specify.

### Flow diagram

# Notes
* `saved_variables/ground_truth.pickle` and `ground_truth_with_originals.pickle` were deleted because of space.

File: data.json (part 1 of 35)
{
    "al0431": {
        "Material name": "Galvalume coating",
        "Material type": "Aluminum, general",
        "Composition": "The coating consists of an alloy of 55 Al, 43.4 Zn and 1.6 Si, nominal % by weight, as listed in ASTM A 792.",
        "Condition": "Misc. condition(s)",
        "Condition details": "Galvalume coating on cold rolled and annealed steel",
        "Description": "The solid gray particles are silicon, and the diffused gray patches are a zinc-rich eutectic; the white matrix is dendritic aluminum. Also, there is a silicon-rich intermetallic layer (light gray) at the interface between the steel and the coating. This etch, because of the nitric acid, also attacked the steel substrate, with some of the ferrite grain boundaries revealed. Galvalume is a tradename for cold-rolled steel sheet products to which a corrosion-resistant, hot-dip aluminum-zinc alloy coating has been applied. Galvalume sheet was developed by Bethlehem Steel, and it is applied by a continuous coating process whereby properly cleaned low-carbon, cold-rolled and annealed sheet steel is dipped into a molten aluminum-zinc bath.",
        "Photo method": "Light microscope (Optical)",
        "Original magnification": "1000x"
    },
    "al0432": {
        "Material name": "Aluminized coating",
        "Material type": "Aluminum, general",
        "Composition": "Aluminum with 9% Si",
        "Condition": "Misc. condition(s)",
        "Condition details": "Coating on low-carbon steel",
        "Description": "Both type 1 and type 2 aluminized coatings have an alloy layer at the coating/steel interface that is essentially an iron-aluminide intermetallic compund. Type 1 aluminized steel (image 1) has particles of silicon (darker gray) in the coating.",
        "Photo method": "Light microscope (Optical)",
        "Original magnification": "1000x"
    },
    "al0433": {
        "Material name": "Aluminized coating",
        "Material type": "Aluminum, general",
        "Composition": "Pure aluminum",
        "Condition": "Misc. condition(s)",
        "Condition details": "Coating on low-carbon steel",
        "Description": "Both type 1 and type 2 aluminized coatings have an alloy layer at the coating/steel interface that is essentially an iron-aluminide intermetallic compund. Type 1 aluminized steel (image 1) has particles of silicon (darker gray) in the coating.",
        "Photo method": "Light microscope (Optical)",
        "Original magnification": "1000x"
    },
    "as0001": {
        "Material name": "Carburized steel",
        "Material type": "Steel, general",
        "Condition": "Carburized",
        "Description": "Oxidation. Formation of metal oxide on the surface during high-temperature exposure in an oxygen-containing atmosphere. Oxides are gray and brittle.",
        "Photo method": "Light microscope (Optical)",
        "Original magnification": "200x"
    },
    "as0006": {
        "Material name": "4140",
        "Material type": "Chromium-molybdenum alloy steel",
        "Condition": "Unspecified condition",
        "Description": "Forging process. Flow lines. Texture showing the direction of metal flow during working; made visible by macroetching.",
        "Photo method": "Light microscope (Optical)",
        "Original magnification": "0.5x"
    },
    "as0007": {
        "Material name": "8740",
        "Material type": "Nickel-chromium-molybdenum alloy steel",
        "Condition": "Annealed",
        "Condition details": "Spheroidized",
        "Properties": "Hardness 22 HRC",
        "Description": "Round cementite particles in a ferrite matrix. Dark lines are ferrite grain boundaries.",
        "Photo method": "Light microscope (Optical)",
        "Original magnification": "1000x"
    },
    "as0008": {
        "Material name": "4145",
        "Material type": "Chromium-molybdenum alloy steel",
        "Condition": "Normalized",
        "Properties": "Hardness 28 HRC",
        "Description": "White ferrite. Dark pearlite, starting to be spheroidized. Gray MnS inclusion (arrow)",
        "Photo method": "Light microscope (Optical)",
        "Original magnification": "1000x"
    },
    "as0009": {
        "Material name": "8740",
        "Material type": "Nickel-chromium-molybdenum alloy steel",
        "Condition": "Quenched",
        "Condition details": "As quenched",
        "Properties": "Hardness 57 HRC",
        "Description": "Distinct, sharply outlined martensite needles",
        "Photo method": "Light microscope (Optical)",
        "Original magnification": "1000x"
    },
    "as0010": {
        "Material name": "8740",
        "Material type": "Nickel-chromium-molybdenum alloy steel",
        "Condition": "Tempered",
        "Condition details": "Hardened and tempered",
        "Properties": "Hardness 40 HRC",
        "Description": "Less distinct, tempered martensite; darker etching",
        "Photo method": "Light microscope (Optical)",
        "Original magnification": "1000x"
    },
    "as0011": {
        "Material name": "Low-alloy steel",
        "Material type": "Alloy steel, general",
        "Condition": "Carburized",
        "Description": "Sharp, untempered martensite needles and white patches of retained austenite",
        "Photo method": "Light microscope (Optical)",
        "Original magnification": "400x"
    },
    "as0012": {
        "Material name": "Carbon steel, 0.03% C",
        "Material type": "Carbon steel, general",
        "Composition": "0.03 C; 0.33 Si; 0.22 Mn; 0.014 P; 0.012 S (%)",
        "Condition": "Normalized",
        "Condition details": "95 deg C (174 deg F)",
        "Properties": "Hardness 40 to 70 HB; tensile strength 216 to 314 MPa (31 to 46 ksi); elongation 40 to 50%",
        "Description": "White equiaxed ferrite grains with dark grain boundaries. No pearlite; no twin lines",
        "Photo method": "Light microscope (Optical)",
        "Original magnification": "100x"
    },
    "as0013": {
        "Material name": "Carbon steel, 0.44% C",
        "Material type": "Carbon steel, general",
        "Composition": "0.44 C; 0.19 Si; 0.03 Mn; 0.022 P; 0.011 S (%)",
        "Condition": "Annealed",
        "Properties": "Hardness 150 to 200 HB; tensile strength 540 MPa (78 ksi); elongation 22%",
        "Description": "White ferritic grains, dark pearlite grains. Dark grains show lamellar structure of the eutectoid pearlite. Ferrite is formed first from austenite. At the eutectoid temperature, the remaining austenite transforms to pearlite.",
        "Photo method": "Light microscope (Optical)",
        "Original magnification": "500x"
    },
    "as0014": {
        "Material name": "Carbon steel, 0.8% C",
        "Material type": "Carbon steel, general",
        "Composition": "0.86 C",
        "Condition": "Annealed",
        "Properties": "Hardness 85 to 95 HRB; tensile strength 585 to 655 MPa (85 to 95 ksi)",
        "Description": "The entire microstructure is lamellar pearlite eutectoid composition.",
        "Photo method": "Light microscope (Optical)",
        "Original magnification": "500x"
    },
    "as0015": {
        "Material name": "Carbon steel, 1.13% C",
        "Material type": "Carbon steel, general",
        "Condition": "Annealed",
        "Properties": "Hardness 95 HRB to 25 HRC; tensile strength 725 to 790 MPa (105 to 115 ksi); elongation 6 to 16%",
        "Description": "White cementite network at the grain boundaries of the pearlite grains. Difficult to work hypereutectoid alloys",
        "Photo method": "Light microscope (Optical)",
        "Original magnification": "500x"
    },
    "as0016": {
        "Material name": "Carbon steel, 0.8% C",
        "Material type": "Carbon steel, general",
        "Composition": "0.81 C",
        "Condition": "Quenched",
        "Condition details": "Treated at 845 deg C (155 deg F) and water quenched; untempered",
        "Properties": "Hardness 64 HRC",
        "Description": "Untempered martensite; clearly outlined martensite needles",
        "Photo method": "Light microscope (Optical)",
        "Original magnification": "1000x"
    },
    "as0017": {
        "Material name": "Carbon steel, 0.8% C",
        "Material type": "Carbon steel, general",
        "Composition": "0.81 C",
        "Condition": "Tempered",
        "Condition details": "Quenched and tempered at 355 deg C (675 deg F)",
        "Properties": "Hardness 50 HRC",
        "Description": "Tempered martensite; needles are less distinct. Fine carbides have precipitated from the martensite needles. Formerly called troostite",
        "Photo method": "Light microscope (Optical)",
        "Original magnification": "1000x"
    },
    "as0018": {
        "Material name": "Carbon steel, 0.8% C",
        "Material type": "Carbon steel, general",
        "Composition": "0.81 C; 0.18 Si; 0.33 Mn; 0.022 P; 0.014 S (%)",
        "Condition": "Tempered",
        "Condition details": "Quenched and tempered at 58 deg C (175 deg F)",
        "Properties": "Hardness 30 to 40 HRC; tensile strength 1070 to 1275 MPa (1255 to 185 ksi); elongation 10 to 15%",
        "Description": "Tempered martensite; more, and larger, carbides precipitated. Formerly called sorbite",
        "Photo method": "Light microscope (Optical)",
        "Original magnification": "1000x"
    },
    "as0019": {
        "Material name": "Carbon steel, 1.3% C",
        "Material type": "Carbon steel, general",
        "Condition": "Annealed",
        "Condition details": "Annealed and slow cooled",
        "Properties": "Hardness 80 to 95 HRB; tensile strength 585 to 725 MPa (85 to 105 ksi)",
        "Description": "Globular cementite produced by slow cooling rate. Very soft and easily formed. Good structure for subsequent heat treatment",
        "Photo method": "Light microscope (Optical)",
        "Original magnification": "1000x"
    },
    "as0020": {
        "Material name": "Carbon steel, 0.8% C",
        "Material type": "Carbon steel, general",
        "Composition": "0.84 C",
        "Condition": "Quenched",
        "Condition details": "Quenched to 4 deg C (75 deg F), held 4 s, water quenched",
        "Description": "Light etching areas are untempered martensite. Dark etching, featherlike areas are upper bainite and very fine pearlite, unresolvable with the light microscope.",
        "Photo method": "Light microscope (Optical)",
        "Original magnification": "500x"
    },
    "as0021": {
        "Material name": "Carbon steel, 0.74% C",
        "Material type": "Carbon steel, general",
        "Condition": "Quenched",
        "Condition details": "Quenched to 285 to 3 deg C (55 to 575 deg F), held 15 min, water quenched",
        "Description": "Untempered martensite with some retained austenite. The dark etching needlelike phase is lower bainite, a structure close to martensite.",
        "Photo method": "Light microscope (Optical)",
        "Original magnification": "500x"
    },
    "as0022": {
        "Material name": "Carbon steel, 1.13% C",
        "Material type": "Carbon steel, general",
        "Condition": "Quenched",
        "Condition details": "Oil quenched",
        "Description": "Dark etching needles of untempered martensite with white patches of retained austenite",
        "Photo method": "Light microscope (Optical)",
        "Original magnification": "500x"
    },
    "as0023": {
        "Material name": "Carbon steel, 1.13% C",
        "Material type": "Carbon steel, general",
        "Condition": "Quenched",
        "Condition details": "Heated to 8 deg C (1475 deg F) and water quenched",
        "Properties": "Hardness 65 to 66 HRC",
        "Description": "Globular cementite. White round cementite in a fine martensitic matrix",
        "Photo method": "Light microscope (Optical)",
        "Original magnification": "1000x"
    },
    "as0024": {
        "Material name": "Carbon steel, 0.4% C",
        "Material type": "Carbon steel, general",
        "Composition": "0.41 C",
        "Condition": "Unspecified condition",
        "Description": "Untempered martensite and upper bainite (dark, very fine, unresolvable pearlite) at the grain boundaries. The slower the cooling rate, the more bainite will be in the microstructure.",
        "Photo method": "Light microscope (Optical)",
        "Original magnification": "1000x"
    },
    "as0025": {
        "Material name": "Carbon steel, 0.33% C",
        "Material type": "Carbon steel, general",
        "Condition": "Quenched",
        "Condition details": "Furnace cooled from 955 to 745 deg C (175 to 1375 deg F) and water quenched",
        "Description": "The structure is white ferrite and martensite. It is produced by cooling the sample slowly into the ferrite + austenite field and then quenching to transform the austenite to martensite.",
        "Photo method": "Light microscope (Optical)",
        "Original magnification": "500x"
    },
    "as0027": {
        "Material name": "Carbon steel, 0.44% C",
        "Material type": "Carbon steel, general",
        "Condition": "Hardened",
        "Condition details": "Surface only heated to 87 deg C (16 deg F) by induction, water quenched",
        "Properties": "Surface layer hardness 57 to 58 HRC; core hardness 40 HRC",
        "Description": "Induction hardened. Abrupt change from harder surface to softer core",
        "Photo method": "Light microscope (Optical)",
        "Original magnification": "60x"
    },
    "as0028": {
        "Material name": "Carbon steel, 0.44% C",
        "Material type": "Carbon steel, general",
        "Condition": "Hardened",
        "Condition details": "Surface only heated to 87 deg C (16 deg F) by induction; water quenched",
        "Properties": "Hardness 57 to 58 HRC",
        "Description": "Induction-hardened case or surface layer. This layer is in compression because of the quenching, increasing fatigue properties.",
        "Photo method": "Light microscope (Optical)",
        "Original magnification": "500x"
    },
    "as0029": {
        "Material name": "Carbon steel, 0.44% C",
        "Material type": "Carbon steel, general",
        "Condition": "Hardened",
        "Condition details": "Surface only heated to 87 deg C (16 deg F) by induction, water quenched",
        "Properties": "Hardness 40 HRC",
        "Description": "Induction hardened core. Coarser, softer tempered martensite providing overall ductility and impact resistance to the part",
        "Photo method": "Light microscope (Optical)",
        "Original magnification": "500x"
    },
    "as0030": {
        "Material name": "Carbon steel, 0.8% C",
        "Material type": "Carbon steel, general",
        "Composition": "0.81 C",
        "Condition": "Decarburized",
        "Condition details": "Heated to 955 deg C (175 deg F) for 2 h in aluminum oxide powder",
        "Description": "Decarburized. Carbon is extracted from the surface at high temperature, creating a mostly ferritic, lighter-etching layer with a gradual change to a pearlitic, dark-etching core.",
        "Photo method": "Light microscope (Optical)",
        "Original magnification": "60x"
    },
    "as0031": {
        "Material name": "Carbon steel, 0.8% C",
        "Material type": "Carbon steel, general",
        "Composition": "0.81 C",
        "Condition": "Decarburized",
        "Condition details": "Heated to 955 deg C (175 deg F) for 2 h in aluminum oxide powder",
        "Description": "Decarburized case. Mainly white ferrite with some pearlite indicating low carbon content; soft. After hardening and tempering this layer would be softer than the core.",
        "Photo method": "Light microscope (Optical)",
        "Original magnification": "500x"
    },
    "as0032": {
        "Material name": "Carbon steel, 0.8% C",
        "Material type": "Carbon steel, general",
        "Composition": "0.81 C",
        "Condition": "Decarburized",
        "Condition details": "Heated to 955 deg C (175 deg F) for 2 h in aluminum oxide powder",
        "Description": "Decarburized core. Pearlite only with some cementite at the prior-austenite grain boundaries. This area would be very hard after hardening and tempering.",
        "Photo method": "Light microscope (Optical)",
        "Original magnification": "500x"
    },
    "as0033": {
        "Material name": "ASTM A 387 grade D",
        "Material type": "Chromium-molybdenum alloy steel",
        "Condition": "Tempered",
        "Condition details": "Normalized and tempered. Austenitized at 955 deg C (175 deg F) for 8 h, air cooled, tempered at 675 deg C (125 deg F) for 8 h",
        "Description": "Structure is ferrite and probably upper bainite (dark).",
        "Photo method": "Light microscope (Optical)",
        "Original magnification": "100x"
    },
    "as0035": {
        "Material name": "ASTM A 533 grade B",
        "Material type": "Nickel-molybdenum alloy steel",
        "Condition": "Stress relieved",
        "Condition details": "Austenitize at 915 deg C (1675 deg F) 12 h, water quench, re-austenitize at 855 deg C (1575 deg F) 12 h, water quench, temper at 665 deg C (1225 deg F) 12 h, air cool, stress relieve twice: 4 h at 65 deg C (1125 deg F) and 42 h at 55 deg C (125 deg F)",
        "Description": "Structure is identifiable only as tempered martensite.",
        "Photo method": "Light microscope (Optical)",
        "Original magnification": "250x"
    },
    "as0037": {
        "Material name": "ASTM A 533 grade B",
        "Material type": "Nickel-molybdenum alloy steel",
        "Condition": "Stress relieved",
        "Condition details": "Austenitize at 915 deg C (1675 deg F) 12 h, water quench, re-austenitize at 855 deg C (1575 deg F) 12 h, water quench, temper at 665 deg C (1225 deg F) 12 h, air cool, stress relieve twice: 4 h at 65 deg C (1125 deg F) and 42 h at 55 deg C (125 deg F)",
        "Description": "Structure is mainly tempered bainite; dark constituent is probably tempered martensite.",
        "Photo method": "Light microscope (Optical)",
        "Original magnification": "250x"
    },
    "as0039": {
        "Material name": "ASTM A 533 grade B",
        "Material type": "Nickel-molybdenum alloy steel",
        "Condition": "Stress relieved",
        "Condition details": "Austenitize at 915 deg C (1675 deg F) 12 h, water quench, re-austenitize at 855 deg C (1575 deg F) 12 h, water quench, temper at 665 deg C (1225 deg F) 12 h, air cool, stress relieve twice: 4 h at 65 deg C (1125 deg F) and 42 h at 55 deg C (125 deg F)",
        "Description": "Structure is largely tempered bainite; some proeutectoid ferrite (more equiaxed light gray constituent) is evident.",
        "Photo method": "Light microscope (Optical)",
        "Original magnification": "250x"
    },
    "as0041": {
        "Material name": "ASTM A 542 class 2",
        "Material type": "Chromium-molybdenum alloy steel",
        "Condition": "Tempered",
        "Condition details": "Austenitized at 955 deg C (175 deg F), water quenched, tempered at 675 deg C (125 deg F) for 1 h",
        "Description": "Structure is probably tempered bainite.",
        "Photo method": "Light microscope (Optical)",
        "Original magnification": "100x"
    },
    "as0043": {
        "Material name": "ASTM A 542 class 2",
        "Material type": "Chromium-molybdenum alloy steel",
        "Condition": "Tempered",
        "Condition details": "Austenitized 4 h at 955 deg C (175 deg F), quenched in agitated brine, and tempered 4 h at 565 deg C (15 deg F)",
        "Description": "Structure is tempered bainite.",
        "Photo method": "Light microscope (Optical)",
        "Original magnification": "275x"
    },
    "as0044": {
        "Material name": "ASTM A 553 grade A",
        "Material type": "Unclassified alloy steel",
        "Condition": "Tempered",
        "Condition details": "Austenitized at 8 deg C (1475 deg F) for 1 h, water quenched, tempered at 65 deg C (1125 deg F) for 1 h and cooled in air",
        "Description": "Tempered martensite",
        "Photo method": "Light microscope (Optical)",
        "Original magnification": "250x"
    },
    "as0046": {
        "Material name": "ASTM A 562",
        "Material type": "Manganese alloy steel",
        "Condition": "Normalized",
        "Condition details": "Normalized by austenitizing at 9 deg C (165 deg F) for 1 h and cooled in air",
        "Description": "The microstructure consists largely of ferrite, with small particles of titanium carbide.",
        "Photo method": "Light microscope (Optical)",
        "Original magnification": "100x"
    },
    "as0048": {
        "Material name": "4140",
        "Material type": "Chromium-molybdenum alloy steel",
        "Condition": "Annealed",
        "Condition details": "Annealed by austenitizing at 845 deg C (155 deg F) for 3 h, furnace cooling to 62 deg C (115 deg F), and air cooling to room temperature",
        "Description": "Structure is ferrite and pearlite.",
        "Photo method": "Light microscope (Optical)",
        "Original magnification": "1000x"
    },
    "as0049": {
        "Material name": "4140",
        "Material type": "Chromium-molybdenum alloy steel",
        "Condition": "Tempered",
        "Condition details": "Austenitized at 83 deg C (1525 deg F) for 1 h, oil quenched, tempered at 595 deg C (11 deg F) for 2 h",
        "Description": "The structure consists of some ferrite (white) in tempered martensite.",
        "Photo method": "Light microscope (Optical)",
        "Original magnification": "1000x"
    },
    "as0050": {
        "Material name": "4620",
        "Material type": "Nickel-molybdenum alloy steel",
        "Condition": "Unspecified condition",
        "Description": "Silicate (black) and sulfide (gray) inclusions",
        "Photo method": "Light microscope (Optical)",
        "Original magnification": "500x"
    },
    "as0051": {
        "Material name": "8620",
        "Material type": "Nickel-chromium-molybdenum alloy steel",
        "Condition": "Unspecified condition",
        "Description": "Large silicate inclusion (longitudinal)",
        "Photo method": "Light microscope (Optical)",
        "Original magnification": "250x"
    },
    "as0052": {
        "Material name": "4130",
        "Material type": "Chromium-molybdenum alloy steel",
        "Condition": "Normalized",
        "Condition details": "Normalized by austenitizing at 87 deg C (16 deg F) and air cooling to room temperature",
        "Description": "Structure consists of ferrite (white) and lamellar pearlite (dark).",
        "Photo method": "Light microscope (Optical)",
        "Original magnification": "500x"
    },
    "as0053": {
        "Material name": "4130",
        "Material type": "Chromium-molybdenum alloy steel",
        "Condition": "Annealed",
        "Condition details": "Annealed by austenitizing at 845 deg C (155 deg F) and cooling slowly in the furnace",
        "Description": "The structure consists of coarse lamellar pearlite (dark) in a matrix of ferrite (light).",
        "Photo method": "Light microscope (Optical)",
        "Original magnification": "750x"
    },
    "as0054": {
        "Material name": "4140",
        "Material type": "Chromium-molybdenum alloy steel",
        "Condition": "Annealed",
        "Condition details": "Resulfurized, normalized by austenitizing 3 min at 9 deg C (165 deg F) and air cooling, and annealed by heating 1 h at 815 deg C (15 deg F), furnace cooling to 54 deg C (1 deg F), and air cooling",
        "Description": "The structure is blocky ferrite and lamellar pearlite. The black dots are sulfide.",
        "Photo method": "Light microscope (Optical)",
        "Original magnification": "825x"
    },
    "as0055": {
        "Material name": "4140",
        "Material type": "Chromium-molybdenum alloy steel",
        "Condition": "Misc. condition(s)",
        "Condition details": "Austenitized 1 h at 845 deg C (155 deg F), cooled to 65 deg C (12 deg F) and held 1 h for isothermal transformation, then cooled to room temperature",
        "Description": "White areas are ferrite; gray and black areas, pearlite with fine and coarse lamellar spacing",
        "Photo method": "Light microscope (Optical)",
        "Original magnification": "500x"
    },
    "as0056": {
        "Material name": "4140",
        "Material type": "Chromium-molybdenum alloy steel",
        "Condition": "Quenched",
        "Condition details": "Austenitized 1 h at 845 deg C (155 deg F) and water quenched",
        "Description": "The structure consists entirely of fine, homogeneous untempered martensite. Tempering at 150 deg C (300 deg F) would result in a darker-etching structure.",
        "Photo method": "Light microscope (Optical)",
        "Original magnification": "500x"
    },
    "as0057": {
        "Material name": "4140",
        "Material type": "Chromium-molybdenum alloy steel",
        "Condition": "Quenched",
        "Condition details": "Austenitized 1 h at 845 deg C (155 deg F) and oil quenched",
        "Description": "Same material and processing as image 1, except quenched in oil instead of water; this resulted in the formation of bainite (black) along with the martensite (light).",
        "Photo method": "Light microscope (Optical)",
        "Original magnification": "500x"
    },
    "as0058": {
        "Material name": "4140",
        "Material type": "Chromium-molybdenum alloy steel",
        "Condition": "Tempered",
        "Condition details": "Austenitized at 845 deg C (155 deg F), oil quenched to 65 deg C (15 deg F), and tempered 2 h at 62 deg C (115 deg F)",
        "Description": "Structure is a martensite-ferrite-carbide aggregate.",
        "Photo method": "Light microscope (Optical)",
        "Original magnification": "750x"
    },
    "as0059": {
        "Material name": "4140",
        "Material type": "Chromium-molybdenum alloy steel",
        "Condition": "Unspecified condition",
        "Description": "Oxide inclusions (stringers) parallel to the direction of rolling on the as-polished surface of the bar",
        "Photo method": "Light microscope (Optical)",
        "Original magnification": "200x"
    },
    "as0060": {
        "Material name": "5132",
        "Material type": "Chromium alloy steel",
        "Condition": "Quenched",
        "Condition details": "Austenitized at 845 deg C (155 deg F) and water quenched",
        "Description": "Structure consists of some blocky ferrite (light) and bainite (dark) in a martensite matrix.",
        "Photo method": "Light microscope (Optical)",
        "Original magnification": "1650x"
    },
    "as0061": {
        "Material name": "51B60",
        "Material type": "Chromium alloy steel",
        "Condition": "Quenched",
        "Condition details": "Austenitized at 87 deg C (16 deg F), air cooled (normalized), austenitized at 815 deg C (15 deg F), and water quenched",
        "Description": "Untempered martensite, some retained austenite, and fine spheroidal carbide",
        "Photo method": "Light microscope (Optical)",
        "Original magnification": "1000x"
    },
    "as0062": {
        "Material name": "51B60",
        "Material type": "Chromium alloy steel",
        "Condition": "Tempered",
        "Condition details": "Hot-rolled, austenitized and quenched to obtain a martensitic structure, then tempered 15 h at 675 deg C (125 deg F)",
        "Description": "Structure consists of spheroidal carbide particles in a ferrite matrix.",
        "Photo method": "Light microscope (Optical)",
        "Original magnification": "1000x"
    },
    "as0063": {
        "Material name": "52100",
        "Material type": "Chromium alloy steel",
        "Condition": "Hot worked",
        "Condition details": "Hot rolled at 1175 to 925 deg C (215 to 17 deg F) and air cooled to room temperature",
        "Description": "Cross section shows pits (cluster of small dark spots); in center are inclusions.",
        "Photo method": "Light microscope (Optical)",
        "Original magnification": "1x"
    },
    "as0064": {
        "Material name": "52100",
        "Material type": "Chromium alloy steel",
        "Condition": "Hot worked",
        "Condition details": "Hot rolled at 1175 to 925 deg C (215 to 17 deg F) and air cooled to room temperature",
        "Description": "The structure is predominantly pearlite (light and dark gray) with thin films of carbide (black lines) outlining the prior-austenite grain boundaries.",
        "Photo method": "Light microscope (Optical)",
        "Original magnification": "100x"
    },
    "as0065": {
        "Material name": "52100",
        "Material type": "Chromium alloy steel",
        "Condition": "Hot worked",
        "Condition details": "Hot rolled at 1175 to 925 deg C (215 to 17 deg F) and air cooled to room temperature",
        "Description": "The grain-boundary carbide rejected from solid solution during cooling is resolved and appears as white lines.",
        "Photo method": "Light microscope (Optical)",
        "Original magnification": "500x"
    },
    "as0066": {
        "Material name": "52100",
        "Material type": "Chromium alloy steel",
        "Condition": "Hot worked",
        "Condition details": "Hot rolled at 1175 to 925 deg C (215 to 17 deg F) and air cooled to room temperature",
        "Description": "Increased magnification to show the grain-boundary carbide as areas rather than thin lines. The matrix is pearlite.",
        "Photo method": "Light microscope (Optical)",
        "Original magnification": "1000x"
    },
    "as0067": {
        "Material name": "52100",
        "Material type": "Chromium alloy steel",
        "Condition": "Heat treated",
        "Condition details": "Heated to 77 deg C (142 deg F) in 1 h, held 5 h, cooled at 1 deg C (2 deg F) per h to 65 deg C (12 deg F), furnace cooled to 27 deg C (8 deg F)",
        "Description": "Fine dispersion of spheroidal carbide in a matrix of ferrite",
        "Photo method": "Light microscope (Optical)",
        "Original magnification": "1000x"
    },
    "as0068": {
        "Material name": "52100",
        "Material type": "Chromium alloy steel",
        "Condition": "Tempered",
        "Condition details": "Austenitized 3 min at 79 deg C (145 deg F), oil quenched, and tempered 1 h at 175 deg C (35 deg F)",
        "Description": "The black areas are bainite, and the gray areas are tempered martensite. The white dots are carbide particles that did not dissolve during austenitizing.",
        "Photo method": "Light microscope (Optical)",
        "Original magnification": "500x"
    },
    "as0069": {
        "Material name": "52100",
        "Material type": "Chromium alloy steel",
        "Condition": "Tempered",
        "Condition details": "Austenitized 3 min at 845 deg C (155 deg F), oil quenched, and tempered 1 h at 175 deg C (35 deg F)",
        "Description": "Structure is tempered martensite, along with carbide particles (white) that were not dissolved during austenitizing.",
        "Photo method": "Light microscope (Optical)",
        "Original magnification": "500x"
    },
    "as0070": {
        "Material name": "52100",
        "Material type": "Chromium alloy steel",
        "Condition": "Tempered",
        "Condition details": "Austenitized 3 min at 845 deg C (155 deg F), oil quenched, and tempered 1 h at 26 deg C (5 deg F)",
        "Description": "Tempered martensite and undissolved carbide particles",
        "Photo method": "Light microscope (Optical)",
        "Original magnification": "500x"
    },
    "as0071": {
        "Material name": "52100",
        "Material type": "Chromium alloy steel",
        "Condition": "Tempered",
        "Condition details": "Austenitized 3 min at 845 deg C (155 deg F), oil quenched, and tempered 1 h at 4 deg C (75 deg F)",
        "Description": "Tempered martensite and a dispersion of carbide particles not dissolved during austenitizing",
        "Photo method": "Light microscope (Optical)",
        "Original magnification": "500x"
    },
    "as0072": {
        "Material name": "52100",
        "Material type": "Chromium alloy steel",
        "Condition": "Tempered",
        "Condition details": "Austenitized 3 min at 925 deg C (17 deg F), oil quenched, and tempered 1 h at 175 deg C (35 deg F)",
        "Description": "Mainly tempered martensite. A high austenitizing temperature has resulted in some retained austenite and a few carbide particles.",
        "Photo method": "Light microscope (Optical)",
        "Original magnification": "500x"
    },
    "as0073": {
        "Material name": "52100",
        "Material type": "Chromium alloy steel",
        "Condition": "Tempered",
        "Condition details": "Austenitized 3 min at 925 deg C (17 deg F), oil quenched, and tempered 1 h at 175 deg C (35 deg F)",
        "Description": "Dark areas are tempered martensite; retained austenite (angular, light gray) is well resolved. A few undissolved carbide particles remain from the original structure.",
        "Photo method": "Light microscope (Optical)",
        "Original magnification": "1000x"
    },
    "as0074": {
        "Material name": "52100",
        "Material type": "Chromium alloy steel",
        "Condition": "Tempered",
        "Condition details": "Austenitized 3 min at 98 deg C (18 deg F), oil quenched, and tempered 1 h at 175 deg C (35 deg F)",
        "Description": "Coarse plates (needles) of tempered martensite and retained austenite (white). Carbides are almost completely dissolved.",
        "Photo method": "Light microscope (Optical)",
        "Original magnification": "1000x"
    },
    "as0075": {
        "Material name": "52100",
        "Material type": "Chromium alloy steel",
        "Condition": "Quenched",
        "Condition details": "Austenitized 3 min at 855 deg C (1575 deg F), quenched in a salt bath at 26 deg C (5 deg F), held 3 min, and air cooled to room temperature",
        "Description": "Structure consists of spheroidal carbide particles in lower bainite and some retained austenite.",
        "Photo method": "Light microscope (Optical)",
        "Original magnification": "500x"
    },
    "as0076": {
        "Material name": "52100",
        "Material type": "Chromium alloy steel",
        "Condition": "Quenched",
        "Condition details": "Austenitized 2 min at 9 deg C (165 deg F) and slack quenched in oil to room temperature",
        "Description": "The dark areas are a mixture of fine pearlite and bainite. Light areas are untempered martensite.",
        "Photo method": "Light microscope (Optical)",
        "Original magnification": "500x"
    },
    "as0077": {
        "Material name": "52100",
        "Material type": "Chromium alloy steel",
        "Condition": "Tempered",
        "Condition details": "Austenitized, water quenched, tempered",
        "Description": "Crack in a steel roller after austenitizing, water quenching, and tempering. The crack, extending down from the surface, was caused by a seam in the bar stock. The structure is martensite.",
        "Photo method": "Light microscope (Optical)",
        "Original magnification": "100x"
    },
    "as0078": {
        "Material name": "52100",
        "Material type": "Chromium alloy steel",
        "Condition": "Tempered",
        "Condition details": "Austenitized, water quenched, and tempered",
        "Description": "Same crack as image 1 but at a higher magnification. Decarburization (white areas) along the crack is evidence that the crack preceded heat treatment (surface is not decarburized).",
        "Photo method": "Light microscope (Optical)",
        "Original magnification": "750x"
    },
    "as0079": {
        "Material name": "52100",
        "Material type": "Chromium alloy steel",
        "Condition": "Hardened",
        "Description": "Dark areas are martensite tempered by overheating; light areas, untempered martensite, which had been reaustenitized by frictional heat",
        "Photo method": "Light microscope (Optical)",
        "Original magnification": "100x"
    },
    "as0080": {
        "Material name": "9310",
        "Material type": "Nickel-chromium-molybdenum alloy steel",
        "Condition": "Carburized",
        "Condition details": "Gas carburized 4 h at 925 to 94 deg C (17 to 1725 deg F), furnace cooled, austenitized at 815 to 83 deg C (15 to 1525 deg F), oil quenched, and tempered 4 h at 15 deg C (3 deg F).",
        "Description": "Maximum case carbon content is 0.60%.",
        "Photo method": "Light microscope (Optical)",
        "Original magnification": "500x"
    },
    "as0081": {
        "Material name": "9310",
        "Material type": "Nickel-chromium-molybdenum alloy steel",
        "Condition": "Carburized",
        "Condition details": "Gas carburized 4 h at 925 to 94 deg C (17 to 1725 deg F), furnace cooled, austenitized at 815 to 83 deg C (15 to 1525 deg F), oil quenched, and tempered 4 h at 15 deg C (3 deg F).",
        "Description": "Maximum case is 0.85% C.",
        "Photo method": "Light microscope (Optical)",
        "Original magnification": "500x"
    },
    "as0082": {
        "Material name": "9310",
        "Material type": "Nickel-chromium-molybdenum alloy steel",
        "Condition": "Carburized",
        "Condition details": "Gas carburized 4 h at 925 to 94 deg C (17 to 1725 deg F), furnace cooled, austenitized at 815 to 83 deg C (15 to 1525 deg F), oil quenched, and tempered 4 h at 15 deg C (3 deg F).",
        "Description": "Case is 0.95% C maximum (optimal).",
        "Photo method": "Light microscope (Optical)",
        "Original magnification": "500x"
    },
    "as0083": {
        "Material name": "9310",
        "Material type": "Nickel-chromium-molybdenum alloy steel",
        "Condition": "Carburized",
        "Condition details": "Gas carburized 4 h at 925 to 94 deg C (17 to 1725 deg F), furnace cooled, austenitized at 815 to 83 deg C (15 to 1525 deg F), oil quenched, and tempered 4 h at 15 deg C (3 deg F).",
        "Description": "Case is 1.05% C maximum.",
        "Photo method": "Light microscope (Optical)",
        "Original magnification": "500x"
    },
    "as0084": {
        "Material name": "9310",
        "Material type": "Nickel-chromium-molybdenum alloy steel",
        "Condition": "Carburized",
        "Condition details": "Gas carburized 4 h at 925 to 94 deg C (17 to 1725 deg F), furnace cooled, austenitized at 815 to 83 deg C (15 to 1525 deg F), oil quenched, and tempered 4 h at 15 deg C (3 deg F).",
        "Description": "Case carbon content of 1.10% maximum",
        "Photo method": "Light microscope (Optical)",
        "Original magnification": "500x"
    },
    "as0085": {
        "Material name": "9310",
        "Material type": "Nickel-chromium-molybdenum alloy steel",
        "Condition": "Carburized",
        "Condition details": "Gas carburized 4 h at 925 to 94 deg C (17 to 1725 deg F), furnace cooled, austenitized at 815 to 83 deg C (15 to 1525 deg F), oil quenched, and tempered 4 h at 15 deg C (3 deg F).",
        "Description": "Case carbon content of 1.20% maximum",
        "Photo method": "Light microscope (Optical)",
        "Original magnification": "500x"
    },
    "as0086": {
        "Material name": "4620",
        "Material type": "Nickel-molybdenum alloy steel",
        "Condition": "Carburized",
        "Condition details": "Gas carburized 8 h at 94 deg C (1725 deg F), austenitized at 82 deg C (151 deg F), oil quenched, tempered 1 h at 18 deg C (36 deg F), and retempered 2 h at 26 deg C (5 deg F).",
        "Description": "Tempered martensite, lower bainite, and carbide",
        "Photo method": "Light microscope (Optical)",
        "Original magnification": "1000x"
    },
    "as0087": {
        "Material name": "4620",
        "Material type": "Nickel-molybdenum alloy steel",
        "Condition": "Carburized",
