Repository: CamiloMartinezM/supervised-micrograph-segmentation

# Supervised Superpixel-Texton Approach for Micrograph Segmentation
**Method overview.** (1) 51 optical micrographs of hypoeutectoid steels are preprocessed and annotated with windows of pearlite and proeutectoid ferrite (PF). (2) The MR8 filter responses of the annotated pixels are clustered per class into K textons. (3) A new micrograph is cut into superpixels: every pixel votes for the class of its nearest texton, each superpixel takes the majority class, and pearlite is then split into ferrite and cementite. (4) The segmentation gives phase fractions, the pearlite interlamellar spacing from the 2-D DFT spectrum, and yield and tensile strength from structure–property relations.

File: data.json (part 2 of 35)
{
        "Condition details": "Gas carburized 8 h at 94 deg C (1725 deg F), austenitized at 82 deg C (151 deg F), oil quenched, tempered 1 h at 18 deg C (36 deg F), and retempered 2 h at 23 deg C (45 deg F).",
        "Description": "Structure is tempered martensite, lower bainite, dispersed carbide, and 10% retained austenite (by x-ray).",
        "Photo method": "Light microscope (Optical)",
        "Original magnification": "1000x"
    },
    "as0088": {
        "Material name": "4620",
        "Material type": "Nickel-molybdenum alloy steel",
        "Condition": "Carburized",
        "Condition details": "Gas carburized at 1% carbon potential 8 h at 94 deg C (1725 deg F), austenitized at 82 deg C (151 deg F), oil quenched, tempered 1 h at 18 deg C (36 deg F), and retempered 2 h at 22 deg C (425 deg F).",
        "Description": "Structure (0.95% C) is tempered martensite, lower bainite, and carbide, with 20% retained austenite by x-ray.",
        "Photo method": "Light microscope (Optical)",
        "Original magnification": "1000x"
    },
    "as0089": {
        "Material name": "4620",
        "Material type": "Nickel-molybdenum alloy steel",
        "Condition": "Carburized",
        "Condition details": "Gas carburized at 1% carbon potential 4 h at 94 deg C (1725 deg F), oil quenched, tempered 1 h at 18 deg C (36 deg F)",
        "Description": "Structure (0.95% C) is tempered martensite, lower bainite, and carbide, with 20% retained austenite by x-ray.",
        "Photo method": "Light microscope (Optical)",
        "Original magnification": "1000x"
    },
    "as0090": {
        "Material name": "4620",
        "Material type": "Nickel-molybdenum alloy steel",
        "Condition": "Carburized",
        "Condition details": "Gas carburized 8 h at 94 deg C (1725 deg F), oil quenched, heated 3 min to 82 deg C (151 deg F), oil quenched, and tempered 2 min at 95 deg C (2 deg F).",
        "Description": "Structure (0.95% C): tempered martensite and 40% (by x-ray) retained austenite.",
        "Photo method": "Light microscope (Optical)",
        "Original magnification": "1000x"
    },
    "as0091": {
        "Material name": "4620",
        "Material type": "Nickel-molybdenum alloy steel",
        "Condition": "Carburized",
        "Condition details": "Gas carburized 8 h at 94 deg C (1725 deg F), oil quenched and tempered 1 h at 18 deg C (36 deg F).",
        "Description": "Microstructure consists of tempered martensite and 45% retained austenite (by x-ray).",
        "Photo method": "Light microscope (Optical)",
        "Original magnification": "1000x"
    },
    "as0092": {
        "Material name": "4620",
        "Material type": "Nickel-molybdenum alloy steel",
        "Condition": "Carburized",
        "Condition details": "Gas carburized 4 h at 955 deg C (175 deg F), austenitized 3 min at 82 deg C (151 deg F), and oil quenched.",
        "Description": "Structure is martensite and 25% (by x-ray) retained austenite.",
        "Photo method": "Light microscope (Optical)",
        "Original magnification": "1000x"
    },
    "as0093": {
        "Material name": "8720",
        "Material type": "Nickel-chromium-molybdenum alloy steel",
        "Condition": "Carburized",
        "Condition details": "Hot rolled, gas carburized at 1.35% carbon potential for 9 h at 925 deg C (17 deg F) and diffused 2 h at the same temperature; slowly cooled in the furnace",
        "Description": "Microstructure is a light-carbide network in a matrix of pearlite.",
        "Photo method": "Light microscope (Optical)",
        "Original magnification": "1000x"
    },
    "as0094": {
        "Material name": "8720",
        "Material type": "Nickel-chromium-molybdenum alloy steel",
        "Condition": "Tempered",
        "Condition details": "Hot rolled and gas carburized at 1.35% carbon potential 9 h at 925 deg C (17 deg F), diffused 2 h at same temperature, austenitized at .9% carbon potential 1 h at 815 deg C (15 deg F), oil quenched, tempered 1 h at 19 deg C (375 deg F)",
        "Description": "Structure is relatively low-carbon tempered martensite.",
        "Photo method": "Light microscope (Optical)",
        "Original magnification": "1000x"
    },
    "as0095": {
        "Material name": "8720",
        "Material type": "Nickel-chromium-molybdenum alloy steel",
        "Condition": "Tempered",
        "Condition details": "Hot rolled, gas carburized at 1.35% carbon potential 9 h at 925 deg C (17 deg F), diffused 2 h at same temperature, austenitized at .9% carbon potential 1 h at 815 deg C (15 deg F), oil quenched, tempered 1 h at 19 deg C (375 deg F)",
        "Description": "Structure is globular carbide and retained austenite in a matrix of tempered martensite with a higher carbon content than image 2.",
        "Photo method": "Light microscope (Optical)",
        "Original magnification": "1000x"
    },
    "as0096": {
        "Material name": "8720",
        "Material type": "Nickel-chromium-molybdenum alloy steel",
        "Condition": "Tempered",
        "Condition details": "Hot rolled, gas carburized at 1.35% carbon potential for 9 h at 925 deg C (17 deg F), diffused 2 h at same temperature, austenitized at 1.35% carbon potential for 1 h at 815 deg C (15 deg F), oil quenched, and tempered 1 h at 19 deg C (375 deg F)",
        "Description": "Carbide (light network, globular particles) in a tempered martensite matrix; retained austenite is not visible.",
        "Photo method": "Light microscope (Optical)",
        "Original magnification": "1000x"
    },
    "as0097": {
        "Material name": "8720",
        "Material type": "Nickel-chromium-molybdenum alloy steel",
        "Condition": "Tempered",
        "Condition details": "Hot rolled, gas carburized at 1.35% carbon potential for 9 h at 925 deg C (17 deg F), austenitized 1 h at 815 deg C (15 deg F), oil quenched, and tempered 1 h at 26 deg C (5 deg F)",
        "Description": "A small amount of retained austenite (white areas) is visible in a matrix of over tempered martensite.",
        "Photo method": "Light microscope (Optical)",
        "Original magnification": "1000x"
    },
    "as0098": {
        "Material name": "8720",
        "Material type": "Nickel-chromium-molybdenum alloy steel",
        "Condition": "Tempered",
        "Condition details": "Hot rolled, gas carburized at 1.35% carbon potential for 9 h at 925 deg C (17 deg F), austenitized 1 h at 815 deg C (15 deg F), oil quenched, and tempered 1 h at 12 deg C (25 deg F)",
        "Description": "Tempered martensite structure shows the effects of undertempering.",
        "Photo method": "Light microscope (Optical)",
        "Original magnification": "1000x"
    },
    "as0099": {
        "Material name": "8720",
        "Material type": "Nickel-chromium-molybdenum alloy steel",
        "Condition": "Tempered",
        "Condition details": "Hot rolled, gas carburized at 1.35% carbon potential for 9 h at 925 deg C (17 deg F), austenitized 1 h at 815 deg C (15 deg F), rapidly air cooled, and tempered 1 h at 19 deg C (375 deg F)",
        "Description": "Structure consists of fine pearlite (dark) in a matrix of bainite.",
        "Photo method": "Light microscope (Optical)",
        "Original magnification": "1000x"
    },
    "as0100": {
        "Material name": "8720",
        "Material type": "Nickel-chromium-molybdenum alloy steel",
        "Condition": "Tempered",
        "Condition details": "Hot rolled, gas carburized at 1.35% carbon potential for 9 h at 925 deg C (17 deg F), austenitized 1 h at 815 deg C (15 deg F), oil quenched, and tempered 1 h at 19 deg C (375 deg F)",
        "Description": "This specimen was overheated during grinding and then rapidly cooled. As a result, the structure consists of retained austenite (white) and untempered martensite.",
        "Photo method": "Light microscope (Optical)",
        "Original magnification": "1000x"
    },
    "as0101": {
        "Material name": "8620H",
        "Material type": "Nickel-chromium-molybdenum alloy steel",
        "Condition": "Tempered",
        "Condition details": "Gas carburized 18 h at 925 deg C (17 deg F), reheated to 84 deg C (154 deg F) and held 4 min, oil quenched, and tempered 1 h at 175 deg C (35 deg F).",
        "Description": "Grain-boundary oxides near the surface and carbide particles and retained austenite in a tempered martensite matrix",
        "Photo method": "Light microscope (Optical)",
        "Original magnification": "500x"
    },
    "as0102": {
        "Material name": "8620",
        "Material type": "Nickel-chromium-molybdenum alloy steel",
        "Condition": "Tempered",
        "Condition details": "Gas carburized 11 h at 925 deg C (17 deg F), furnace cooled to 845 deg C (155 deg F), oil quenched, and tempered 2 h at 195 deg C (38 deg F)",
        "Description": "Specimen was subjected to maximum compressive stress of 4135 MPa (600 ksi) for 11.4 million cycles in a contact-fatigue test. \"Butterfly\" structural alterations developed at microcracks.",
        "Photo method": "Light microscope (Optical)",
        "Original magnification": "1000x"
    },
    "as0103": {
        "Material name": "4620",
        "Material type": "Nickel-molybdenum alloy steel",
        "Condition": "Hardened",
        "Condition details": "Gas carburized and hardened",
        "Description": "A microstructural alteration (light gray streak) formed at an Al2O3 stringer inclusion. The stress-induced alteration is approximately 0.25 mm (0.01 in.) from the rolling contact surface.",
        "Photo method": "Light microscope (Optical)",
        "Original magnification": "500x"
    },
    "as0104": {
        "Material name": "4118H",
        "Material type": "Chromium-molybdenum alloy steel",
        "Condition": "Tempered",
        "Condition details": "Gas carburized 8 h at 925 deg C (17 deg F), oil quenched, heated to 845 deg C (155 deg F) and held 15 min, oil quenched, and tempered 1 h at 17 deg C (34 deg F)",
        "Description": "Completely decarburized surface layer (white), a transition zone of ferrite and low-carbon martensite, and a matrix of tempered martensite and retained austenite",
        "Photo method": "Light microscope (Optical)",
        "Original magnification": "500x"
    },
    "as0105": {
        "Material name": "4118H",
        "Material type": "Chromium-molybdenum alloy steel",
        "Condition": "Tempered",
        "Condition details": "Gas carburized 8 h at 925 deg C (17 deg F), oil quenched, heated to 845 deg C (155 deg F) and held 15 min, oil quenched, and tempered 1 h at 17 deg C (34 deg F)",
        "Description": "Surface is only partially decarburized because this low-alloy steel specimen previously contained precipitated, intergranular carbide particles. Matrix of tempered martensite and retained austenite",
        "Photo method": "Light microscope (Optical)",
        "Original magnification": "100x"
    },
    "as0110": {
        "Material name": "4620",
        "Material type": "Nickel-molybdenum alloy steel",
        "Condition": "Carburized",
        "Condition details": "Pack carburized 16 h at 94 deg C (1725 deg F) and cooled in the pot",
        "Description": "Structure contains 1% C and consists of ferrite (light), pearlite (dark), and a trace of carbide envelopes at prior austenite grain boundaries.",
        "Photo method": "Light microscope (Optical)",
        "Original magnification": "1000x"
    },
    "as0111": {
        "Material name": "8617",
        "Material type": "Nickel-chromium-molybdenum alloy steel",
        "Condition": "Tempered",
        "Condition details": "Carbonitrided 4 h at 845 deg C (155 deg F) in 8% ammonia, 8% propane, and remainder endothermic gas; oil quenched; and tempered 1.5 h at 15 deg C (3 deg F)",
        "Description": "Structure is tempered martensite (dark) and retained austenite.",
        "Photo method": "Light microscope (Optical)",
        "Original magnification": "200x"
    },
    "as0112": {
        "Material name": "8617",
        "Material type": "Nickel-chromium-molybdenum alloy steel",
        "Condition": "Tempered",
        "Condition details": "Carbonitrided 4 h at 845 deg C (155 deg F) in 8% ammonia, 8% propane, and remainder endothermic gas; oil quenched; held 2 h at -73 deg C (-1 deg F), and tempered 1.5 h at 15 deg C (3 deg F).",
        "Description": "The structure is scattered carbide in a matrix of tempered martensite. Most of the retained austenite was transformed during low-temperature hold.",
        "Photo method": "Light microscope (Optical)",
        "Original magnification": "200x"
    },
    "as0113": {
        "Material name": "8620",
        "Material type": "Nickel-chromium-molybdenum alloy steel",
        "Condition": "Misc. condition(s)",
        "Condition details": "Carbonitrided 4 h at 845 deg C (155 deg F), oil quenched, and stabilized by sub-zero treatment",
        "Description": "The structure contains martensite and carbide particles and a small amount of retained austenite, but the appearance of the carbonitrided case differs from that of image 3 because of the alloy content of 8620 steel.",
        "Photo method": "Light microscope (Optical)",
        "Original magnification": "100x"
    },
    "as0114": {
        "Material name": "4140",
        "Material type": "Chromium-molybdenum alloy steel",
        "Condition": "Nitrided",
        "Condition details": "Oil quenched from 845 deg C (155 deg F), tempered 2 h at 62 deg C (115 deg F), surface activated in manganese phosphate, and gas nitrided 24 h at 525 deg C (975 deg F)",
        "Description": "Structure is white layer of Fe2N, Fe3N, and Fe4N, and tempered martensite.",
        "Photo method": "Light microscope (Optical)",
        "Original magnification": "400x"
    },
    "as0115": {
        "Material name": "4140",
        "Material type": "Chromium-molybdenum alloy steel",
        "Condition": "Nitrided",
        "Condition details": "Oil quenched from 845 deg C (155 deg F), tempered 2 h at 62 deg C (115 deg F), surface activated in manganese phosphate, and double-stage gas nitrided 5 h at 525 deg C (975 deg F), then 2 h at 565 deg C (15 deg F)",
        "Description": "Structure consists of diffused nitride layer and a matrix of tempered martensite.",
        "Photo method": "Light microscope (Optical)",
        "Original magnification": "400x"
    },
    "as0116": {
        "Material name": "4118",
        "Material type": "Chromium-molybdenum alloy steel",
        "Condition": "Nitrided",
        "Condition details": "Hot rolled and annealed, surface activated, then gas nitrided 24 h at 525 deg C (975 deg F)",
        "Description": "White layer of iron nitride over a core of ferrite and pearlite",
        "Photo method": "Light microscope (Optical)",
        "Original magnification": "600x"
    },
    "as0117": {
        "Material name": "8617",
        "Material type": "Nickel-chromium-molybdenum alloy steel",
        "Condition": "Annealed",
        "Condition details": "Annealed by austenitizing 2 h at 87 deg C (16 deg F) and furnace cooled",
        "Description": "Fine pearlite (dark) in a ferrite matrix. Magnification is too low for good resolution of the structure.",
        "Photo method": "Light microscope (Optical)",
        "Original magnification": "200x"
    },
    "as0118": {
        "Material name": "8620",
        "Material type": "Nickel-chromium-molybdenum alloy steel",
        "Condition": "Normalized",
        "Condition details": "Normalized by austenitizing 2 h at 9 deg C (165 deg F) and cooled in still air",
        "Description": "Structure is a mixture of ferrite and carbide. Cooling was too rapid to produce an annealed structure.",
        "Photo method": "Light microscope (Optical)",
        "Original magnification": "200x"
    },
    "as0119": {
        "Material name": "8822H",
        "Material type": "Nickel-chromium-molybdenum alloy steel",
        "Condition": "Misc. condition(s)",
        "Condition details": "Austenitized 1 h at 925 deg C (17 deg F) and furnace cooled 2 h and 1 min to 54 deg C (1 deg F), then air cooled",
        "Description": "Structure is pearlite (dark) in matrix of ferrite.",
        "Photo method": "Light microscope (Optical)",
        "Original magnification": "500x"
    },
    "as0120": {
        "Material name": "8822H",
        "Material type": "Nickel-chromium-molybdenum alloy steel",
        "Condition": "Misc. condition(s)",
        "Condition details": "Austenitized 1 h at 925 deg C (17 deg F) and cooled in still air",
        "Description": "Blocky ferrite (light) and areas of fine ferrite and bainite in a matrix of pearlite",
        "Photo method": "Light microscope (Optical)",
        "Original magnification": "500x"
    },
    "as0121": {
        "Material name": "9310",
        "Material type": "Nickel-chromium-molybdenum alloy steel",
        "Condition": "Normalized",
        "Condition details": "Normalized by austenitizing 2 h at 885 deg C (1625 deg F) and cooled in still air",
        "Description": "Structure is scattered carbide particles and unresolved pearlite in a matrix of ferrite (light).",
        "Photo method": "Light microscope (Optical)",
        "Original magnification": "200x"
    },
    "as0122": {
        "Material name": "9310",
        "Material type": "Nickel-chromium-molybdenum alloy steel",
        "Condition": "Normalized",
        "Condition details": "Normalized by austenitizing 2 h at 885 deg C (1625 deg F) and cooled slowly in a furnace",
        "Description": "Structure consists of scattered carbide particles (dark) in a ferrite matrix (light).",
        "Photo method": "Light microscope (Optical)",
        "Original magnification": "500x"
    },
    "as0125": {
        "Material name": "Alloy steel",
        "Material type": "Alloy steel, general",
        "Condition": "Heat treated",
        "Description": "Shallow total decarburization layer containing fine oxides in a heat-treated alloy steel fastener at 400x after being originally detected at 100x.",
        "Photo method": "Light microscope (Optical)",
        "Original magnification": "400x"
    },
    "as0126": {
        "Material name": "Hadfield manganese steel",
        "Material type": "Manganese alloy steel",
        "Condition": "Solution treated",
        "Condition details": "Solution annealed",
        "Description": "Twinned, austenite grain structure. Austenite is a soft, ductile phase that can be work hardened to high strength levels.",
        "Photo method": "Light microscope (Optical)",
        "Original magnification": "100x"
    },
    "as0127": {
        "Material name": "Iron-nickel magnetic grade",
        "Material type": "Nickel alloy steel",
        "Composition": "Fe; 39 Ni (%)",
        "Condition": "Annealed",
        "Condition details": "Solution annealed",
        "Description": "Austenite grain structure. Austenite is a soft, ductile phase that can be work hardened to high strength levels.",
        "Photo method": "Light microscope (Optical)",
        "Original magnification": "100x"
    },
    "as0128": {
        "Material name": "4140",
        "Material type": "Chromium-molybdenum alloy steel",
        "Condition": "Annealed",
        "Condition details": "Fully annealed",
        "Description": "Coarse pearlite and proeutectoid ferrite. The cementite lamellae appear dark, while the ferrite remains white.",
        "Photo method": "Light microscope (Optical)",
        "Original magnification": "1000x"
    },
    "as0129": {
        "Material name": "5160",
        "Material type": "Chromium alloy steel",
        "Condition": "Quenched",
        "Condition details": "Partially transformed; 83 deg C (1525 deg F) 3 min., 538 deg C (1 deg F) 1 min., water quench",
        "Description": "Upper bainite (dark) and martensite (light background). Any austenite which was not transformed to upper bainite after 1 minute formed martensite in the quench.",
        "Photo method": "Light microscope (Optical)",
        "Original magnification": "1000x"
    },
    "as0130": {
        "Material name": "5160",
        "Material type": "Chromium alloy steel",
        "Condition": "Quenched",
        "Condition details": "Partially transformed; 83 deg C (1525 deg F) 3 min., 343 deg C (65 deg F) 5 min., water quench",
        "Description": "Lower bainite (dark) and martensite (light). Any austenite that was not transformed to lower bainite after 5 minutes formed martensite in the quench.",
        "Photo method": "Light microscope (Optical)",
        "Original magnification": "1000x"
    },
    "as0131": {
        "Material name": "4118",
        "Material type": "Chromium-molybdenum alloy steel",
        "Condition": "Tempered",
        "Condition details": "Quenched and tempered",
        "Description": "Lath martensite. If the cooling rate from the austenitizing temperature is rapid enough, martensite will form. Low-carbon steels produce lath martensite, while high-carbon steels produce plate martensite.",
        "Photo method": "Light microscope (Optical)",
        "Original magnification": "500x"
    },
    "as0132": {
        "Material name": "52100",
        "Material type": "Chromium alloy steel",
        "Condition": "Quenched",
        "Description": "Plate martensite in a fine-grained, properly austenitized bearing steel quenched from the proper temperature is virtually featureless at 1000x. Fine, white, spheroidal particles are undissolved cementite.",
        "Photo method": "Light microscope (Optical)",
        "Original magnification": "1000x"
    },
    "as0133": {
        "Material name": "8740",
        "Material type": "Nickel-chromium-molybdenum alloy steel",
        "Condition": "Tempered",
        "Condition details": "Rolled before quenching and tempering",
        "Description": "The part was rolled in the soft condition at a high Rockwell B or low Rockwell C hardness. No grain flow is seen in the root and the thread form is smooth. The material being soft during rolling results in long die life and fast rolling speeds, but poor fatigue properties. Compare with image 2.",
        "Photo method": "Light microscope (Optical)",
        "Original magnification": "100x"
    },
    "as0134": {
        "Material name": "8740",
        "Material type": "Nickel-chromium-molybdenum alloy steel",
        "Condition": "Tempered",
        "Condition details": "Rolled after quenching and tempering",
        "Description": "The part was rolled in the 36-40 HRC hardness condition. Grain flow and a compressed microstructure are visible in the root. Fatigue properties are improved compared to image 1, but rolling speeds and die life are reduced.",
        "Photo method": "Light microscope (Optical)",
        "Original magnification": "100x"
    },
    "as0135": {
        "Material name": "Alloy Steel",
        "Material type": "Alloy steel, general",
        "Condition": "Tempered",
        "Condition details": "Quenched and tempered",
        "Description": "The 722 nickel plating on an alloy steel is a smooth metallic layer, thicker on the outside corners and thinner on the inside corners. Compare with image 2.",
        "Photo method": "Light microscope (Optical)",
        "Original magnification": "100x"
    },
    "as0136": {
        "Material name": "Alloy steel",
        "Material type": "Alloy steel, general",
        "Condition": "Unspecified condition",
        "Description": "Aluminum-containing organic coating is a rougher looking layer (not necessarily metallic) compared to the plating in image 1.",
        "Photo method": "Light microscope (Optical)",
        "Original magnification": "200x"
    },
    "as0138": {
        "Material name": "Alloy steel",
        "Material type": "Alloy steel, general",
        "Condition": "Unspecified condition",
        "Description": "A seam is an example of defect caused by raw material. Seams are more likely to be found in a transverse section.",
        "Photo method": "Light microscope (Optical)",
        "Original magnification": "100x"
    },
    "as0141": {
        "Material name": "Alloy steel",
        "Material type": "Alloy steel, general",
        "Condition": "Carburized",
        "Description": "Poor carburization results in a carbide network at the surface, which becomes very brittle.",
        "Photo method": "Light microscope (Optical)",
        "Original magnification": "200x"
    },
    "as0142": {
        "Material name": "Alloy steel",
        "Material type": "Alloy steel, general",
        "Condition": "Misc. condition(s)",
        "Condition details": "Barrel plated",
        "Description": "A plating burn is created when a part looses contact with the rest of the batch during barrel plating. This arc produces a small area of molten material that solidifies to untempered martensite, usually on the crest of threads or corners of the head. A plating burn is visible only in the etched condition.",
        "Photo method": "Light microscope (Optical)",
        "Original magnification": "50x"
    },
    "as0144": {
        "Material name": "5160",
        "Material type": "Chromium alloy steel",
        "Composition": "Fe; 0.6 C; 0.85 Mn; 0.25 Si; 0.8 Cr (%)",
        "Condition": "Heat treated",
        "Condition details": "Austenitized at 83 deg C (1525 deg F) 3 min, held at 538 deg C (1 deg F) 45 min",
        "Description": "Upper bainite and pearlite in a specimen held 45 min at 538 deg C (1000 deg F) to produce complete transformation. The martensite is light brown, the upper bainite blue, and the pearlite various shades of orange, green, blue, and red. Compare with image 1.",
        "Photo method": "Light microscope (Optical)",
        "Original magnification": "500x"
    },
    "as0145": {
        "Material name": "5160",
        "Material type": "Chromium alloy steel",
        "Composition": "Fe; 0.6 C; 0.85 Mn; 0.25 Si; 0.8 Cr (%)",
        "Condition": "Quenched",
        "Condition details": "Austenitized at 83 deg C (1525 deg F) 3 min, isothermally held at 538 deg C (1 deg F) for 6 s, water quenched",
        "Description": "Upper bainite and as-quenched martensite in a specimen that was austenitized, isothermally held at 538 deg C (1000 deg F) for 60 s to partially transform the austenite, and then water quenched (untransformed austenite forms martensite). The martensite is light brown, the upper bainite blue, and the pearlite various shades of orange, green, blue, and red. Compare with image 2.",
        "Photo method": "Light microscope (Optical)",
        "Original magnification": "1000x"
    },
    "as0146": {
        "Material name": "Hadfield manganese steel",
        "Material type": "Manganese alloy steel",
        "Condition": "Solution treated",
        "Condition details": "Hot worked and solution annealed",
        "Description": "Epsilon martensite at the decarburized (<0.5% C) surface of the specimen. The arrows point to a substantial shrinkage gap between the phenolic mount and the specimen. The light-blue layer at the surface is iron oxide.",
        "Photo method": "Light microscope (Optical)",
        "Original magnification": "500x"
    },
    "as0147": {
        "Material name": "High-expansion 22-3",
        "Material type": "Nickel alloy steel",
        "Composition": "Fe; 22 Ni; 3 Cr (%)",
        "Condition": "Misc. condition(s)",
        "Condition details": "Refrigerated at -73 deg C (-1 deg F), returned to room temperature",
        "Description": "Martensite formed on a free polished surface. A metallographically prepared specimen was cooled to -73 deg C (-100 deg F), which caused martensite to form in areas where the austenite stability was low. When martensite forms, it does so by a shear transformation that produces surface movement at a free surface. The specimen was brought back to room temperature, cleaned off, dried, and viewed with Nomarski DIC, producing an excellent rendering of the martensite without etching.",
        "Photo method": "Light microscope (Optical)",
        "Original magnification": "400x"
    },
    "as0148": {
        "Material name": "Fe-39%Ni",
        "Material type": "Nickel alloy steel",
        "Condition": "Annealed",
        "Description": "Twinned, austenitic, face-centered cubic (fcc) grain structure",
        "Photo method": "Light microscope (Optical)",
        "Original magnification": "100x"
    },
    "as0157": {
        "Material name": "8620",
        "Material type": "Nickel-chromium-molybdenum alloy steel",
        "Composition": "Fe; 0.20 C; 0.80 Mn; 0.50 Cr; 0.55 Ni; 0.20 Mo (%)",
        "Condition": "As fabricated",
        "Condition details": "As welded",
        "Description": "Typical good weld. The weld nugget is in the top center of this composite image, surrounded by the heat affected zone (HAZ). The base metal is on the left and right edges of the image. See also image 2.",
        "Photo method": "Light microscope (Optical)",
        "Original magnification": "50x"
    },
    "as0158": {
        "Material name": "8620",
        "Material type": "Nickel-chromium-molybdenum alloy steel",
        "Composition": "Fe; 0.20 C; 0.80 Mn; 0.50 Cr; 0.55 Ni; 0.20 Mo (%)",
        "Condition": "As fabricated",
        "Condition details": "As welded",
        "Description": "Microstructure below the region shown in image 1.",
        "Photo method": "Light microscope (Optical)",
        "Original magnification": "50x"
    },
    "as0159": {
        "Material name": "8620",
        "Material type": "Metal",
        "Composition": "Fe; 0.20 C; 0.80 Mn; 0.50 Cr; 0.55 Ni; 0.20 Mo (%)",
        "Condition": "As fabricated",
        "Condition details": "As welded",
        "Description": "Microstructure of typical laser-welded 8620 steel. The weld metal is on the left, the heat-affected zone (HAZ) is in the center, and the base metal is on the right. The base metal structure consists of proeutectoid ferrite and bainite.",
        "Photo method": "Light microscope (Optical)",
        "Original magnification": "100x"
    },
    "cc0100": {
        "Material name": "Boron carbide",
        "Material type": "Carbide-base ceramic",
        "Condition": "Unspecified condition",
        "Description": "B4C. Representative microstructure.",
        "Photo method": "Light microscope (Optical)",
        "Original magnification": "200x"
    },
    "ci0311": {
        "Material name": "Puddled wrought iron",
        "Material type": "Metal",
        "Composition": "Core: 0.02 C; 0.30 Si; 0.005 S; 0.29 P (wt%). Surface: 0.02 C; 0.38 Si; 0.005 S; 0.18 P (wt%)",
        "Condition": "Hot worked",
        "Condition details": "Hot rolled",
        "Description": "Until early in the 19th century, it was not possible in European cultures to obtain temperatures in industrial furnaces that were high enough to produce what is still the world's most important metal \u2013 mild steel, an iron-carbon alloy containing approxima",
        "Photo method": "Light microscope (Optical)",
        "Original magnification": "1x"
    },
    "cs0001": {
        "Material name": "High-purity iron",
        "Material type": "Iron alloy, general",
        "Composition": "0.0026 C; 0.003 Si; 0.004 Mn; 0.0016 O; 0.0018 N (wt%)",
        "Condition": "Hot worked",
        "Condition details": "Hot rolled",
        "Properties": "Hardness 76 HV",
        "Description": "At low magnification and after light etching, this material appears to consist almost entirely of equiaxed grains of ferrite, although a few randomly distributed inclusions are present. Material produced by the National Physical Laboratory (NPL) and the British Iron and Steel Research Association (BISRA)",
        "Photo method": "Light microscope (Optical)",
        "Original magnification": "100x"
    },
    "cs0002": {
        "Material name": "Low-carbon steel, rimming grade",
        "Material type": "Carbon steel, general",
        "Composition": "0.08 C; 0.005 Si; 0.32 Mn (wt%)",
        "Condition": "Hot worked",
        "Condition details": "Hot rolled, as rolled",
        "Description": "Surface region. Arrow indicates approximate junction between rim and core. At this low magnification, the difference between rim and core can only be distinguished by the change in ferritic grain size.",
        "Photo method": "Light microscope (Optical)",
        "Original magnification": "100x"
    },
    "cs0003": {
        "Material name": "Low-carbon steel, semikilled",
        "Material type": "Carbon steel, general",
        "Composition": "0.09 C; 0.025 Si; 0.32 Mn (wt%)",
        "Condition": "Hot worked",
        "Condition details": "Hot rolled, as rolled",
        "Description": "Surface region. Substantial volume fractions of a duplex pearlitic constituent are produced in both surface layers and the core.",
        "Photo method": "Light microscope (Optical)",
        "Original magnification": "100x"
    },
    "cs0004": {
        "Material name": "Low-carbon steel, rimming grade",
        "Material type": "Carbon steel, general",
        "Composition": "0.09 C; 0.41 Mn; 0.005 Si (wt%)",
        "Condition": "Hot worked",
        "Condition details": "Hot rolled, as rolled; finishing temperature 9 deg C (165 deg F), coiling temperature 65 deg C (12 deg F)",
        "Properties": "Hardness 140 HV",
        "Description": "The optimum structure regarding ferritic grain size is a uniform fine-grained structure shown here and used as a reference.",
        "Photo method": "Light microscope (Optical)",
        "Original magnification": "100x"
    },
    "cs0005": {
        "Material name": "Low-carbon steel, rimming grade",
        "Material type": "Carbon steel, general",
        "Composition": "0.09 C; 0.41 Mn; 0.005 Si (wt%)",
        "Condition": "Hot worked",
        "Condition details": "Hot rolled, as rolled; finishing temperature 925 deg C (17 deg F), coiling temperature 735 deg C (1355 deg F)",
        "Properties": "Hardness 170 HV",
        "Description": "A marked increase in ferritic grain size resulting from use of a higher coiling temperature but a similar finishing temperature. Grain size is still uniform throughout the section.",
        "Photo method": "Light microscope (Optical)",
        "Original magnification": "100x"
    },
    "cs0006": {
        "Material name": "Low-carbon steel, rimming grade",
        "Material type": "Carbon steel, general",
        "Composition": "0.09 C; 0.41 Mn; 0.005 Si (wt%)",
        "Condition": "Hot worked",
        "Condition details": "Hot rolled, as rolled; finishing temperature 785 deg C (1445 deg F), coiling temperature 54 deg C (15 deg F)",
        "Properties": "Hardness 150 HV",
        "Description": "A combination of very low finishing temperature and low coiling temperature results in small but elongated grains of ferrite, probably due to restriction in lateral grain growth by the stringers of cementite that also form under these circumstances.",
        "Photo method": "Light microscope (Optical)",
        "Original magnification": "100x"
    },
    "cs0007": {
        "Material name": "Low-carbon steel, rimming grade",
        "Material type": "Carbon steel, general",
        "Composition": "0.09 C; 0.41 Mn; 0.005 Si (wt%)",
        "Condition": "Hot worked",
        "Condition details": "Hot rolled, as rolled; finishing temperature 785 deg C (1445 deg F), coiling temperature 735 deg C (1355 deg F)",
        "Properties": "Hardness 150 HV",
        "Description": "Use of a very low finishing temperature in combination with a high coiling temperature results in equiaxed but large grains of ferrite.",
        "Photo method": "Light microscope (Optical)",
        "Original magnification": "100x"
    },
    "cs0008": {
        "Material name": "Low-carbon steel, rimming grade",
        "Material type": "Carbon steel, general",
        "Composition": "0.09 C; 0.41 Mn; 0.005 Si (wt%)",
        "Condition": "Hot worked",
        "Condition details": "Hot rolled, as rolled; finishing temperature 84 deg C (1545 deg F), coiling temperature 64 deg C (1185 deg F)",
        "Properties": "Hardness 190 HV",
        "Description": "Low finishing temperature resulting in irregular coarsening of the ferrite grains, preferentially in the surface layers. This effect becomes more marked with high coiling temperatures.",
        "Photo method": "Light microscope (Optical)",
        "Original magnification": "100x"
    },
    "cs0009": {
        "Material name": "Low-carbon steel, rimming grade",
        "Material type": "Carbon steel, general",
        "Composition": "0.09 C; 0.41 Mn; 0.005 Si (wt%)",
        "Condition": "Hot worked",
        "Condition details": "Hot rolled, as rolled; finishing temperature 855 deg C (157 deg F), coiling temperature 76 deg C (14 deg F)",
        "Properties": "Hardness 170 HV",
        "Description": "Low finishing temperature resulting in irregular coarsening of the ferrite grains, preferentially in the surface layers. This effect becomes more marked with high coiling temperatures.",
        "Photo method": "Light microscope (Optical)",
        "Original magnification": "100x"
    },
    "cs0010": {
        "Material name": "Low-carbon steel, rimming grade",
        "Material type": "Carbon steel, general",
        "Composition": "0.09 C; 0.41 Mn; 0.005 Si (wt%)",
        "Condition": "Hot worked",
        "Condition details": "Hot rolled, as rolled; finishing temperature 855 deg C (157 deg F), coiling temperature 76 deg C (14 deg F)",
        "Properties": "Hardness 170 HV",
        "Description": "Core. At this temperature, the core also contains a mixture of large and small grains.",
        "Photo method": "Light microscope (Optical)",
        "Original magnification": "100x"
    },
    "cs0011": {
        "Material name": "Low-carbon steel, rimming grade",
        "Material type": "Carbon steel, general",
        "Composition": "0.08 C; 0.005 Si; 0.45 Mn (wt%)",
        "Condition": "Cold worked",
        "Condition details": "Hot-rolled strip with optimum structure subsequently cold-rolled (commercially rolled, multiple heats in series); as rolled to a reduction of 4%",
        "Properties": "Hardness 195 HV (hardness values only generally comparative because of slight differences in composition and grain size)",
        "Description": "Changes in grain shape with plastic deformation. Grains extend in the rolling direction and contract in the thickness direction. Changes are not possible to discern in qualitative examinations for reductions <30%. Changes are reasonably apparent at 40% reduction and become progressively more apparent with increasing reductions.",
        "Photo method": "Light microscope (Optical)",
        "Original magnification": "100x"
    },
    "cs0012": {
        "Material name": "Low-carbon steel, rimming grade",
        "Material type": "Carbon steel, general",
        "Composition": "0.06 C; 0.005 Si; 0.35 Mn (wt%)",
        "Condition": "Cold worked",
        "Condition details": "Hot-rolled strip with optimum structure subsequently cold-rolled (commercially rolled, multiple heats in series); as rolled to a reduction of 51%",
        "Properties": "Hardness 200 HV (hardness values only generally comparative because of slight differences in composition and grain size)",
        "Description": "Changes in grain shape with plastic deformation. Grains extend in the rolling direction and contract in the thickness direction. Changes are reasonably apparent at 40% reduction and become progressively more apparent with increasing reductions.",
        "Photo method": "Light microscope (Optical)",
        "Original magnification": "100x"
    },
    "cs0013": {
        "Material name": "Low-carbon steel, rimming grade",
        "Material type": "Carbon steel, general",
        "Composition": "0.11 C; 0.004 Si; 0.43 Mn (wt%)",
