Repository: CamiloMartinezM/supervised-micrograph-segmentation

# Supervised Superpixel-Texton Approach for Micrograph Segmentation
**Method overview.** (1) 51 optical micrographs of hypoeutectoid steels are preprocessed and annotated with windows of pearlite and proeutectoid ferrite (PF). (2) The MR8 filter responses of the annotated pixels are clustered per class into K textons. (3) A new micrograph is cut into superpixels: every pixel votes for the class of its nearest texton, each superpixel takes the majority class, and pearlite is then split into ferrite and cementite. (4) The segmentation gives phase fractions, the pearlite interlamellar spacing from the 2-D DFT spectrum, and yield and tensile strength from structure–property relations.

File: data.json (part 3 of 35)
{
        "Condition": "Cold worked",
        "Condition details": "Hot-rolled strip with optimum structure subsequently cold-rolled (commercially rolled, multiple heats in series); as rolled to a reduction of 57%",
        "Properties": "Hardness 225 HV (hardness values only generally comparative because of slight differences in composition and grain size)",
        "Description": "Changes in grain shape with plastic deformation. Grains extend in the rolling direction and contract in the thickness direction. Changes are reasonably apparent at 40% reduction and become progressively more apparent with increasing reductions.",
        "Photo method": "Light microscope (Optical)",
        "Original magnification": "100x"
    },
    "cs0014": {
        "Material name": "Low-carbon steel, rimming grade",
        "Material type": "Carbon steel, general",
        "Composition": "0.09 C; 0.005 Si; 0.43 Mn (wt%)",
        "Condition": "Cold worked",
        "Condition details": "Hot-rolled strip with optimum structure subsequently cold-rolled (commercially rolled, multiple heats in series); as rolled to a reduction of 7%",
        "Properties": "Hardness 230 HV (hardness values only generally comparative because of slight differences in composition and grain size)",
        "Description": "Changes in grain shape with plastic deformation. Grains extend in the rolling direction and contract in the thickness direction. Changes are reasonably apparent at 40% reduction and become progressively more apparent with increasing reductions. Systems of diffuse etch markings aligned at +/-35 degrees to the rolling plane and indicating the sites of strain in homogeneities known as shear bands are just discernible at this reduction.",
        "Photo method": "Light microscope (Optical)",
        "Original magnification": "100x"
    },
    "cs0015": {
        "Material name": "Low-carbon steel, rimming grade",
        "Material type": "Carbon steel, general",
        "Composition": "0.09 C; 0.005 Si; 0.43 Mn (wt%)",
        "Condition": "Annealed",
        "Condition details": "Annealed 2 h at 65 deg C (12 deg F) after tensile elongation of 2%",
        "Description": "Annealed after 2% tensile elongation. No change in microstructure detected by light microscopy. Some strain aging will have occurred. For a particular set of annealing conditions, recrystallization does not occur at all unless a certain degree of prior deformation has been exceeded (the critical strain for recrystallization).",
        "Photo method": "Light microscope (Optical)",
        "Original magnification": "100x"
    },
    "cs0016": {
        "Material name": "Low-carbon steel, rimming grade",
        "Material type": "Carbon steel, general",
        "Composition": "0.09 C; 0.005 Si; 0.43 Mn (wt%)",
        "Condition": "Annealed",
        "Condition details": "Annealed 2 h at 65 deg C (12 deg F) after tensile elongation of 5%",
        "Description": "Annealed after 5% tensile elongation. A few isolated and particularly large recrystallized grains appear among the strain-aged grains. The critical strain has just been exceeded.",
        "Photo method": "Light microscope (Optical)",
        "Original magnification": "100x"
    },
    "cs0017": {
        "Material name": "Low-carbon steel, rimming grade",
        "Material type": "Carbon steel, general",
        "Composition": "0.09 C; 0.005 Si; 0.43 Mn (wt%)",
        "Condition": "Annealed",
        "Condition details": "Annealed 2 h at 65 deg C (12 deg F) after tensile elongation of 8%",
        "Description": "Annealed after 8% tensile elongation. The number of recrystallized grains increases progressively with small further increases in strain.",
        "Photo method": "Light microscope (Optical)",
        "Original magnification": "100x"
    },
    "cs0018": {
        "Material name": "Low-carbon steel, rimming grade",
        "Material type": "Carbon steel, general",
        "Composition": "0.09 C; 0.005 Si; 0.43 Mn (wt%)",
        "Condition": "Annealed",
        "Condition details": "Annealed 2 h at 65 deg C (12 deg F) after tensile elongation of 15%",
        "Description": "Annealed after 15% tensile elongation. All the material is occupied by large recrystallized grains. Grain size then progressively decreases with increasing strain above a certain level (compare images 4, 5, and 6).",
        "Photo method": "Light microscope (Optical)",
        "Original magnification": "100x"
    },
    "cs0019": {
        "Material name": "Low-carbon steel, rimming grade",
        "Material type": "Carbon steel, general",
        "Composition": "0.09 C; 0.005 Si; 0.43 Mn (wt%)",
        "Condition": "Annealed",
        "Condition details": "Annealed 2 h at 65 deg C (12 deg F) after tensile elongation of 2%",
        "Description": "Annealed after 20% tensile elongation. Grain size progressively decreases with increasing strain above a certain level (compare images 4, 5, and 6).",
        "Photo method": "Light microscope (Optical)",
        "Original magnification": "100x"
    },
    "cs0020": {
        "Material name": "Low-carbon steel, rimming grade",
        "Material type": "Carbon steel, general",
        "Composition": "0.09 C; 0.005 Si; 0.43 Mn (wt%)",
        "Condition": "Annealed",
        "Condition details": "Annealed 2 h at 65 deg C (12 deg F) after tensile elongation of 3%",
        "Description": "Annealed after 30% tensile elongation. Grain size progressively decreases with increasing strain above a certain level (compare images 4, 5, and 6).",
        "Photo method": "Light microscope (Optical)",
        "Original magnification": "100x"
    },
    "cs0021": {
        "Material name": "Low-carbon steel, semikilled",
        "Material type": "Carbon steel, general",
        "Composition": "0.08 C; 0.05 Si; 0.38 Mn (wt%)",
        "Condition": "Annealed",
        "Condition details": "Pack rolled (older pack-rolling process), box annealed, and temper rolled",
        "Properties": "Hardness 125 HV",
        "Description": "Comparatively large ferritic grain size. Pack rolling and batch annealing not under particularly rigid control.",
        "Photo method": "Light microscope (Optical)",
        "Original magnification": "100x"
    },
    "cs0022": {
        "Material name": "Low-carbon steel, rimming grade",
        "Material type": "Carbon steel, general",
        "Composition": "0.07 C; 0.005 Si; 0.35 Mn (wt%)",
        "Condition": "Annealed",
        "Condition details": "Cold rolled (continuous multistand strip mill), box annealed, and temper rolled",
        "Properties": "Hardness 120 HV",
        "Description": "Fine equiaxed ferritic structure of both rimmed and semikilled grades of continuously rolled but box annealed product.",
        "Photo method": "Light microscope (Optical)",
        "Original magnification": "100x"
    },
    "cs0023": {
        "Material name": "Low-carbon steel, semikilled",
        "Material type": "Carbon steel, general",
        "Composition": "0.08 C; 0.04 Si; 0.35 Mn (wt%)",
        "Condition": "Annealed",
        "Condition details": "Cold rolled (continuous multistand strip mill), box annealed, and temper rolled",
        "Properties": "Hardness 110 HV",
        "Description": "Fine equiaxed ferritic structure of both rimmed and semikilled grades of continuously rolled but box annealed product",
        "Photo method": "Light microscope (Optical)",
        "Original magnification": "100x"
    },
    "cs0024": {
        "Material name": "Low-carbon steel, fully killed",
        "Material type": "Carbon steel, general",
        "Composition": "0.06 C; 0.35 Mn (wt%)",
        "Condition": "Annealed",
        "Condition details": "Cold rolled (continuous multistand strip mill), box annealed, and temper rolled",
        "Properties": "Hardness 95 HV",
        "Description": "Pancake ferrite grain structure of fully killed grade. Grains tend to be longer in the rolling direction then in the thickness direction. Structure is a by-product of the mechanism responsible for the development of the recrystallization texture.",
        "Photo method": "Light microscope (Optical)",
        "Original magnification": "100x"
    },
    "cs0025": {
        "Material name": "Ultralow-carbon steel, drawing quality",
        "Material type": "Carbon steel, general",
        "Composition": "0.0035 C; 0.01 Si; 0.15 Mn; 0.014 P; 0.007 S; 0.081 Al; 0.11 Ti; 0.003 N (wt%)",
        "Condition": "Annealed",
        "Condition details": "Cold rolled reduced 7%, box annealed at 72 deg C (133 deg F)",
        "Properties": "Hardness 90 HV",
        "Description": "Ferrite grains are equiaxed and small with boundaries that are etched less sharply in nital reagents than is usual in steels of higher-carbon content. Some tint contrast is developed between the grains.",
        "Photo method": "Light microscope (Optical)",
        "Original magnification": "100x"
    },
    "cs0026": {
        "Material name": "Bake-hardening ultralow-carbon grade",
        "Material type": "Carbon steel, general",
        "Composition": "0.0019 C; <0.005 Si; 0.13 Mn; 0.0037 P; 0.012 S; 0.040 Al; 0.014 Ti; 0.0024 N (wt%)",
        "Condition": "Annealed",
        "Condition details": "Cold rolled reduced 7%, box annealed at 7 deg C (129 deg F)",
        "Properties": "Hardness 100 HV",
        "Description": "Ferrite grain boundaries after etching with nital are usually, but not invariably, delineated to the degree of sharpness normally found for ferrite. Little or no tint contrast between the grains. Etching effects presumably relate to the presence or absence of small amounts of carbon in solution in the ferrite and to its distribution in the vicinity of the grain boundaries. The ferrite grains are equiaxed and small. The grain size is comparable to that of other interstitial-free steels.",
        "Photo method": "Light microscope (Optical)",
        "Original magnification": "100x"
    },
    "cs0027": {
        "Material name": "Low-carbon steel, rimming grade",
        "Material type": "Carbon steel, general",
        "Condition": "Annealed",
        "Condition details": "Cold rolled, continuously annealed, and temper rolled",
        "Description": "Normal strip. Ferritic grain size and distribution of cementite can be closely controlled in the annealing process with the net result, under optimum conditions, of a much smaller ferritic grain size and finer distribution of cementite then box annealed strip.",
        "Photo method": "Light microscope (Optical)",
        "Original magnification": "100x"
    },
    "cs0028": {
        "Material name": "Low-carbon steel, rimming grade",
        "Material type": "Carbon steel, general",
        "Condition": "Annealed",
        "Condition details": "Cold rolled, continuously annealed, and temper rolled",
        "Description": "Burnt strip. A coarse-grained decarburized surface layer resulting from the strip reaching temperatures considerably in excess of that desired, particularly in the surface layers, by being held up in the heating zone. The coarse grain size results from the fact that cementite particles are absent from the structure and can no longer exert a restraining influence on grain-boundary migration.",
        "Photo method": "Light microscope (Optical)",
        "Original magnification": "100x"
    },
    "cs0029": {
        "Material name": "Low-carbon steel, rimming grade",
        "Material type": "Carbon steel, general",
        "Composition": "0.07 C; 0.01 Si; 0.32 Mn (wt%)",
        "Condition": "Annealed",
        "Condition details": "Cold rolled from hot-rolled material (finishing temperature 855 deg C (157 deg F). Coiling temperature 76 deg C (14 deg F), box annealed, and temper rolled",
        "Properties": "Hardness 120 HV",
        "Description": "Coarse-grained surface layer persisting after cold rolling and annealing",
        "Photo method": "Light microscope (Optical)",
        "Original magnification": "100x"
    },
    "cs0030": {
        "Material name": "Enameling iron",
        "Material type": "Carbon steel, general",
        "Composition": "0.03 C; 0.005 Si; 0.04 Mn; 0.02 S; 0.01 P (wt%)",
        "Condition": "Hot worked",
        "Condition details": "Hot rolled",
        "Properties": "Hardness 125 HV",
        "Description": "Markedly elongated ferrite grain structure. The ferrite grains are comparatively large because little control over ferrite grain size could be exercised with hot-mill practice based on open-hearth steel making and a carbon content of 0.03%.",
        "Photo method": "Light microscope (Optical)",
        "Original magnification": "100x"
    },
    "cs0031": {
        "Material name": "Enameling iron",
        "Material type": "Carbon steel, general",
        "Composition": "0.03 C; 0.005 Si; 0.04 Mn; 0.02 S; 0.01 P (wt%)",
        "Condition": "Cold worked",
        "Condition details": "Cold rolled reduced 5%",
        "Properties": "Hardness 160 HV",
        "Description": "Expected further grain elongation from cold rolling",
        "Photo method": "Light microscope (Optical)",
        "Original magnification": "100x"
    },
    "cs0032": {
        "Material name": "Enameling iron",
        "Material type": "Carbon steel, general",
        "Composition": "0.03 C; 0.005 Si; 0.04 Mn; 0.02 S; 0.01 P (wt%)",
        "Condition": "Annealed",
        "Condition details": "Cold rolled reduced 5%; subcritical annealed at 65 deg C (12 deg F) for 2 h, cooled slowly",
        "Properties": "Hardness 105 HV",
        "Description": "Highly banded ferrite structure produced by subcritical annealing. Presumably also due to inhibition of lateral grain growth because of the presence of very fine particles that remain out of solution. This structure is not very suitable for deep drawing.",
        "Photo method": "Light microscope (Optical)",
        "Original magnification": "100x"
    },
    "cs0033": {
        "Material name": "Enameling iron",
        "Material type": "Carbon steel, general",
        "Composition": "0.03 C; 0.005 Si; 0.04 Mn; 0.02 S; 0.01 P (wt%)",
        "Condition": "Annealed",
        "Condition details": "Cold rolled reduced 5%. Heated at 97 deg C (178 deg F) for 1 min, cooled at 1 deg C/h (18 deg F/h)",
        "Description": "Typical structures obtained after annealing at a temperature that ensures complete austenitization and slow cooling. Ferritic grains are equiaxed, and cementite is present as thin films at the grain boundaries. Both are independent of prior structure.",
        "Photo method": "Light microscope (Optical)",
        "Original magnification": "100x"
    },
    "cs0034": {
        "Material name": "Enameling iron",
        "Material type": "Carbon steel, general",
        "Composition": "0.03 C; 0.005 Si; 0.04 Mn; 0.02 S; 0.01 P (wt%)",
        "Condition": "Annealed",
        "Condition details": "Cold rolled reduced 5%. Heated at 97 deg C (178 deg F) for 1 min, air cooled",
        "Properties": "Hardness 105 HV",
        "Description": "Typical structures obtained after annealing at a temperature that ensures complete austenitization and fast cooling. Ferritic grain size is smaller, and cementite films are thinner after faster cooling.",
        "Photo method": "Light microscope (Optical)",
        "Original magnification": "100x"
    },
    "cs0035": {
        "Material name": "Enameling iron",
        "Material type": "Carbon steel, general",
        "Composition": "0.03 C; 0.005 Si; 0.04 Mn; 0.02 S; 0.01 P (wt%)",
        "Condition": "Annealed",
        "Condition details": "Cold rolled reduced 5%. Heated at 97 deg C (178 deg F) for 1 min, air cooled to 7 deg C (129 deg F), then cooled at 1 deg C/h (18 deg F/h)",
        "Properties": "Hardness 90 HV",
        "Description": "Structures obtained if fast cooling from the austenitizing temperature is arrested below the A1 temperature and if cooling thereafter is slow. A small ferritic grain size is obtained, but the cementite particles that grow at subcritical temperatures are large.",
        "Photo method": "Light microscope (Optical)",
        "Original magnification": "100x"
    },
    "cs0036": {
        "Material name": "Enameling iron",
        "Material type": "Carbon steel, general",
        "Composition": "0.03 C; 0.005 Si; 0.42 Mn (wt%)",
        "Condition": "Annealed",
        "Condition details": "Open-coil annealed in controlled atmosphere",
        "Properties": "Hardness 90 HV",
        "Description": "Decarburization to reduce carbon content produces a microstructure composed solely of small equiaxed grains of ferrite. No particles of free cementite are present, and nonmetallic inclusions are only other detectable constituent present.",
        "Photo method": "Light microscope (Optical)",
        "Original magnification": "100x"
    },
    "cs0037": {
        "Material name": "Enameling iron",
        "Material type": "Carbon steel, general",
        "Composition": "0.003 C; 0.005 Si; 0.34 Mn; 0.01 P; 0.10 Ti; 0.005 Nb; 0.08 N (wt%)",
        "Condition": "Annealed",
        "Condition details": "Cold rolled; reduced 64%, box annealed at 72 deg C (133 deg F)",
        "Properties": "Hardness 84 HV",
        "Description": "Ultralow-carbon steel processed as an interstitial-free steel to have good deep-drawing characteristic and to avoid formation of scale-type defects. The microstructure consists of small equiaxed ferrite grains throughout which are distributed particles of Ti(C,N), discernable only at high magnifications.",
        "Photo method": "Light microscope (Optical)",
        "Original magnification": "100x"
    },
    "cs0038": {
        "Material name": "High-purity iron",
        "Material type": "Iron alloy, general",
        "Composition": "0.0026 C; 0.003 Si; 0.004 Mn; 0.0016 O; 0.0018 N (wt%)",
        "Condition": "Hot worked",
        "Condition details": "Hot rolled",
        "Properties": "Hardness 76 HV",
        "Description": "Heavier etching clearly develops the \"alpha-veining\" substructure due to etching of subgrain boundaries as well as grain boundaries. Material produced by the National Physical Laboratory (NPL) and the British Iron and Steel Research Association (BISRA)",
        "Photo method": "Light microscope (Optical)",
        "Original magnification": "250x"
    },
    "cs0041": {
        "Material name": "Low-carbon steel, rimming grade",
        "Material type": "Carbon steel, general",
        "Composition": "0.09 C; 0.005 Si; 0.43 Mn (wt%)",
        "Condition": "Annealed",
        "Condition details": "Cold rolled and annealed 3 min at 5 deg C (93 deg F), then cooled at 1 deg C/h (18 deg F/h) (approximately equivalent to furnace cooling)",
        "Properties": "Hardness 225 HV",
        "Description": "Recrystallization not detectable after annealing for 30 min at temperatures below 525 deg C (977 deg F). Significant increase in hardness after annealing at low temperatures due to strain aging (not detected by light microscopy)",
        "Photo method": "Light microscope (Optical)",
        "Original magnification": "500x"
    },
    "cs0042": {
        "Material name": "Low-carbon steel, rimming grade",
        "Material type": "Carbon steel, general",
        "Composition": "0.09 C; 0.005 Si; 0.43 Mn (wt%)",
        "Condition": "Annealed",
        "Condition details": "Cold rolled and annealed 3 min at 525 deg C (977 deg F), then cooled at 1 deg C/h (18 deg F/h) (approximately equivalent to furnace cooling)",
        "Properties": "Hardness 205 HV",
        "Description": "A few small recrystallized grains present after annealing at 525 deg C (977 deg F).",
        "Photo method": "Light microscope (Optical)",
        "Original magnification": "500x"
    },
    "cs0043": {
        "Material name": "Low-carbon steel, rimming grade",
        "Material type": "Carbon steel, general",
        "Composition": "0.09 C; 0.005 Si; 0.43 Mn (wt%)",
        "Condition": "Annealed",
        "Condition details": "Cold rolled and annealed 3 min at 55 deg C (12 deg F), then cooled at 1 deg C/h (18 deg F/h) (approximately equivalent to furnace cooling)",
        "Properties": "Hardness 110 HV",
        "Description": "Complete recrystallization apparent after annealing at 550 deg C (1020 deg F). A rapid drop in hardness occurs in this annealing temperature range.",
        "Photo method": "Light microscope (Optical)",
        "Original magnification": "500x"
    },
    "cs0044": {
        "Material name": "Low-carbon steel, rimming grade",
        "Material type": "Carbon steel, general",
        "Composition": "0.09 C; 0.005 Si; 0.43 Mn (wt%)",
        "Condition": "Annealed",
        "Condition details": "Cold rolled and annealed 3 min at 6 deg C (111 deg F), then cooled at 1 deg C/h (18 deg F/h) (approximately equivalent to furnace cooling)",
        "Properties": "Hardness 110 HV",
        "Description": "Slight but steady grain coarsening occurring with increased annealing temperature. Compare images 7, 9, and 11 in this series.",
        "Photo method": "Light microscope (Optical)",
        "Original magnification": "500x"
    },
    "cs0045": {
        "Material name": "Low-carbon steel, rimming grade",
        "Material type": "Carbon steel, general",
        "Composition": "0.09 C; 0.005 Si; 0.43 Mn (wt%)",
        "Condition": "Annealed",
        "Condition details": "Cold rolled and annealed 3 min at 65 deg C (12 deg F), then cooled at 1 deg C/h (18 deg F/h) (approximately equivalent to furnace cooling)",
        "Properties": "Hardness 105 HV",
        "Description": "Slight but steady grain coarsening occurs with increased annealing temperature (compare images 7, 9, and 11). Partial recrystallization due to short times at high temperature is indistinguishable microscopically from that due to longer times at lower temperature. The ferritic grain size is at a minimum immediately after recrystallization is complete, and steady grain growth occurs thereafter. The magnitude of this effect for different annealing times on the order of minutes and hours is comparatively small (compare images 9 and 13).",
        "Photo method": "Light microscope (Optical)",
        "Original magnification": "500x"
    },
    "cs0046": {
        "Material name": "Low-carbon steel, rimming grade",
        "Material type": "Carbon steel, general",
        "Composition": "0.09 C; 0.005 Si; 0.43 Mn (wt%)",
        "Condition": "Annealed",
        "Condition details": "Cold rolled and annealed 3 min at 7 deg C (129 deg F), then cooled at 1 deg C/h (18 deg F/h) (approximately equivalent to furnace cooling)",
        "Properties": "Hardness 105 HV",
        "Description": "Slight but steady grain coarsening occurring with increased annealing temperature; compare images 7, 9, and 11 in this series.",
        "Photo method": "Light microscope (Optical)",
        "Original magnification": "500x"
    },
    "cs0047": {
        "Material name": "Low-carbon steel, rimming grade",
        "Material type": "Carbon steel, general",
        "Composition": "0.09 C; 0.005 Si; 0.43 Mn (wt%)",
        "Condition": "Annealed",
        "Condition details": "Cold rolled and annealed 4 h at 65 deg C (12 deg F), then cooled at 1 deg C/h (18 deg F/h) (approximately equivalent to furnace cooling)",
        "Properties": "Hardness 100 HV",
        "Description": "Slight but steady grain coarsening occurring with increased annealing temperature; compare images 7, 9, and 11 in this series. Partial recrystallization due to short times at high temperature is indistinguishable microscopically from that due to longer times at lower temperature. The ferritic grain size is at a minimum immediately after recrystallization is complete, and steady grain growth occurs thereafter. The magnitude of the effect for annealing times on the order of minutes and hours is comparatively small; compare images 9 and 13 in this series. The cooling rate from the annealing temperature has no detectable effect on ferritic grain size; compare images 13 and 15 in this series.",
        "Photo method": "Light microscope (Optical)",
        "Original magnification": "500x"
    },
    "cs0048": {
        "Material name": "Low-carbon steel, rimming grade",
        "Material type": "Carbon steel, general",
        "Composition": "0.09 C; 0.005 Si; 0.43 Mn (wt%)",
        "Condition": "Annealed",
        "Condition details": "Cold rolled and annealed 4 h at 65 deg C (12 deg F), then air cooled",
        "Properties": "Hardness 140 HV",
        "Description": "The cooling rate from the annealing temperature has no detectable effect on ferritic grain size; compare images 13 and 15 in this series.",
        "Photo method": "Light microscope (Optical)",
        "Original magnification": "500x"
    },
    "cs0051": {
        "Material name": "Low-carbon steel, rimming grade",
        "Material type": "Carbon steel, general",
        "Composition": "0.08 C; 0.005 Si; 0.32 Mn (wt%)",
        "Condition": "Hot worked",
        "Condition details": "Hot rolled, as rolled",
        "Properties": "Hardness 95 HV",
        "Description": "Higher magnification of rim layer. Thin films of cementite formed at ferritic grain boundaries. These films are a fully degenerate form of pearlite, which can form only when the carbon content is very low. Differences in distribution of cementite between case and core, as observed at higher magnifications, often are marked enough to be detectable, because this is a sensitive indicator of the slight differences in carbon content.",
        "Photo method": "Light microscope (Optical)",
        "Original magnification": "1000x"
    },
    "cs0052": {
        "Material name": "Low-carbon steel, rimming grade",
        "Material type": "Carbon steel, general",
        "Composition": "0.08 C; 0.005 Si; 0.32 Mn (wt%)",
        "Condition": "Hot worked",
        "Condition details": "Hot rolled, as rolled",
        "Properties": "Hardness 100 HV",
        "Description": "Higher magnification of core. Carbon content is high enough to produce a substantial volume fraction of a constituent with duplex structure, which can be described as partly degenerate pearlite.",
        "Photo method": "Light microscope (Optical)",
        "Original magnification": "1000x"
    },
    "cs0053": {
        "Material name": "Low-carbon steel, semikilled",
        "Material type": "Carbon steel, general",
        "Composition": "0.09 C; 0.025 Si; 0.32 Mn (wt%)",
        "Condition": "Hot worked",
        "Condition details": "Hot rolled, as rolled",
        "Properties": "Hardness 120 HV",
        "Description": "Higher magnification of surface",
        "Photo method": "Light microscope (Optical)",
        "Original magnification": "1000x"
    },
    "cs0054": {
        "Material name": "Low-carbon steel, semikilled",
        "Material type": "Carbon steel, general",
        "Composition": "0.09 C; 0.025 Si; 0.32 Mn (wt%)",
        "Condition": "Hot worked",
        "Condition details": "Hot rolled, as rolled",
        "Properties": "Hardness 110 HV",
        "Description": "Higher magnification of core",
        "Photo method": "Light microscope (Optical)",
        "Original magnification": "1000x"
    },
    "cs0055": {
        "Material name": "Low-carbon steel, rimming grade",
        "Material type": "Carbon steel, general",
        "Composition": "0.09 C; 0.41 Mn; 0.005 Si (wt%)",
        "Condition": "Hot worked",
        "Condition details": "Hot rolled, as rolled; finishing temperature 9 deg C (165 deg F), coiling temperature 65 deg C (12 deg F)",
        "Description": "Rim. Optimum structure in which the cementite is present as thin, well-dispersed films at the ferritic grain boundaries. Cementite distribution is principally, though not entirely, a function of coiling temperature because the material is cooled to this temperature at a comparatively rapid rate and is slowly cooled thereafter.",
        "Photo method": "Light microscope (Optical)",
        "Original magnification": "1000x"
    },
    "cs0056": {
        "Material name": "Low-carbon steel, rimming grade",
        "Material type": "Carbon steel, general",
        "Composition": "0.09 C; 0.41 Mn; 0.005 Si (wt%)",
        "Condition": "Hot worked",
        "Condition details": "Hot rolled, as rolled; finishing temperature 9 deg C (165 deg F), coiling temperature 65 deg C (12 deg F)",
        "Properties": "Hardness 140 HV",
        "Description": "Core. Optimum structure in which the cementite is present as thin, well-dispersed films at the ferritic grain boundaries. Cementite distribution is principally, though not entirely, a function of coiling temperature because the material is cooled to this temperature at a comparatively rapid rate and is slowly cooled thereafter.",
        "Photo method": "Light microscope (Optical)",
        "Original magnification": "1000x"
    },
    "cs0057": {
        "Material name": "Low-carbon steel, rimming grade",
        "Material type": "Carbon steel, general",
        "Composition": "0.09 C; 0.41 Mn; 0.005 Si (wt%)",
        "Condition": "Hot worked",
        "Condition details": "Hot rolled, as rolled; finishing temperature 925 deg C (17 deg F), coiling temperature 735 deg C (1355 deg F)",
        "Description": "Rim, high finishing and high coiling temperatures. Austenite transformed to a coarse degenerate form of pearlite caused by high finishing temperatures combined with high coiling temperatures, which can result in the material being slowly cooled from above the A3 temperature.",
        "Photo method": "Light microscope (Optical)",
        "Original magnification": "1000x"
    },
    "cs0058": {
        "Material name": "Low-carbon steel, rimming grade",
        "Material type": "Carbon steel, general",
        "Composition": "0.09 C; 0.41 Mn; 0.005 Si (wt%)",
        "Condition": "Hot worked",
        "Condition details": "Hot rolled, as rolled; finishing temperature 925 deg C (17 deg F), coiling temperature 735 deg C (1355 deg F)",
        "Properties": "Hardness 170 HV",
        "Description": "Core, high finishing and high coiling temperatures. Austenite transformed to a coarse degenerate form of pearlite caused by high finishing temperatures combined with high coiling temperatures, which can result in the material being slowly cooled from above the A3 temperature.",
        "Photo method": "Light microscope (Optical)",
        "Original magnification": "1000x"
    },
    "cs0059": {
        "Material name": "Low-carbon steel, rimming grade",
        "Material type": "Carbon steel, general",
        "Composition": "0.09 C; 0.41 Mn; 0.005 Si (wt%)",
        "Condition": "Hot worked",
        "Condition details": "Hot rolled, as rolled; finishing temperature 855 deg C (157 deg F), coiling temperature 76 deg C (14 deg F)",
        "Properties": "Hardness 170 HV",
        "Description": "Core, intermediate finishing temperature and high coiling temperature. Large cementite particles when the ferritic grain size is small. Higher coiling temperatures result in formation of larger particles of cementite, irrespective of finishing temperature, due to slow cooling through the subcritical temperature range.",
        "Photo method": "Light microscope (Optical)",
        "Original magnification": "1000x"
    },
    "cs0060": {
        "Material name": "Low-carbon steel, rimming grade",
        "Material type": "Carbon steel, general",
        "Composition": "0.09 C; 0.41 Mn; 0.005 Si (wt%)",
        "Condition": "Hot worked",
        "Condition details": "Hot rolled, as rolled; finishing temperature 785 deg C (1445 deg F), coiling temperature 735 deg C (1355 deg F)",
        "Properties": "Hardness 150 HV",
        "Description": "Core, low finishing temperature and high coiling temperature. Large cementite particles in coarse-grained material finished at low temperatures",
        "Photo method": "Light microscope (Optical)",
        "Original magnification": "1000x"
    },
    "cs0061": {
        "Material name": "Low-carbon steel, rimming grade",
        "Material type": "Carbon steel, general",
        "Composition": "0.09 C; 0.41 Mn; 0.005 Si (wt%)",
        "Condition": "Hot worked",
        "Condition details": "Hot rolled, as rolled; finishing temperature 785 deg C (1445 deg F), coiling temperature 54 deg C (15 deg F)",
        "Properties": "Hardness 150 HV",
        "Description": "Core, low finishing and low coiling temperatures. Precipitation of cementite at subcritical temperatures influenced by the deformation process. The particles of cementite are strongly banded and elongated, as are the ferritic grains. This effect is particularly marked if rolling is continued below the A1 temperature.",
        "Photo method": "Light microscope (Optical)",
        "Original magnification": "1000x"
    },
    "cs0062": {
        "Material name": "Ultralow-carbon steel, drawing quality",
        "Material type": "Carbon steel, general",
        "Composition": "0.0035 C; 0.01 Si; 0.15 Mn; 0.014 P; 0.007 S; 0.081 Al; 0.11 Ti; 0.003 N (wt%)",
        "Condition": "Annealed",
        "Condition details": "Cold rolled reduced 7%, box annealed at 72 deg C (133 deg F)",
        "Properties": "Hardness 90 HV",
        "Description": "Small dark spots discernible only at high magnifications are visible after etching in nital. These spots are distributed randomly throughout the ferrite grains but not at the grain boundaries except by chance. The spots develop at sites of Ti(C,N) precipitates. Preferential etching occurs at the sites of Ti(C,N) precipitates, making them more easily visible in light microscopy but giving a false impression of their size. Compare images 2 and 4. Arrow indicates larger features about 1 micrometer diameter, which are resolved as discrete particles although their shape is not resolved.",
        "Photo method": "Light microscope (Optical)",
        "Original magnification": "1000x"
    },
    "cs0063": {
        "Material name": "Ultralow-carbon steel, drawing quality",
        "Material type": "Carbon steel, general",
        "Composition": "0.0035 C; 0.01 Si; 0.15 Mn; 0.014 P; 0.007 S; 0.081 Al; 0.11 Ti; 0.003 N (wt%)",
        "Condition": "Annealed",
        "Condition details": "Cold rolled reduced 7%, box annealed at 72 deg C (133 deg F)",
        "Properties": "Hardness 90 HV",
        "Description": "Arrow indicates larger Ti(C,N) particle with idiomorphic morphology recognizable in light microscopy. Present occasionally. Particles can be seen to be yellow to pink in color, the color varying with the ratio of carbon to nitrogen, carbon-rich particles being pink. No cementite particles are present.",
        "Photo method": "Light microscope (Optical)",
        "Original magnification": "1000x"
    },
    "cs0065": {
        "Material name": "Bake-hardening ultralow-carbon grade",
        "Material type": "Carbon steel, general",
        "Composition": "0.0019 C; <0.005 Si; 0.13 Mn; 0.0037 P; 0.012 S; 0.040 Al; 0.014 Ti; 0.0024 N (wt%)",
        "Condition": "Annealed",
        "Condition details": "Cold rolled reduced 7%, box annealed at 7 deg C (129 deg F)",
        "Properties": "Hardness 100 HV",
        "Description": "At higher magnifications in light microscopy (image 6), numerous dark spots are apparent within the ferrite grains after etching in nital, but they are not associated with discrete particles discernible by SEM (image 7). They are etch pits (image 8), presumably initiated at Ti(C,N) precipitation, phenomena too small to be detected.",
        "Photo method": "Light microscope (Optical)",
        "Original magnification": "1000x"
    },
    "cs0067": {
        "Material name": "Low-carbon steel, rimming grade",
        "Material type": "Carbon steel, general",
        "Condition": "Annealed",
        "Condition details": "Cold rolled, continuously annealed, and temper rolled",
        "Description": "Normal strip. Ferritic grain size and distribution of cementite can be closely controlled in the annealing process with the net result, under optimum conditions, of a much smaller ferritic grain size and finer distribution of cementite than box-annealed strip.",
        "Photo method": "Light microscope (Optical)",
        "Original magnification": "1000x"
    },
    "cs0068": {
        "Material name": "Low-carbon steel, rimming grade",
        "Material type": "Carbon steel, general",
        "Condition": "Annealed",
        "Condition details": "Cold rolled, continuously annealed, and temper rolled",
        "Description": "Burnt strip core. A pearlitic-type distribution of cementite is produced in the core because partial austenitization has occurred.",
        "Photo method": "Light microscope (Optical)",
        "Original magnification": "1000x"
    },
    "cs0069": {
        "Material name": "Enameling iron",
        "Material type": "Carbon steel, general",
        "Composition": "0.003 C; 0.005 Si; 0.34 Mn; 0.01 P; 0.10 Ti; 0.005 Nb; 0.08 N (wt%)",
        "Condition": "Annealed",
        "Condition details": "Cold rolled; reduced 64%, box annealed at 72 deg C (133 deg F)",
        "Properties": "Hardness 84 HV",
        "Description": "Ultralow-carbon steel processed as an interstitial-free steel to have good deep-drawing characteristic and to avoid formation of scale-type defects. The microstructure consists of small equiaxed ferrite grains throughout which are distributed particles of Ti(C,N), discernable only at high magnifications. The smallest and most numerous are <1 micrometer diameter and seen as dark spots. These spots have developed at the sites of Ti(C,N) precipitates and are somewhat larger than the precipitates discerned by SEM (presumably due to localized surface irregularities developed during etching). The second size group are 2-3 micrometers diameter and are seen as distinctly resolved roughly circular particles (arrowed). A third size group of 5-10 micrometer diameter occurs only occasionally and can be recognized in light microscopy to be idiomorphic.",
        "Photo method": "Light microscope (Optical)",
        "Original magnification": "1000x"
    },
    "cs0070": {
        "Material name": "Low-carbon steel, semikilled",
        "Material type": "Carbon steel, general",
        "Composition": "0.08 C; 0.05 Si; 0.38 Mn (wt%)",
        "Condition": "Annealed",
        "Condition details": "Pack rolled, box annealed, and temper rolled",
        "Properties": "Hardness 125 HV",
        "Description": "Small and reasonably well distributed cementite particles",
        "Photo method": "Light microscope (Optical)",
        "Original magnification": "1500x"
    },
    "cs0071": {
        "Material name": "Low-carbon steel, rimming grade",
        "Material type": "Carbon steel, general",
        "Composition": "0.07 C; 0.005 Si; 0.35 Mn (wt%)",
        "Condition": "Annealed",
        "Condition details": "Cold rolled (continuous multistand strip mill), box annealed, and temper rolled",
        "Properties": "Hardness 120 HV",
        "Description": "Uniformly distributed, almost spheroidal particles of cementite",
        "Photo method": "Light microscope (Optical)",
        "Original magnification": "1500x"
    },
    "cs0072": {
        "Material name": "Low-carbon steel, semikilled",
        "Material type": "Carbon steel, general",
        "Composition": "0.08 C; 0.04 Si; 0.35 Mn (wt%)",
        "Condition": "Annealed",
        "Condition details": "Cold rolled (continuous multistand strip mill), box annealed, and temper rolled",
        "Properties": "Hardness 110 HV",
        "Description": "Uniformly distributed, almost spheroidal particles of cementite",
        "Photo method": "Light microscope (Optical)",
        "Original magnification": "1500x"
    },
    "cs0073": {
        "Material name": "Low-carbon steel, fully killed",
