Repository: CamiloMartinezM/supervised-micrograph-segmentation

# Supervised Superpixel-Texton Approach for Micrograph Segmentation
**Method overview.** (1) 51 optical micrographs of hypoeutectoid steels are preprocessed and annotated with windows of pearlite and proeutectoid ferrite (PF). (2) The MR8 filter responses of the annotated pixels are clustered per class into K textons. (3) A new micrograph is cut into superpixels: every pixel votes for the class of its nearest texton, each superpixel takes the majority class, and pearlite is then split into ferrite and cementite. (4) The segmentation gives phase fractions, the pearlite interlamellar spacing from the 2-D DFT spectrum, and yield and tensile strength from structure–property relations.

File: data.json (part 4 of 35)
{
        "Material type": "Carbon steel, general",
        "Composition": "0.06 C; 0.35 Mn (wt%)",
        "Condition": "Annealed",
        "Condition details": "Cold rolled (continuous multistand strip mill), box annealed, and temper rolled",
        "Properties": "Hardness 95 HV",
        "Description": "The number, shape, and distribution of the cementite particles in this type of product are the same as for other annealed steels of similar carbon contents.",
        "Photo method": "Light microscope (Optical)",
        "Original magnification": "1500x"
    },
    "cs0074": {
        "Material name": "Low-carbon steel, rimming grade",
        "Material type": "Carbon steel, general",
        "Composition": "0.07 C; 0.01 Si; 0.32 Mn (wt%)",
        "Condition": "Annealed",
        "Condition details": "Cold rolled from hot-rolled material (finishing temperature 855 deg C (157 deg F). Coiling temperature 76 deg C (14 deg F), box annealed, and temper rolled",
        "Properties": "Hardness 120 HV",
        "Description": "Less coarse particles of cementite in the hot-rolled strip resulting in correspondingly less-coarse particles in the annealed strip (compare images 2, 3, and 4). There is a limit to the extent to which cementite in hot-rolled strip can be redistributed by the fragmentation process that occurs during cold rolling.",
        "Photo method": "Light microscope (Optical)",
        "Original magnification": "1500x"
    },
    "cs0075": {
        "Material name": "Low-carbon steel, rimming grade",
        "Material type": "Carbon steel, general",
        "Composition": "0.10 C; 0.05 Si; 0.37 Mn (wt%)",
        "Condition": "Annealed",
        "Condition details": "Cold rolled from hot rolled material (finishing temperature 785 deg C (1445 deg F), coiling temperature 54 deg C (15 deg F), box annealed, and temper rolled",
        "Properties": "Hardness 100 HV",
        "Description": "Pronounced banding of cementite in the hot-rolled strip resulting in pronounced banding of the spheroidized particles of cementite in the annealed strip (compare images 2, 3, and 4)",
        "Photo method": "Light microscope (Optical)",
        "Original magnification": "1500x"
    },
    "cs0076": {
        "Material name": "Low-carbon steel, rimming grade",
        "Material type": "Carbon steel, general",
        "Composition": "0.11 C; 0.06 Si; 0.46 Mn (wt%)",
        "Condition": "Annealed",
        "Condition details": "Cold rolled from hot-rolled material (finishing temperature 785 deg C (1445 deg F). Coiling temperature 735 deg C (1355 deg F) and box annealed",
        "Properties": "Hardness 90 HV",
        "Description": "Very large particles of cementite in the hot-rolled product resulting in groups of large cementite particles in the annealed strip (compare images 2, 3, and 4)",
        "Photo method": "Light microscope (Optical)",
        "Original magnification": "1500x"
    },
    "cs0077": {
        "Material name": "High-purity iron",
        "Material type": "Iron alloy, general",
        "Composition": "0.0026 C; 0.003 Si; 0.004 Mn; 0.0016 O; 0.0018 N (wt%)",
        "Condition": "Hot worked",
        "Condition details": "Hot rolled",
        "Properties": "Hardness 76 HV",
        "Description": "At higher magnification, very small but unidentified inclusions are also present at the grain boundaries. Material produced by the National Physical Laboratory (NPL) and the British Iron and Steel Research Association (BISRA)",
        "Photo method": "Light microscope (Optical)",
        "Original magnification": "2000x"
    },
    "cs0078": {
        "Material name": "High-purity iron",
        "Material type": "Iron alloy, general",
        "Composition": "0.0026 C; 0.003 Si; 0.004 Mn; 0.0016 O; 0.0018 N (wt%)",
        "Condition": "Annealed",
        "Condition details": "Hot rolled and annealed from 925 deg C (17 deg F)",
        "Properties": "Hardness 72 HV",
        "Description": "Isolated thin films of cementite precipitated at the ferritic grain boundaries when this material is slowly cooled from temperatures above the A1 temperature. The hardness is slightly less than that of more rapidly cooled material. Material produced by the National Physical Laboratory (NPL) and the British Iron and Steel Research Association (BISRA)",
        "Photo method": "Light microscope (Optical)",
        "Original magnification": "2000x"
    },
    "cs0079": {
        "Material name": "Low-carbon steel, rimming grade",
        "Material type": "Carbon steel, general",
        "Composition": "0.08 C; 0.005 Si; 0.45 Mn (wt%)",
        "Condition": "Cold worked",
        "Condition details": "Hot-rolled strip with optimum structure subsequently cold-rolled (commercially rolled, multiple heats in series); as rolled to a reduction of 4%",
        "Properties": "Hardness 195 HV (hardness values only generally comparative because of slight differences in composition and grain size)",
        "Description": "Films of cementite located at the ferritic grain boundaries, tending to be broken into fragments with groups of fragments elongated in the rolling direction",
        "Photo method": "Light microscope (Optical)",
        "Original magnification": "2000x"
    },
    "cs0080": {
        "Material name": "Low-carbon steel, rimming grade",
        "Material type": "Carbon steel, general",
        "Composition": "0.06 C; 0.005 Si; 0.35 Mn (wt%)",
        "Condition": "Cold worked",
        "Condition details": "Hot-rolled strip with optimum structure subsequently cold-rolled (commercially rolled, multiple heats in series); as rolled to a reduction of 51%",
        "Properties": "Hardness 200 HV (hardness values only generally comparative because of slight differences in composition and grain size)",
        "Description": "Films of cementite located at the ferritic grain boundaries, tending to be broken into fragments with groups of fragments elongated in the rolling direction",
        "Photo method": "Light microscope (Optical)",
        "Original magnification": "2000x"
    },
    "cs0081": {
        "Material name": "Low-carbon steel, rimming grade",
        "Material type": "Carbon steel, general",
        "Composition": "0.11 C; 0.004 Si; 0.43 Mn (wt%)",
        "Condition": "Cold worked",
        "Condition details": "Hot-rolled strip with optimum structure subsequently cold-rolled (commercially rolled, multiple heats in series); as rolled to a reduction of 57%",
        "Properties": "Hardness 225 HV (hardness values only generally comparative because of slight differences in composition and grain size)",
        "Description": "Films of cementite located at the ferritic grain boundaries, tending to be broken into fragments with groups of fragments elongated in the rolling direction",
        "Photo method": "Light microscope (Optical)",
        "Original magnification": "2000x"
    },
    "cs0082": {
        "Material name": "Low-carbon steel, rimming grade",
        "Material type": "Carbon steel, general",
        "Composition": "0.09 C; 0.005 Si; 0.43 Mn (wt%)",
        "Condition": "Cold worked",
        "Condition details": "Hot-rolled strip with optimum structure subsequently cold-rolled (commercially rolled, multiple heats in series); as rolled to a reduction of 7%",
        "Properties": "Hardness 230 HV (hardness values only generally comparative because of slight differences in composition and grain size)",
        "Description": "Films of cementite located at the ferritic grain boundaries, so broken into fragments after heavy reduction that they appear as stringers of roughly spheroidal particles aligned in the rolling direction",
        "Photo method": "Light microscope (Optical)",
        "Original magnification": "2000x"
    },
    "cs0083": {
        "Material name": "Low-carbon steel, rimming grade",
        "Material type": "Carbon steel, general",
        "Composition": "0.09 C; 0.005 Si; 0.43 Mn (wt%)",
        "Condition": "Annealed",
        "Condition details": "Cold rolled and annealed 3 min at 5 deg C (93 deg F), then cooled at 1 deg C/h (18 deg F/h) (approximately equivalent to furnace cooling)",
        "Properties": "Hardness 225 HV",
        "Description": "The overall effect on cementite from annealing at subcritical temperatures is to decrease the number of cementite particles and to increase their size. These spheroidizing effects are not marked until annealing temperatures exceed 600 deg C (1110 deg F) (compare images 2, 4, 6, and 8), but then rapidly become more significant (compare images 10 and 12).",
        "Photo method": "Light microscope (Optical)",
        "Original magnification": "2000x"
    },
    "cs0084": {
        "Material name": "Low-carbon steel, rimming grade",
        "Material type": "Carbon steel, general",
        "Composition": "0.09 C; 0.005 Si; 0.43 Mn (wt%)",
        "Condition": "Annealed",
        "Condition details": "Cold rolled and annealed 3 min at 525 deg C (977 deg F), then cooled at 1 deg C/h (18 deg F/h) (approximately equivalent to furnace cooling)",
        "Properties": "Hardness 205 HV",
        "Description": "The overall effect on cementite from annealing at subcritical temperatures is to decrease the number of cementite particles and to increase their size. These spheroidizing effects are not marked until annealing temperatures exceed 600 deg C (1110 deg F) (compare images 2, 4, 6, and 8), but then rapidly become more significant (compare images 10 and 12).",
        "Photo method": "Light microscope (Optical)",
        "Original magnification": "2000x"
    },
    "cs0085": {
        "Material name": "Low-carbon steel, rimming grade",
        "Material type": "Carbon steel, general",
        "Composition": "0.09 C; 0.005 Si; 0.43 Mn (wt%)",
        "Condition": "Annealed",
        "Condition details": "Cold rolled and annealed 3 min at 55 deg C (12 deg F), then cooled at 1 deg C/h (18 deg F/h) (approximately equivalent to furnace cooling)",
        "Properties": "Hardness 110 HV",
        "Description": "The overall effect on cementite from annealing at subcritical temperatures is to decrease the number of cementite particles and to increase their size. These spheroidizing effects are not marked until annealing temperatures exceed 600 deg C (1110 deg F) (compare images 2, 4, 6, and 8) but then rapidly become more significant (compare images 10 and 12).",
        "Photo method": "Light microscope (Optical)",
        "Original magnification": "2000x"
    },
    "cs0086": {
        "Material name": "Low-carbon steel, rimming grade",
        "Material type": "Carbon steel, general",
        "Composition": "0.09 C; 0.005 Si; 0.43 Mn (wt%)",
        "Condition": "Annealed",
        "Condition details": "Cold rolled and annealed 3 min at 6 deg C (111 deg F), then cooled at 1 deg C/h (18 deg F/h) (approximately equivalent to furnace cooling)",
        "Properties": "Hardness 110 HV",
        "Description": "The overall effect on cementite from annealing at subcritical temperatures is to decrease the number of cementite particles and to increase their size. These spheroidizing effects are not marked until annealing temperatures exceed 600 deg C (compare images 2, 4, 6, and 8), but then rapidly become more significant (compare images 10 and 12).",
        "Photo method": "Light microscope (Optical)",
        "Original magnification": "2000x"
    },
    "cs0087": {
        "Material name": "Low-carbon steel, rimming grade",
        "Material type": "Carbon steel, general",
        "Composition": "0.09 C; 0.005 Si; 0.43 Mn (wt%)",
        "Condition": "Annealed",
        "Condition details": "Cold rolled and annealed 3 min at 65 deg C (12 deg F), then cooled at 1 deg C/h (18 deg F/h) (approximately equivalent to furnace cooling)",
        "Properties": "Hardness 105 HV",
        "Description": "The overall effect on cementite from annealing at subcritical temperatures is to decrease the number of cementite particles and to increase their size. These spheroidizing effects are not marked until annealing temperatures exceed 600 deg C (1110 deg F) (compare images 2, 4, 6, and 8) but then rapidly become more significant (compare images 10 and 12). Stringers tend to be eliminated, but the particles still show some tendency to be grouped and aligned in the rolling direction (see images 10 and 12). Longer annealing times do not cause further marked increases in the size of cementite particles (compare images 10 and 14).",
        "Photo method": "Light microscope (Optical)",
        "Original magnification": "2000x"
    },
    "cs0088": {
        "Material name": "Low-carbon steel, rimming grade",
        "Material type": "Carbon steel, general",
        "Composition": "0.09 C; 0.005 Si; 0.43 Mn (wt%)",
        "Condition": "Annealed",
        "Condition details": "Cold rolled and annealed 3 min at 7 deg C (129 deg F), then cooled at 1 deg C/h (18 deg F/h) (approximately equivalent to furnace cooling)",
        "Properties": "Hardness 105 HV",
        "Description": "The overall effect on cementite from annealing at subcritical temperatures is to decrease the number of cementite particles and to increase their size. These spheroidizing effects are not marked until annealing temperatures exceed 600 deg C (1110 deg F) (compare images 2, 4, 6, and 8) but then rapidly become more significant (compare images 10 and 12). Stringers tend to be eliminated but the particles still show some tendency to be grouped and aligned in the rolling direction (see images 10 and 12).",
        "Photo method": "Light microscope (Optical)",
        "Original magnification": "2000x"
    },
    "cs0089": {
        "Material name": "Low-carbon steel, rimming grade",
        "Material type": "Carbon steel, general",
        "Composition": "0.09 C; 0.005 Si; 0.43 Mn (wt%)",
        "Condition": "Annealed",
        "Condition details": "Cold rolled and annealed 4 h at 65 deg C (12 deg F), then cooled at 1 deg C/h (18 deg F/h) (approximately equivalent to furnace cooling)",
        "Properties": "Hardness 100 HV",
        "Description": "The overall effect on cementite from annealing at subcritical temperatures over 600 deg C (1110 def F) is to decrease the number of cementite particles and to increase their size. Many particles are located at the ferritic grain boundaries because the cementite particles tend to arrest the migration of the grain boundaries and pin them. Longer annealing times do not cause further marked increases in the size of cementite particles (compare images 10 and 14). Fast cooling rates reduce the final size of the particles, but it is scarcely possible to detect these differences by qualitative observations (compare images 14 and 16). Increase in hardness is seen because more carbon is retained in solution in the ferrite.",
        "Photo method": "Light microscope (Optical)",
        "Original magnification": "2000x"
    },
    "cs0090": {
        "Material name": "Low-carbon steel, rimming grade",
        "Material type": "Carbon steel, general",
        "Composition": "0.09 C; 0.005 Si; 0.43 Mn (wt%)",
        "Condition": "Annealed",
        "Condition details": "Cold rolled and annealed 4 h at 65 deg C (12 deg F), then air cooled",
        "Properties": "Hardness 140 HV",
        "Description": "The overall effect on cementite from annealing at subcritical temperatures over 600 deg C (1110 deg F) is to decrease the number of cementite particles and to increase their size. Fast cooling rates reduce the final size of the particles, but it is scarcely possible to detect these differences by qualitative observations (compare images 14 and 16). Increase in hardness is seen because more carbon is retained in solution in the ferrite.",
        "Photo method": "Light microscope (Optical)",
        "Original magnification": "2000x"
    },
    "cs0091": {
        "Material name": "Enameling iron",
        "Material type": "Carbon steel, general",
        "Composition": "0.03 C; 0.005 Si; 0.04 Mn; 0.02 S; 0.01 P (wt%)",
        "Condition": "Hot worked",
        "Condition details": "Hot rolled",
        "Properties": "Hardness 125 HV",
        "Description": "Comparatively thick films of cementite at ferritic grain boundaries",
        "Photo method": "Light microscope (Optical)",
        "Original magnification": "2000x"
    },
    "cs0092": {
        "Material name": "Enameling iron",
        "Material type": "Carbon steel, general",
        "Composition": "0.03 C; 0.005 Si; 0.04 Mn; 0.02 S; 0.01 P (wt%)",
        "Condition": "Cold worked",
        "Condition details": "Cold rolled reduced 5%",
        "Properties": "Hardness 160 HV",
        "Description": "Normal fragmentation of cementite films during cold rolling",
        "Photo method": "Light microscope (Optical)",
        "Original magnification": "2000x"
    },
    "cs0093": {
        "Material name": "Enameling iron",
        "Material type": "Carbon steel, general",
        "Composition": "0.03 C; 0.005 Si; 0.04 Mn; 0.02 S; 0.01 P (wt%)",
        "Condition": "Annealed",
        "Condition details": "Cold rolled reduced 5%; subcritical annealed at 65 deg C (12 deg F) for 2 h, cooled slowly",
        "Properties": "Hardness 105 HV",
        "Description": "Higher magnification of image 5",
        "Photo method": "Light microscope (Optical)",
        "Original magnification": "2000x"
    },
    "cs0094": {
        "Material name": "Enameling iron",
        "Material type": "Carbon steel, general",
        "Composition": "0.03 C; 0.005 Si; 0.04 Mn; 0.02 S; 0.01 P (wt%)",
        "Condition": "Annealed",
        "Condition details": "Cold rolled reduced 5%. Heated at 97 deg C (178 deg F) for 1 min, cooled at 1 deg C/h (18 deg F/h)",
        "Description": "Typical structures obtained after annealing at a temperature that ensures complete austenitization and slow cooling. Ferritic grains are equiaxed, and cementite is present as thin films at the grain boundaries. Both are independent of prior structure.",
        "Photo method": "Light microscope (Optical)",
        "Original magnification": "2000x"
    },
    "cs0095": {
        "Material name": "Enameling iron",
        "Material type": "Carbon steel, general",
        "Composition": "0.03 C; 0.005 Si; 0.04 Mn; 0.02 S; 0.01 P (wt%)",
        "Condition": "Annealed",
        "Condition details": "Cold rolled reduced 5%. Heated at 97 deg C (178 deg F) for 1 min, air cooled",
        "Properties": "Hardness 105 HV",
        "Description": "Typical structures obtained after annealing at a temperature that ensures complete austenitization and fast cooling. Ferritic grain size is smaller, and cementite films are thinner after faster cooling.",
        "Photo method": "Light microscope (Optical)",
        "Original magnification": "2000x"
    },
    "cs0096": {
        "Material name": "Enameling iron",
        "Material type": "Carbon steel, general",
        "Composition": "0.03 C; 0.005 Si; 0.04 Mn; 0.02 S; 0.01 P (wt%)",
        "Condition": "Annealed",
        "Condition details": "Cold rolled reduced 5%. Heated at 97 deg C (178 deg F) for 1 min, air cooled to 7 deg C (129 deg F), then cooled at 1 deg C/h (18 deg F/h)",
        "Properties": "Hardness 90 HV",
        "Description": "Structures obtained if fast cooling from the austenitizing temperature is arrested below the A1 temperature and if cooling thereafter is slow. A small ferritic grain size is obtained, but the cementite particles that grow at subcritical temperatures are large. Large cementite particles that happen to be located at the surface result in the formation of unusually large cavities in the first coating of enamel, cavities that cannot be satisfactorily obscured by a second coat.",
        "Photo method": "Light microscope (Optical)",
        "Original magnification": "2000x"
    },
    "cs0097": {
        "Material name": "Enameling iron",
        "Material type": "Carbon steel, general",
        "Composition": "0.03 C; 0.005 Si; 0.42 Mn (wt%)",
        "Condition": "Annealed",
        "Condition details": "Open coil annealed in controlled atmosphere",
        "Properties": "Hardness 90 HV",
        "Description": "Decarburization to reduce carbon content produces a microstructure composed solely of small equiaxed grains of ferrite. No particles of free cementite are present, and nonmetallic inclusions are the only other detectable constituent present.",
        "Photo method": "Light microscope (Optical)",
        "Original magnification": "2000x"
    },
    "cs0099": {
        "Material name": "Carbon steel, 0.2% C, rimming grade",
        "Material type": "Carbon steel, general",
        "Condition": "Hot worked",
        "Condition details": "Hot rolled",
        "Description": "The same region of a longitudinal section of bar in which the macrostructure has been developed by three different techniques is shown in images 1 to 3. All three techniques show that the segregation patterns are less strongly developed in the rim than in the core. In this particular bar, the severest segregation is in the core immediately beneath the rim and in a central region.",
        "Photo method": "Light microscope (Optical)",
        "Original magnification": "2x"
    },
    "cs0100": {
        "Material name": "Carbon steel, 0.2% C, rimming grade",
        "Material type": "Carbon steel, general",
        "Condition": "Hot worked",
        "Condition details": "Hot rolled",
        "Description": "The same region of a longitudinal section of bar in which the macrostructure has been developed by three different techniques is shown in images 1 to 3. All three techniques show that the segregation patterns are less strongly developed in the rim than in the core. In this particular bar, the severest segregation is in the core immediately beneath the rim and in a central region.",
        "Photo method": "Light microscope (Optical)",
        "Original magnification": "2x"
    },
    "cs0101": {
        "Material name": "Carbon steel, 0.2% C, rimming grade",
        "Material type": "Carbon steel, general",
        "Condition": "Hot worked",
        "Condition details": "Hot rolled",
        "Description": "The same region of a longitudinal section of bar in which the macrostructure has been developed by three different techniques is shown in images 1 to 3. All three techniques show that the segregation patterns are less strongly developed in the rim than in the core. In this particular bar, the severest segregation is in the core immediately beneath the rim and in a central region.",
        "Photo method": "Light microscope (Optical)",
        "Original magnification": "2x"
    },
    "cs0102": {
        "Material name": "Mild steel, fully killed",
        "Material type": "Carbon steel, general",
        "Composition": "0.15 C; 0.15 Si; 0.8 Mn; 0.02 S; <0.01 P (wt%)",
        "Condition": "Hot worked",
        "Condition details": "Hot rolled",
        "Description": "It is common in continuously cast steels for macroscopic segregates to develop in the central regions (the last regions to solidify). The carbon content in the segregates is higher than average; images 1 to 3 are an example. Microstructures are similar to those of steels of similar composition and thermal history produced by the ingot route. A larger volume fraction of pearlite will be present at similar carbon contents due to the higher silicon content. The effect is substantial with each 0.1% Si having the same effect as a 0.05% increase in carbon content.",
        "Photo method": "Light microscope (Optical)",
        "Original magnification": "35x"
    },
    "cs0103": {
        "Material name": "Low-carbon steel, rimming grade",
        "Material type": "Carbon steel, general",
        "Composition": "0.09 C; 0.005 Si; 0.43 Mn (wt%)",
        "Condition": "Annealed",
        "Condition details": "Cold rolled reduced 7%. Heated 3 min at 75 deg C (138 deg F), then cooled at 1 deg C/h (18 deg F/h)",
        "Properties": "Hardness 92 HV",
        "Description": "Material slowly cooled from the austenitizing temperature. When the austenitizing temperature only just exceeds the A1 temperature, the ferritic grains are equiaxed and not much larger than those formed by recrystallization at subcritical temperatures. Ferritic grain size increases significantly with increases in austenitizing temperature (compare images 1, 3, and 5), particularly when the A3 temperature is exceeded (compare images 5 and 7).",
        "Photo method": "Light microscope (Optical)",
        "Original magnification": "100x"
    },
    "cs0104": {
        "Material name": "Low-carbon steel, rimming grade",
        "Material type": "Carbon steel, general",
        "Composition": "0.09 C; 0.005 Si; 0.43 Mn (wt%)",
        "Condition": "Annealed",
        "Condition details": "Cold rolled reduced 7%; heated 3 min at 8 deg C (147 deg F), then cooled at 1 deg C/h (18 deg F/h)",
        "Properties": "Hardness 95 HV",
        "Description": "Material slowly cooled from the austenitizing temperature. When the austenitizing temperature only just exceeds the A1 temperature, the ferritic grains are equiaxed and not much larger than those formed by recrystallization at subcritical temperatures. Ferritic grain size increases significantly with increases in austenitizing temperature (compare images 1, 3, and 5), particularly when the A3 temperature is exceeded (compare images 5 and 7).",
        "Photo method": "Light microscope (Optical)",
        "Original magnification": "100x"
    },
    "cs0105": {
        "Material name": "Low-carbon steel, rimming grade",
        "Material type": "Carbon steel, general",
        "Composition": "0.09 C; 0.005 Si; 0.43 Mn (wt%)",
        "Condition": "Annealed",
        "Condition details": "Cold rolled reduced 7%; heated 3 min at 85 deg C (156 deg F), then cooled at 1 deg C/h (18 deg F/h)",
        "Properties": "Hardness 85 HV",
        "Description": "Material slowly cooled from the austenitizing temperature. When the austenitizing temperature only just exceeds the A1 temperature, the ferritic grains are equiaxed and not much larger than those formed by recrystallization at subcritical temperatures. Ferritic grain size increases significantly with increases in austenitizing temperature (compare images 1, 3, and 5), particularly when the A3 temperature is exceeded (compare images 5 and 7).",
        "Photo method": "Light microscope (Optical)",
        "Original magnification": "100x"
    },
    "cs0106": {
        "Material name": "Low-carbon steel, rimming grade",
        "Material type": "Carbon steel, general",
        "Composition": "0.09 C; 0.005 Si; 0.43 Mn (wt%)",
        "Condition": "Annealed",
        "Condition details": "Cold rolled reduced 7%. Heated 3 min at 9 deg C (165 deg F), then cooled at 1 deg C/h (18 deg F/h)",
        "Properties": "Hardness 85 HV",
        "Description": "Material slowly cooled from the austenitizing temperature. When the austenitizing temperature only just exceeds the A1 temperature, the ferritic grains are equiaxed and not much larger than those formed by recrystallization at subcritical temperatures. Ferritic grain size increases significantly with increases in austenitizing temperature (compare images 1, 3, and 5), particularly when the A3 temperature is exceeded (compare images 5 and 7).",
        "Photo method": "Light microscope (Optical)",
        "Original magnification": "100x"
    },
    "cs0107": {
        "Material name": "Low-carbon steel, rimming grade",
        "Material type": "Carbon steel, general",
        "Composition": "0.09 C; 0.005 Si; 0.43 Mn (wt%)",
        "Condition": "Normalized",
        "Condition details": "Cold rolled reduced 7%. Heated 3 min at 75 deg C (138 deg F), then cooled in still air",
        "Properties": "Hardness 130 HV",
        "Description": "Ferritic grain size after moderately fast cooling from an austenitizing treatment (such as when thin sections are cooled in still air) is smaller than that resulting from slow cooling (images 9, 11, and 13), and this may be attributed to depression of the temperature at which ferrite is nucleated. A rather irregular nonequiaxed structure characteristically is produced when the austenitizing temperature exceeds the A3 temperature (image 15); this is due to the ferrite precipitating in a Widmanstatten form during cooling through temperature ranges just below A3.",
        "Photo method": "Light microscope (Optical)",
        "Original magnification": "100x"
    },
    "cs0108": {
        "Material name": "Low-carbon steel, rimming grade",
        "Material type": "Carbon steel, general",
        "Composition": "0.09 C; 0.005 Si; 0.43 Mn (wt%)",
        "Condition": "Normalized",
        "Condition details": "Cold rolled reduced 7%. Heated 3 min at 8 deg C (147 deg F), then cooled in still air (normalized)",
        "Properties": "Hardness 140 HV",
        "Description": "Ferritic grain size after moderately fast cooling from an austenitizing treatment (such as when thin sections are cooled in still air) is smaller than that resulting from slow cooling (images 9, 11, and 13), and this may be attributed to depression of the temperature at which ferrite is nucleated. A rather irregular nonequiaxed structure characteristically is produced when the austenitizing temperature exceeds the A3 temperature (image 15); this is due to the ferrite precipitating in a Widmanstatten form during cooling through temperature ranges just below A3.",
        "Photo method": "Light microscope (Optical)",
        "Original magnification": "100x"
    },
    "cs0109": {
        "Material name": "Low-carbon steel, rimming grade",
        "Material type": "Carbon steel, general",
        "Composition": "0.09 C; 0.005 Si; 0.43 Mn (wt%)",
        "Condition": "Normalized",
        "Condition details": "Cold rolled reduced 7%. Heated 3 min at 85 deg C (156 deg F), then cooled in still air",
        "Properties": "Hardness 140 HV",
        "Description": "Ferritic grain size after moderately fast cooling from an austenitizing treatment (such as when thin sections are cooled in still air) is smaller than that resulting from slow cooling (images 9, 11, and 13), and this may be attributed to depression of the temperature at which ferrite is nucleated. A rather irregular nonequiaxed structure characteristically is produced when the austenitizing temperature exceeds the A3 temperature (image 15); this is due to the ferrite precipitating in a Widmanstatten form during cooling through temperature ranges just below A3.",
        "Photo method": "Light microscope (Optical)",
        "Original magnification": "100x"
    },
    "cs0110": {
        "Material name": "Low-carbon steel, rimming grade",
        "Material type": "Carbon steel, general",
        "Composition": "0.09 C; 0.005 Si; 0.43 Mn (wt%)",
        "Condition": "Normalized",
        "Condition details": "Cold rolled reduced 7%. Heated 3 min at 9 deg C (165 deg F), then cooled in still air",
        "Properties": "Hardness 140 HV",
        "Description": "Ferritic grain size after moderately fast cooling from an austenitizing treatment (such as when thin sections are cooled in still air) is smaller than that resulting from slow cooling (images 9, 11, and 13), and this may be attributed to depression of the temperature at which ferrite is nucleated. A rather irregular nonequiaxed structure characteristically is produced when the austenitizing temperature exceeds the A3 temperature (image 15); this is due to the ferrite precipitating in a Widmanstatten form during cooling through temperature ranges just below A3.",
        "Photo method": "Light microscope (Optical)",
        "Original magnification": "100x"
    },
    "cs0111": {
        "Material name": "Carbon steel, 0.2% C, rimming grade",
        "Material type": "Carbon steel, general",
        "Composition": "0.20 C; 0.004 Si; 0.45 Mn; 0.033 S; 0.016 P (wt%)",
        "Condition": "Hot worked",
        "Condition details": "Hot rolled",
        "Properties": "Hardness 120 HV",
        "Description": "10 vol% pearlite. The microstructures of both rim and core regions consist of equiaxed grains of ferrite together with a small volume fraction of pearlite (images 4 to 7). Short films of cementite are also present at some of the ferritic grain boundaries (arrow in image 5). They have formed in regions where thin films of austenite transformed during cooling to pearlite with a fully degenerate morphology. There is a slight tendency for the ferrite in the core regions to be concentrated in longitudinal bands in the particular bar. The volume fraction of pearlite in the rim is noticeably less than in the core (compare images 4 and 6 as well as 5 and 7) in proportion to the difference in carbon content. There is a corresponding, although small, difference in hardness.",
        "Photo method": "Light microscope (Optical)",
        "Original magnification": "100x"
    },
    "cs0112": {
        "Material name": "Carbon steel, 0.2% C, rimming grade",
        "Material type": "Carbon steel, general",
        "Composition": "0.26 C; 0.004 Si; 0.45 Mn; 0.051 S; 0.013 P (wt%)",
        "Condition": "Hot worked",
        "Condition details": "Hot rolled",
        "Properties": "Hardness 140 HV",
        "Description": "18 vol% pearlite. The microstructures of both rim and core regions consist of equiaxed grains of ferrite together with a small volume fraction of pearlite (images 4 to 7). Short films of cementite are also present at some of the ferritic grain boundaries (arrow in image 5). They have formed in regions where thin films of austenite transformed during cooling to pearlite with a fully degenerate morphology. There is a slight tendency for the ferrite in the core regions to be concentrated in longitudinal bands in the particular bar. The volume fraction of pearlite in the rim is noticeably less than in the core (compare images 4 and 6 as well as 5 and 7) in proportion to the difference in carbon content. There is a corresponding, although small, difference in hardness.",
        "Photo method": "Light microscope (Optical)",
        "Original magnification": "100x"
    },
    "cs0113": {
        "Material name": "Carbon steel, 0.2% C, rimming grade",
        "Material type": "Carbon steel, general",
        "Composition": "0.26 C; 0.004 Si; 0.45 Mn; 0.051 S; 0.013 P (wt%)",
        "Condition": "Hot worked",
        "Condition details": "Hot rolled",
        "Description": "Images 8 and 9 are different regions of the rim-core junction of one bar. The junction between rim and core is just distinguishable (image 8), more so where ferrite-rich regions containing numerous small nonmetallic inclusions (probably oxides) are occasionally located in the junction region (image 9). These regions result from blowholes originally present at the rim/core junction of the ingot that have welded up during hot rolling.",
        "Photo method": "Light microscope (Optical)",
        "Original magnification": "100x"
    },
    "cs0114": {
        "Material name": "Carbon steel, 0.2% C, rimming grade",
        "Material type": "Carbon steel, general",
        "Composition": "0.26 C; 0.004 Si; 0.45 Mn; 0.051 S; 0.013 P (wt%)",
        "Condition": "Hot worked",
        "Condition details": "Hot rolled",
        "Description": "Images 8 and 9 are different regions of the rim-core junction of one bar. The junction between rim and core is just distinguishable (image 8), more so where ferrite-rich regions containing numerous small nonmetallic inclusions (probably oxides) are occasionally located in the junction region (image 9). These regions result from blowholes originally present at the rim/core junction of the ingot that have welded up during hot rolling.",
        "Photo method": "Light microscope (Optical)",
        "Original magnification": "100x"
    },
    "cs0115": {
        "Material name": "Carbon steel, 0.2% C, semikilled",
        "Material type": "Carbon steel, general",
        "Composition": "0.22 C; 0.06 Si; 0.70 Mn (wt%)",
        "Condition": "Hot worked",
        "Condition details": "As rolled",
        "Description": "20 vol% pearlite. Semikilled grades of mild steel are macroscopically more uniform in structure throughout the section thickness. The microstructure of a grade of comparatively low-carbon content is shown in images 1 and 2, and that of a grade of comparatively high carbon content for a mild steel is shown in images 3 and 4. Films of cementite are present at some of the ferritic grain boundaries of the steel of lower carbon content (image 1), and these films can be taken to be regions where pearlite grew with a fully degenerate morphology. They are not present in the steel of higher carbon content (image 4), because the tendency for pearlite to grow with a degenerate morphology is reduced as the carbon content increases.",
        "Photo method": "Light microscope (Optical)",
        "Original magnification": "100x"
    },
    "cs0116": {
        "Material name": "Carbon steel, 0.3% C, semikilled",
        "Material type": "Carbon steel, general",
        "Composition": "0.30 C; 0.04 Si; 1.03 Mn (wt%)",
        "Condition": "Hot worked",
        "Condition details": "As rolled",
        "Description": "35 vol% pearlite. Semikilled grades of mild steel are macroscopically more uniform in structure throughout the section thickness. The microstructure of a grade of comparatively low carbon content is shown in images 1 and 2, and that of a grade of comparatively high carbon content for a mild steel is shown in images 3 and 4. Films of cementite are present at some of the ferritic grain boundaries of the steel of lower carbon content (image 1), and these films can be taken to be regions where pearlite grew with a fully degenerate morphology. They are not present in the steel of higher carbon content (image 4) because the tendency for pearlite to grow with a degenerate morphology is reduced as the carbon content increases.",
        "Photo method": "Light microscope (Optical)",
        "Original magnification": "100x"
    },
    "cs0117": {
        "Material name": "Mild steel, fully killed",
        "Material type": "Carbon steel, general",
        "Composition": "0.14 C; 0.16 Si; 1.0 Mn (wt%)",
        "Condition": "Hot worked",
        "Condition details": "Hot rolled",
        "Description": "Marked ferrite-pearlite banding develops in slowly cooled grades that contain substantial amounts of manganese (images 4 and 5).",
        "Photo method": "Light microscope (Optical)",
        "Original magnification": "100x"
    },
    "cs0118": {
        "Material name": "Carbon steel, 0.15% C, semikilled",
        "Material type": "Carbon steel, general",
        "Composition": "0.17 C; 0.09 Si; 1.02 Mn (wt%)",
        "Condition": "Hot worked",
        "Condition details": "As rolled",
        "Properties": "Hardness 110 HV",
        "Description": "15 vol% pearlite. Semikilled structural steel made as a fracture-tough grade",
        "Photo method": "Light microscope (Optical)",
        "Original magnification": "100x"
    },
    "cs0119": {
        "Material name": "Carbon steel, 0.1% C, 1% Mn, fully killed",
        "Material type": "Carbon steel, general",
        "Composition": "0.10 C; 0.25 Si; 1.08 Mn (wt%)",
        "Condition": "Hot worked",
        "Condition details": "As rolled",
        "Properties": "Hardness 150 HV",
        "Description": "8 vol% pearlite. Fully killed by silicon additions, with superior toughness. The carbon contents are less than those for ordinary grades of mild steel, and hence the volume fractions of pearlite are smaller. The ferrite and pearlite still tend to segregate in longitudinal bands. Small ferritic grain size",
        "Photo method": "Light microscope (Optical)",
        "Original magnification": "100x"
