Repository: CamiloMartinezM/supervised-micrograph-segmentation

# Supervised Superpixel-Texton Approach for Micrograph Segmentation
**Method overview.** (1) 51 optical micrographs of hypoeutectoid steels are preprocessed and annotated with windows of pearlite and proeutectoid ferrite (PF). (2) The MR8 filter responses of the annotated pixels are clustered per class into K textons. (3) A new micrograph is cut into superpixels: every pixel votes for the class of its nearest texton, each superpixel takes the majority class, and pearlite is then split into ferrite and cementite. (4) The segmentation gives phase fractions, the pearlite interlamellar spacing from the 2-D DFT spectrum, and yield and tensile strength from structure–property relations.

File: data.json (part 5 of 35)
{
    },
    "cs0120": {
        "Material name": "Carbon steel, 0.15% C, semikilled",
        "Material type": "Carbon steel, general",
        "Composition": "0.17 C; 0.09 Si; 1.02 Mn (wt%)",
        "Condition": "Annealed",
        "Condition details": "Austenitized at 875 deg C (165 deg F), cooled at 1 deg C/h (18 deg F/h); as rolled",
        "Properties": "Hardness 110 HV",
        "Description": "Ferritic grain size increases progressively with increasing austenitizing temperature, and the spacing of the ferrite-rich and pearlite-rich bands increases until, with the highest austenitizing temperature, the banding can scarcely be distinguished (images 7 and 8). Much of the ferrite then has a Widmanstatten morphology (image 8). Use of different etchants shows that ferritic grain boundaries are developed by nital but not by picral and that pearlite colonies are developed in uniform contrast by picral, whereas nital develops contrast in some but not others (see central regions of image 3). The ferritic grain boundaries are not revealed as such by etching in picral, but a general impression of the ferritic grain size is obtained from the spacing of the pearlite colonies. This is because the ferrite grains frequently extend from the boundary of one pearlite colony to that of the adjoining colony (see, for example, images 5 and 7).",
        "Photo method": "Light microscope (Optical)",
        "Original magnification": "100x"
    },
    "cs0121": {
        "Material name": "Carbon steel, 0.15% C, semikilled",
        "Material type": "Carbon steel, general",
        "Composition": "0.17 C; 0.09 Si; 1.02 Mn (wt%)",
        "Condition": "Annealed",
        "Condition details": "Austenitized at 875 deg C (165 deg F), cooled at 1 deg C/h (18 deg F/h); as rolled",
        "Properties": "Hardness 110 HV",
        "Description": "Ferritic grain size increases progressively with increasing austenitizing temperature, and the spacing of the ferrite-rich and pearlite-rich bands increases until, with the highest austenitizing temperature, the banding can scarcely be distinguished (images 7 and 8). Much of the ferrite then has a Widmanstatten morphology (image 8). Use of different etchants shows that ferritic grain boundaries are developed by nital but not by picral and that pearlite colonies are developed in uniform contrast by picral, whereas nital develops contrast in some but not others (see central regions of image 3). The ferritic grain boundaries are not revealed as such by etching in picral, but a general impression of the ferritic grain size is obtained from the spacing of the pearlite colonies. This is because the ferrite grains frequently extend from the boundary of one pearlite colony to that of the adjoining colony (see, for example, images 5 and 7).",
        "Photo method": "Light microscope (Optical)",
        "Original magnification": "100x"
    },
    "cs0122": {
        "Material name": "Carbon steel, 0.15% C, semikilled",
        "Material type": "Carbon steel, general",
        "Composition": "0.17 C; 0.09 Si; 1.02 Mn (wt%)",
        "Condition": "Annealed",
        "Condition details": "Austenitized at 1 deg C (183 deg F), cooled at 1 deg C/h (18 deg F/h)",
        "Properties": "Hardness 110 HV",
        "Description": "Ferritic grain size increases progressively with increasing austenitizing temperature, and the spacing of the ferrite-rich and pearlite-rich bands increases until, with the highest austenitizing temperature, the banding can scarcely be distinguished (images 7 and 8). Much of the ferrite then has a Widmanstatten morphology (image 8). Use of different etchants shows that ferritic grain boundaries are developed by nital but not by picral, and that pearlite colonies are developed in uniform contrast by picral, whereas nital develops contrast in some but not others (see central regions of image 3). The ferritic grain boundaries are not revealed as such by etching in picral, but a general impression of the ferritic grain size is obtained from the spacing of the pearlite colonies. This is because the ferrite grains frequently extend from the boundary of one pearlite colony to that of the adjoining colony (see, for example, images 5 and 7).",
        "Photo method": "Light microscope (Optical)",
        "Original magnification": "100x"
    },
    "cs0123": {
        "Material name": "Carbon steel, 0.15% C, semikilled",
        "Material type": "Carbon steel, general",
        "Composition": "0.17 C; 0.09 Si; 1.02 Mn (wt%)",
        "Condition": "Annealed",
        "Condition details": "Austenitized at 1 deg C (183 deg F), cooled at 1 deg C/h (18 deg F/h)",
        "Properties": "Hardness 110 HV",
        "Description": "Ferritic grain size increases progressively with increasing austenitizing temperature, and the spacing of the ferrite-rich and pearlite-rich bands increases until, with the highest austenitizing temperature, the banding can scarcely be distinguished (images 7 and 8). Much of the ferrite then has a Widmanstatten morphology (image 8). Use of different etchants shows that ferritic grain boundaries are developed by nital but not by picral and that pearlite colonies are developed in uniform contrast by picral, whereas nital develops contrast in some but not others (see central regions of image 3). The ferritic grain boundaries are not revealed as such by etching in picral, but a general impression of the ferritic grain size is obtained from the spacing of the pearlite colonies. This is because the ferrite grains frequently extend from the boundary of one pearlite colony to that of the adjoining colony (see, for example, images 5 and 7).",
        "Photo method": "Light microscope (Optical)",
        "Original magnification": "100x"
    },
    "cs0124": {
        "Material name": "Carbon steel, 0.15% C, semikilled",
        "Material type": "Carbon steel, general",
        "Composition": "0.17 C; 0.09 Si; 1.02 Mn (wt%)",
        "Condition": "Annealed",
        "Condition details": "Austenitized at 11 deg C (21 deg F), cooled at 1 deg C/h (18 deg F/h)",
        "Properties": "Hardness 105 HV",
        "Description": "Ferritic grain size increases progressively with increasing austenitizing temperature, and the spacing of the ferrite-rich and pearlite-rich bands increases until, with the highest austenitizing temperature, the banding can scarcely be distinguished (images 7 and 8). Much of the ferrite then has a Widmanstatten morphology (image 8). Use of different etchants shows that ferritic grain boundaries are developed by nital but not by picral and that pearlite colonies are developed in uniform contrast by picral, whereas nital develops contrast in some but not others (see central regions of image 3). The ferritic grain boundaries are not revealed as such by etching in picral, but a general impression of the ferritic grain size is obtained from the spacing of the pearlite colonies. This is because the ferrite grains frequently extend from the boundary of one pearlite colony to that of the adjoining colony (see, for example, images 5 and 7).",
        "Photo method": "Light microscope (Optical)",
        "Original magnification": "100x"
    },
    "cs0125": {
        "Material name": "Carbon steel, 0.15% C, semikilled",
        "Material type": "Carbon steel, general",
        "Composition": "0.17 C; 0.09 Si; 1.02 Mn (wt%)",
        "Condition": "Annealed",
        "Condition details": "Austenitized at 11 deg C (21 deg F), cooled at 1 deg C/h (18 deg F/h)",
        "Properties": "Hardness 105 HV",
        "Description": "Ferritic grain size increases progressively with increasing austenitizing temperature, and the spacing of the ferrite-rich and pearlite-rich bands increases until, with the highest austenitizing temperature, the banding can scarcely be distinguished (images 7 and 8). Much of the ferrite then has a Widmanstatten morphology (image 8). Use of different etchants shows that ferritic grain boundaries are developed by nital but not by picral and that pearlite colonies are developed in uniform contrast by picral, whereas nital develops contrast in some but not others (see central regions of image 3). The ferritic grain boundaries are not revealed as such by etching in picral, but a general impression of the ferritic grain size is obtained from the spacing of the pearlite colonies. This is because the ferrite grains frequently extend from the boundary of one pearlite colony to that of the adjoining colony (see, for example, images 5 and 7).",
        "Photo method": "Light microscope (Optical)",
        "Original magnification": "100x"
    },
    "cs0126": {
        "Material name": "Carbon steel, 0.15% C, semikilled",
        "Material type": "Carbon steel, general",
        "Composition": "0.17 C; 0.09 Si; 1.02 Mn (wt%)",
        "Condition": "Annealed",
        "Condition details": "Austenitized at 12 deg C (219 deg F), cooled at 1 deg C/h (18 deg F/h)",
        "Properties": "Hardness 105 HV",
        "Description": "Ferritic grain size increases progressively with increasing austenitizing temperature, and the spacing of the ferrite-rich and pearlite-rich bands increases until, with the highest austenitizing temperature, the banding can scarcely be distinguished (images 7 and 8). Much of the ferrite then has a Widmanstatten morphology (image 8). Use of different etchants shows that ferritic grain boundaries are developed by nital but not by picral and that pearlite colonies are developed in uniform contrast by picral, whereas nital develops contrast in some but not others (see central regions of image 3). Different impressions of the general relationships between ferritic and pearlitic areas are obtained by etching in the two reagents. The Widmanstatten relationship between ferrite and pearlite after annealing from 1200 deg C (2190 deg F) is shown in different ways in images 7 and 8. The ferritic grain boundaries are not revealed as such by etching in picral, but a general impression of the ferritic grain size is obtained from the spacing of the pearlite colonies. This is because the ferrite grains frequently extend from the boundary of one pearlite colony to that of the adjoining colony (see, for example, images 5 and 7).",
        "Photo method": "Light microscope (Optical)",
        "Original magnification": "100x"
    },
    "cs0127": {
        "Material name": "Carbon steel, 0.15% C, semikilled",
        "Material type": "Carbon steel, general",
        "Composition": "0.17 C; 0.09 Si; 1.02 Mn (wt%)",
        "Condition": "Annealed",
        "Condition details": "Austenitized at 12 deg C (219 deg F), cooled at 1 deg C/h (18 deg F/h)",
        "Properties": "Hardness 105 HV",
        "Description": "Ferritic grain size increases progressively with increasing austenitizing temperature, and the spacing of the ferrite-rich and pearlite-rich bands increases until, with the highest austenitizing temperature, the banding can scarcely be distinguished (images 7 and 8). Much of the ferrite then has a Widmanstatten morphology (image 8). Use of different etchants shows that ferritic grain boundaries are developed by nital but not by picral and that pearlite colonies are developed in uniform contrast by picral, whereas nital develops contrast in some but not others (see central regions of image 3). Different impressions of the general relationships between ferritic and pearlitic areas are obtained by etching in the two reagents. The Widmanstatten relationship between ferrite and pearlite after annealing from 1200 deg C (2190 deg F) is shown in different ways in images 7 and 8. The ferritic grain boundaries are not revealed as such by etching in picral, but a general impression of the ferritic grain size is obtained from the spacing of the pearlite colonies. This is because the ferrite grains frequently extend from the boundary of one pearlite colony to that of the adjoining colony (see, for example, images 5 and 7).",
        "Photo method": "Light microscope (Optical)",
        "Original magnification": "100x"
    },
    "cs0128": {
        "Material name": "Carbon steel, 0.1% C, 1% Mn, fully killed",
        "Material type": "Carbon steel, general",
        "Composition": "0.10 C; 0.25 Si; 1.08 Mn (wt%)",
        "Condition": "Annealed",
        "Condition details": "Austenitized at 875 deg C (165 deg F), cooled at 1 deg C/h (18 deg F/h)",
        "Properties": "Hardness 120 HV",
        "Description": "Ferritic grain size of annealed fully killed steel increases with increasing austenitizing temperature, as does the spacing of the bands of ferrite and pearlite, but both increase much less rapidly than in semikilled steel. Films of cementite are present at the ferritic grain boundaries, but they are much more numerous in the ferrite-rich bands than in the pearlite-rich bands (compare images 8 and 9).",
        "Photo method": "Light microscope (Optical)",
        "Original magnification": "100x"
    },
    "cs0129": {
        "Material name": "Carbon steel, 0.1% C, 1% Mn, fully killed",
        "Material type": "Carbon steel, general",
        "Composition": "0.10 C; 0.25 Si; 1.08 Mn (wt%)",
        "Condition": "Annealed",
        "Condition details": "Austenitized at 9 deg C (165 deg F), cooled at 1 deg C/h (18 deg F/h)",
        "Properties": "Hardness 120 HV",
        "Description": "Ferritic grain size of annealed fully killed steel increases with increasing austenitizing temperature, as does the spacing of the bands of ferrite and pearlite, but both increase much less rapidly than in semikilled steel. Films of cementite are present at the ferritic grain boundaries, but they are much more numerous in the ferrite-rich bands than in the pearlite-rich bands (compare images 8 and 9).",
        "Photo method": "Light microscope (Optical)",
        "Original magnification": "100x"
    },
    "cs0130": {
        "Material name": "Carbon steel, 0.1% C, 1% Mn, fully killed",
        "Material type": "Carbon steel, general",
        "Composition": "0.10 C; 0.25 Si; 1.08 Mn (wt%)",
        "Condition": "Annealed",
        "Condition details": "Austenitized at 1 deg C (183 deg F), cooled at 1 deg C/h (18 deg F/h)",
        "Properties": "Hardness 115 HV",
        "Description": "Ferritic grain size of annealed fully killed steel increases with increasing austenitizing temperature, as does the spacing of the bands of ferrite and pearlite, but both increase much less rapidly than in semikilled steel. Films of cementite are present at the ferritic grain boundaries, but they are much more numerous in the ferrite-rich bands than in the pearlite-rich bands (compare images 8 and 9).",
        "Photo method": "Light microscope (Optical)",
        "Original magnification": "100x"
    },
    "cs0131": {
        "Material name": "Carbon steel, 0.1% C, 1% Mn, fully killed",
        "Material type": "Carbon steel, general",
        "Composition": "0.10 C; 0.25 Si; 1.08 Mn (wt%)",
        "Condition": "Annealed",
        "Condition details": "Austenitized at 11 deg C (21 deg F), cooled at 1 deg C/h (18 deg F/h)",
        "Properties": "Hardness 110 HV",
        "Description": "Ferritic grain size of annealed, fully killed steel increases with increasing austenitizing temperature, as does the spacing of the bands of ferrite and pearlite, but both increase much less rapidly than in semikilled steel. Films of cementite are present at the ferritic grain boundaries, but they are much more numerous in the ferrite-rich bands than in the pearlite-rich bands (compare images 8 and 9).",
        "Photo method": "Light microscope (Optical)",
        "Original magnification": "100x"
    },
    "cs0132": {
        "Material name": "Carbon steel, 0.1% C, 1% Mn, fully killed",
        "Material type": "Carbon steel, general",
        "Composition": "0.10 C; 0.25 Si; 1.08 Mn (wt%)",
        "Condition": "Normalized",
        "Condition details": "Austenitized at 875 deg C (165 deg F), cooled in still air",
        "Properties": "Hardness 135 HV",
        "Description": "The ferritic grain size is smaller, and the development of the ferrite-pearlite bands is less marked. The lamellar spacing of the pearlite is smaller, and the films of cementite precipitated at the ferritic grain boundaries are thinner and less voluminous for normalizing than for annealing.",
        "Photo method": "Light microscope (Optical)",
        "Original magnification": "100x"
    },
    "cs0133": {
        "Material name": "Carbon steel, 0.1% C, 1% Mn, fully killed",
        "Material type": "Carbon steel, general",
        "Composition": "0.10 C; 0.25 Si; 1.08 Mn (wt%)",
        "Condition": "Normalized",
        "Condition details": "Austenitized at 9 deg C (165 deg F), cooled in still air",
        "Properties": "Hardness 135 HV",
        "Description": "The ferritic grain size is smaller, and the development of the ferrite-pearlite bands is less marked. The lamellar spacing of the pearlite is smaller, and the films of cementite precipitated at the ferritic grain boundaries are thinner and less voluminous for normalizing than for annealing.",
        "Photo method": "Light microscope (Optical)",
        "Original magnification": "100x"
    },
    "cs0134": {
        "Material name": "Carbon steel, 0.1% C, 1% Mn, fully killed",
        "Material type": "Carbon steel, general",
        "Composition": "0.10 C; 0.25 Si; 1.08 Mn (wt%)",
        "Condition": "Normalized",
        "Condition details": "Austenitized at 1 deg C (183 deg F), cooled in still air",
        "Properties": "Hardness 130 HV",
        "Description": "The ferritic grain size is smaller, and the development of the ferrite-pearlite bands is less marked. The lamellar spacing of the pearlite is smaller, and the films of cementite precipitated at the ferritic grain boundaries are thinner and less voluminous for normalizing than for annealing.",
        "Photo method": "Light microscope (Optical)",
        "Original magnification": "100x"
    },
    "cs0135": {
        "Material name": "Carbon steel, 0.1% C, 1% Mn, fully killed",
        "Material type": "Carbon steel, general",
        "Composition": "0.10 C; 0.25 Si; 1.08 Mn (wt%)",
        "Condition": "Normalized",
        "Condition details": "Austenitized at 11 deg C (21 deg F), cooled in still air",
        "Properties": "Hardness 130 HV",
        "Description": "The ferritic grain size is smaller, and the development of the ferrite-pearlite bands is less marked. The lamellar spacing of the pearlite is smaller, and the films of cementite precipitated at the ferritic grain boundaries are thinner and less voluminous for normalizing than for annealing.",
        "Photo method": "Light microscope (Optical)",
        "Original magnification": "100x"
    },
    "cs0136": {
        "Material name": "Low-carbon steel, rimming grade",
        "Material type": "Carbon steel, general",
        "Composition": "0.03 C; 0.005 Si; 0.43 Mn (wt%)",
        "Condition": "Quenched",
        "Condition details": "Heated at 8 deg C (147 deg F), cooled at 1 deg C/h (18 deg F/h), solution treated at 7 deg C (129 deg F) for 1 h, water quenched",
        "Properties": "Hardness 105 HV",
        "Description": "Numerous small etch pits are developed by etching in nital when the supersaturated ferrite is heated for a time that ensures near-maximum hardening (compare images 2 and 4). The pits become progressively larger but less numerous as aging time increases (images 6 and 8), the hardness at the same time falling to a level below that of the as-quenched material (images 1 and 2). The pits are, in all instances, reasonably uniformly distributed throughout the grains, although a few may be located at the grain boundaries after long aging times (some grain-boundary pits are indicated by the arrow in image 8); the adjoining grain-boundary regions then tend to be depleted of pits. The pitting maybe seen at all magnifications, although it must be quite advanced before it can be detected at low magnifications (compare images 1 to 8). These etch pitting effects are associated with precipitation of very small particles of a carbide (a hexagonal form known as epsilon carbide) that is readily detected by electron microscopy.",
        "Photo method": "Light microscope (Optical)",
        "Original magnification": "250x"
    },
    "cs0137": {
        "Material name": "Low-carbon steel, rimming grade",
        "Material type": "Carbon steel, general",
        "Composition": "0.03 C; 0.005 Si; 0.43 Mn (wt%)",
        "Condition": "Heat treated",
        "Condition details": "Heated at 8 deg C (147 deg F), cooled at 1 deg C/h (18 deg F/h), solution treated at 7 deg C (129 deg F) for 1 h, water quenched, then aged at 15 deg C (3 deg F) for 15 min",
        "Properties": "Hardness 120 HV",
        "Description": "Numerous small etch pits are developed by etching in nital when the supersaturated ferrite is heated for a time that ensures near-maximum hardening (compare images 2 and 4). The pits become progressively larger but less numerous as aging time increases (images 6 and 8), the hardness at the same time falling to a level below that of the as-quenched material (images 1 and 2). The pits are, in all instances, reasonably uniformly distributed throughout the grains, although a few may be located at the grain boundaries after long aging times (some grain-boundary pits are indicated by the arrow in image 8); the adjoining grain-boundary regions then tend to be depleted of pits. The pitting maybe seen at all magnifications, although it must be quite advanced before it can be detected at low magnifications (compare images 1 to 8). These etch pitting effects are associated with precipitation of very small particles of a carbide (a hexagonal form known as epsilon carbide) that is readily detected by electron microscopy.",
        "Photo method": "Light microscope (Optical)",
        "Original magnification": "250x"
    },
    "cs0138": {
        "Material name": "Low-carbon steel, rimming grade",
        "Material type": "Carbon steel, general",
        "Composition": "0.03 C; 0.005 Si; 0.43 Mn (wt%)",
        "Condition": "Heat treated",
        "Condition details": "Heated at 8 deg C (147 deg F), cooled at 1 deg C/h (18 deg F/h), solution treated at 7 deg C (129 deg F) for 1 h, water quenched, then aged at 15 deg C (3 deg F) for 1 h",
        "Properties": "Hardness 100 HV",
        "Description": "Numerous small etch pits are developed by etching in nital when the supersaturated ferrite is heated for a time that ensures near-maximum hardening (compare images 2 and 4). The pits become progressively larger but less numerous as aging time increases (images 6 and 8), the hardness at the same time falling to a level below that of the as-quenched material (images 1 and 2). The pits are, in all instances, reasonably uniformly distributed throughout the grains, although a few may be located at the grain boundaries after long aging times (some grain-boundary pits are indicated by the arrow in image 8); the adjoining grain-boundary regions then tend to be depleted of pits. The pitting maybe seen at all magnifications, although it must be quite advanced before it can be detected at low magnifications (compare images 1 to 8). These etch pitting effects are associated with precipitation of very small particles of a carbide (a hexagonal form known as epsilon carbide) that is readily detected by electron microscopy.",
        "Photo method": "Light microscope (Optical)",
        "Original magnification": "250x"
    },
    "cs0139": {
        "Material name": "Low-carbon steel, rimming grade",
        "Material type": "Carbon steel, general",
        "Composition": "0.03 C; 0.005 Si; 0.43 Mn (wt%)",
        "Condition": "Heat treated",
        "Condition details": "Heated at 8 deg C (147 deg F), cooled at 1 deg C/h (18 deg F/h), solution treated at 7 deg C (129 deg F) for 1 h, water quenched, then aged at 15 deg C (3 deg F) for 8 days",
        "Properties": "Hardness 95 HV",
        "Description": "Numerous small etch pits are developed by etching in nital when the supersaturated ferrite is heated for a time that ensures near-maximum hardening (compare images 2 and 4). The pits become progressively larger but less numerous as aging time increases (images 6 and 8), the hardness at the same time falling to a level below that of the as-quenched material (images 1 and 2). The pits are, in all instances, reasonably uniformly distributed throughout the grains, although a few may be located at the grain boundaries after long aging times (some grain-boundary pits are indicated by the arrow in image 8); the adjoining grain-boundary regions then tend to be depleted of pits. The pitting maybe seen at all magnifications, although it must be quite advanced before it can be detected at low magnifications (compare images 1 to 8). These etch pitting effects are associated with precipitation of very small particles of a carbide (a hexagonal form known as epsilon carbide) that is readily detected by electron microscopy.",
        "Photo method": "Light microscope (Optical)",
        "Original magnification": "250x"
    },
    "cs0140": {
        "Material name": "Low-carbon steel, rimming grade",
        "Material type": "Carbon steel, general",
        "Composition": "0.09 C; 0.005 Si; 0.43 Mn (wt%)",
        "Condition": "Annealed",
        "Condition details": "Cold rolled reduced 7%; heated at 65 deg C (12 deg F) for 3 min, cooled at 1 deg C/h (18 deg F/h)",
        "Properties": "Hardness 105 HV",
        "Description": "Comparison of structures developed in material that has been quenched after solution treatment at subcritical temperatures; an indication of the extent to which solution of the carbon occurs in this temperature range. The degree of solution of cementite is barely discernible in qualitative observations (compare images 17 and 19 to images 18 and 20), particularly in view of the marked local variations in distribution of cementite, and the changes in size, shape, and number of cementite particles, that are occurring simultaneously. Solution and reprecipitation of carbon can make only a minor contribution to the redistribution of cementite in connection with subcritical annealing. Solution of carbon results, however, in a marked increase in hardness.",
        "Photo method": "Light microscope (Optical)",
        "Original magnification": "500x"
    },
    "cs0141": {
        "Material name": "Low-carbon steel, rimming grade",
        "Material type": "Carbon steel, general",
        "Composition": "0.09 C; 0.005 Si; 0.43 Mn (wt%)",
        "Condition": "Quenched",
        "Condition details": "Cold rolled reduced 7%; heated at 65 deg C (12 deg F) for 3 min, cooled at 1 deg C/h (18 deg F/h), then heated at 7 deg C (129 deg F) for 3 min and water quenched",
        "Properties": "Hardness 160 HV",
        "Description": "Comparison of structures developed in material that has been quenched after solution treatment at subcritical temperatures; an indication of the extent to which solution of the carbon occurs in this temperature range. The degree of solution of cementite is barely discernible in qualitative observations (compare images 17 and 19 to images 18 and 20), particularly in view of the marked local variations in distribution of cementite, and the changes in size, shape, and number of cementite particles, that are occurring simultaneously. Solution and reprecipitation of carbon can make only a minor contribution to the redistribution of cementite in connection with subcritical annealing. Solution of carbon results, however, in a marked increase in hardness.",
        "Photo method": "Light microscope (Optical)",
        "Original magnification": "500x"
    },
    "cs0142": {
        "Material name": "Low-carbon steel, rimming grade",
        "Material type": "Carbon steel, general",
        "Composition": "0.09 C; 0.005 Si; 0.43 Mn (wt%)",
        "Condition": "Quenched",
        "Condition details": "Cold rolled reduced 7%; heated at 65 deg C (12 deg F) for 3 min, cooled at 1 deg C/h (18 deg F/h), then heated at 75 deg C (138 deg F) for 3 min and water quenched",
        "Properties": "Hardness 180 HV",
        "Description": "Cementite particles disappear completely as soon as the A1 temperature is exceeded, and an appreciable volume of martensite is present after quenching (images 21 and 22). A marked increase in hardness then occurs. The average carbon content of this martensite approaches the eutectoid composition. The volume of martensite increases as austenitizing temperature between A1 and A3 increases, and the carbon content of the martensite must decrease. This change cannot be detected microscopically.",
        "Photo method": "Light microscope (Optical)",
        "Original magnification": "500x"
    },
    "cs0143": {
        "Material name": "Low-carbon steel, rimming grade",
        "Material type": "Carbon steel, general",
        "Composition": "0.09 C; 0.005 Si; 0.43 Mn (wt%)",
        "Condition": "Quenched",
        "Condition details": "Cold rolled reduced 7%; heated at 65 deg C (12 deg F) for 3 min, cooled at 1 deg C/h (18 deg F/h), then heated at 8 deg C (147 deg F) for 3 min and water quenched",
        "Properties": "Hardness 205 HV",
        "Description": "With specimens austenitized at temperatures up to 850 deg C (1560 deg F), the martensite areas characteristically are edged by a structure that is a high-temperature transformation product (mixtures of ferrite and cementite) nucleated at the ferrite-austenite interface during cooling (images 23, 24, and 26). It is difficult to suppress this effect even by cooling at very fast rates. Some of the pre-existing ferrite has not been absorbed at the austenitizing temperature. Each grain of austenite from which this martensite originated appears to have filled a pre-existing ferrite grain.",
        "Photo method": "Light microscope (Optical)",
        "Original magnification": "500x"
    },
    "cs0144": {
        "Material name": "Low-carbon steel, rimming grade",
        "Material type": "Carbon steel, general",
        "Composition": "0.09 C; 0.005 Si; 0.43 Mn (wt%)",
        "Condition": "Quenched",
        "Condition details": "Cold rolled reduced 7%; heated for 3 min at 85 deg C (156 deg F) and water quenched",
        "Properties": "Hardness 225 HV",
        "Description": "The general structure is considerably coarser than that of material austenitized immediately below the A3 temperature (compare images 25 and 27) because the structure is now determined by the new austenitic grain size instead of the pre-existing ferritic grain size.",
        "Photo method": "Light microscope (Optical)",
        "Original magnification": "500x"
    },
    "cs0145": {
        "Material name": "Low-carbon steel, rimming grade",
        "Material type": "Carbon steel, general",
        "Composition": "0.09 C; 0.005 Si; 0.43 Mn (wt%)",
        "Condition": "Quenched",
        "Condition details": "Cold rolled reduced 7%; heated for 3 min at 9 deg C (165 deg F) and water quenched",
        "Properties": "Hardness 265 HV",
        "Description": "The general structure is considerably coarser than that of material austenitized immediately below the A3 temperature (compare images 25 and 27) because the structure is now determined by the new austenitic grain size instead of the pre-existing ferritic grain size. All of the pre-existing ferrite is absorbed, but some ferrite may be found outlining what were the austenitic grain boundaries (images 27 and 28) when the A3 temperature is exceeded. This is ferrite precipitated during cooling and can be eliminated with particularly fast cooling rates. Austenitizing at higher temperatures causes further coarsening and a slight additional increase in hardness. High-temperature transformation products still surround the martensite areas (images 27 and 28).",
        "Photo method": "Light microscope (Optical)",
        "Original magnification": "500x"
    },
    "cs0146": {
        "Material name": "Low-carbon steel, rimming grade",
        "Material type": "Carbon steel, general",
        "Composition": "0.09 C; 0.005 Si; 0.43 Mn (wt%)",
        "Condition": "Quenched",
        "Condition details": "Cold rolled reduced 7%; heated for 3 min at 85 deg C (156 deg F) and water quenched",
        "Properties": "Hardness 225 HV",
        "Description": "Ferrite and martensite distinguished in stronger contrast by etching with reagents that tint the martensite (images 29 and 32 compared to images 25 to 28). A structure characteristic of lath martensite is developed in the martensite and the ferrite-martensite interface is sharply delineated. The high-temperature transformation products at the interface are poorly distinguished.",
        "Photo method": "Light microscope (Optical)",
        "Original magnification": "500x"
    },
    "cs0147": {
        "Material name": "Low-carbon steel, rimming grade",
        "Material type": "Carbon steel, general",
        "Composition": "0.09 C; 0.005 Si; 0.43 Mn (wt%)",
        "Condition": "Quenched",
        "Condition details": "Cold rolled reduced 7%; heated for 3 min at 9 deg C (165 deg F) and water quenched",
        "Properties": "Hardness 265 HV",
        "Description": "Ferrite and martensite distinguished in stronger contrast by etching with reagents that tint the martensite (images 29 and 32 compared to images 25 to 28). A structure characteristic of lath martensite is developed in the martensite and the ferrite-martensite interface is sharply delineated, but the high-temperature transformation products at the interface are poorly distinguished.",
        "Photo method": "Light microscope (Optical)",
        "Original magnification": "500x"
    },
    "cs0148": {
        "Material name": "Mild steel, fully killed",
        "Material type": "Carbon steel, general",
        "Composition": "0.15 C; 0.15 Si; 0.8 Mn; 0.02 S; <0.01 P (wt%)",
        "Condition": "Hot worked",
        "Condition details": "Hot rolled",
        "Properties": "Hardness 165 HV",
        "Description": "General microstructure. It is common in continuously cast steels for macroscopic segregates to develop in the central regions (the last regions to solidify). The carbon content in the segregates is higher than average; images 1 to 3 are an example. Microstructures are similar to those of steels of similar composition and thermal history produced by the ingot route. A larger volume fraction of pearlite will be present at similar carbon contents due to the higher silicon content. The effect is substantial with each 0.1% Si have the same effect as a 0.05% increase in carbon.",
        "Photo method": "Light microscope (Optical)",
        "Original magnification": "500x"
    },
    "cs0149": {
        "Material name": "Mild steel, fully killed",
        "Material type": "Carbon steel, general",
        "Composition": "0.15 C; 0.15 Si; 0.8 Mn; 0.02 S; <0.01 P (wt%)",
        "Condition": "Hot worked",
        "Condition details": "Hot rolled",
        "Properties": "Hardness 175 HV",
        "Description": "Microstructure of central segregate. It is common in continuously cast steels for macroscopic segregates to develop in the central regions (the last regions to solidify). The carbon content in the segregates is higher than average; images 1 to 3 are an example. Microstructures are similar to those of steels of similar composition and thermal history produced by the ingot route. A larger volume fraction of pearlite will be present at similar carbon contents due to the higher silicon content. The effect is substantial with each 0.1% Si having the same effect as a 0.05% increase in C.",
        "Photo method": "Light microscope (Optical)",
        "Original magnification": "500x"
    },
    "cs0150": {
        "Material name": "Mild steel, fully killed",
        "Material type": "Carbon steel, general",
        "Composition": "0.14 C; 0.16 Si; 1.0 Mn (wt%)",
        "Condition": "Hot worked",
        "Condition details": "Hot rolled",
        "Description": "Marked ferrite-pearlite banding develops in slowly cooled grades that contain substantial amounts of manganese (images 4 and 5).",
        "Photo method": "Light microscope (Optical)",
        "Original magnification": "500x"
    },
    "cs0151": {
        "Material name": "Low-carbon steel, rimming grade",
        "Material type": "Carbon steel, general",
        "Composition": "0.09 C; 0.005 Si; 0.43 Mn (wt%)",
        "Condition": "Annealed",
        "Condition details": "Cold rolled reduced 7%; heated 3 min at 75 deg C (138 deg F), then cooled at 1 deg C/h (18 deg F/h)",
        "Properties": "Hardness 92 HV",
        "Description": "All stringers of cementite disappear as soon as the A1 temperature is exceeded because all the carbon is taken into solution. A small volume of austenite is formed when A1 is first exceeded, but this austenite does not transform into a lamellar structure of cementite and ferrite recognizable as pearlite during subsequent slow cooling. Instead films of cementite form at the ferritic grain boundaries (images 2 and 4). Colonies recognizable as pearlite are present after austenitizing at higher temperatures (images 6 and 8), but cementite in the form of a thick film still partly or completely surrounds each pearlite colony (degenerate forms of pearlite). Cementite, if any precipitated during cooling at subcritical temperatures, is precipitated mostly on this pearlite and so is not distinguishable.",
        "Photo method": "Light microscope (Optical)",
        "Original magnification": "1000x"
    },
    "cs0152": {
        "Material name": "Low-carbon steel, rimming grade",
        "Material type": "Carbon steel, general",
        "Composition": "0.09 C; 0.005 Si; 0.43 Mn (wt%)",
        "Condition": "Annealed",
        "Condition details": "Cold rolled reduced 7%; heated 3 min at 8 deg C (147 deg F), then cooled at 1 deg C/h (18 deg F/h)",
        "Properties": "Hardness 95 HV",
        "Description": "All stringers of cementite disappear as soon as the A1 temperature is exceeded because all the carbon is taken into solution. A small volume of austenite is formed when A1 is first exceeded, but this austenite does not transform into a lamellar structure of cementite and ferrite recognizable as pearlite during subsequent slow cooling. Instead films of cementite form at the ferritic grain boundaries (images 2 and 4). Colonies recognizable as pearlite are present after austenitizing at higher temperatures (images 6 and 8), but cementite in the form of a thick film still partly or completely surrounds each pearlite colony (degenerate forms of pearlite). Cementite, if any precipitated during cooling at subcritical temperatures, is precipitated mostly on this pearlite and so is not distinguishable.",
        "Photo method": "Light microscope (Optical)",
        "Original magnification": "1000x"
    },
    "cs0153": {
        "Material name": "Low-carbon steel, rimming grade",
        "Material type": "Carbon steel, general",
        "Composition": "0.09 C; 0.005 Si; 0.43 Mn (wt%)",
        "Condition": "Annealed",
        "Condition details": "Cold rolled reduced 7%; heated 3 min at 85 deg C (156 deg F), then cooled at 1 deg C/h (18 deg F/h)",
        "Properties": "Hardness 85 HV",
