Repository: CamiloMartinezM/supervised-micrograph-segmentation

# Supervised Superpixel-Texton Approach for Micrograph Segmentation
**Method overview.** (1) 51 optical micrographs of hypoeutectoid steels are preprocessed and annotated with windows of pearlite and proeutectoid ferrite (PF). (2) The MR8 filter responses of the annotated pixels are clustered per class into K textons. (3) A new micrograph is cut into superpixels: every pixel votes for the class of its nearest texton, each superpixel takes the majority class, and pearlite is then split into ferrite and cementite. (4) The segmentation gives phase fractions, the pearlite interlamellar spacing from the 2-D DFT spectrum, and yield and tensile strength from structure–property relations.

File: data.json (part 6 of 35)
{
        "Description": "All stringers of cementite disappear as soon as the A1 temperature is exceeded because all the carbon is taken into solution. A small volume of austenite is formed when A1 is first exceeded, but this austenite does not transform into a lamellar structure of cementite and ferrite recognizable as pearlite during subsequent slow cooling. Instead films of cementite form at the ferritic grain boundaries (images 2 and 4). Colonies recognizable as pearlite are present after austenitizing at higher temperatures (images 6 and 8), but cementite in the form of a thick film still partly or completely surrounds each pearlite colony (degenerate forms of pearlite). Cementite, if any precipitated during cooling at subcritical temperatures, is precipitated mostly on this pearlite and so is not distinguishable.",
        "Photo method": "Light microscope (Optical)",
        "Original magnification": "1000x"
    },
    "cs0154": {
        "Material name": "Low-carbon steel, rimming grade",
        "Material type": "Carbon steel, general",
        "Composition": "0.09 C; 0.005 Si; 0.43 Mn (wt%)",
        "Condition": "Annealed",
        "Condition details": "Cold rolled reduced 7%; heated 3 min at 9 deg C (165 deg F), then cooled at 1 deg C/h (18 deg F/h)",
        "Properties": "Hardness 85 HV",
        "Description": "All stringers of cementite disappear as soon as the A1 temperature is exceeded because all the carbon is taken into solution. A small volume of austenite is formed when A1 is first exceeded, but this austenite does not transform into a lamellar structure of cementite and ferrite recognizable as pearlite during subsequent slow cooling. Instead films of cementite form at the ferritic grain boundaries (images 2 and 4). Colonies recognizable as pearlite are present after austenitizing at higher temperatures (images 6 and 8), but cementite in the form of a thick film still partly or completely surrounds each pearlite colony (degenerate forms of pearlite). Cementite, if any precipitated during cooling at subcritical temperatures, is precipitated mostly on this pearlite and so is not distinguishable.",
        "Photo method": "Light microscope (Optical)",
        "Original magnification": "1000x"
    },
    "cs0155": {
        "Material name": "Low-carbon steel, dual phase",
        "Material type": "Carbon steel, general",
        "Composition": "0.08 C; 1.47 Mn; 0.053 Nb (wt%)",
        "Condition": "Quenched",
        "Condition details": "Heated at 81 deg C (149 deg F), cooled at 12 deg C/s (22 deg F/s)",
        "Description": "The effect of various parameters on the formation of high-temperature transformation products, epitaxial ferrite in particular, can be established by investigating steels in which retained and epitaxial ferrite can be distinguished by etching. The effect of cooling rate is illustrated in images 3 to 5.",
        "Photo method": "Light microscope (Optical)",
        "Original magnification": "1000x"
    },
    "cs0156": {
        "Material name": "Low-carbon steel, dual phase",
        "Material type": "Carbon steel, general",
        "Composition": "0.08 C; 1.47 Mn; 0.053 Nb (wt%)",
        "Condition": "Quenched",
        "Condition details": "Heated at 81 deg C (149 deg F), cooled at 135 deg C/s (243 deg F/s)",
        "Description": "The effect of various parameters on the formation of high-temperature transformation products, epitaxial ferrite in particular, can be established by investigating steels in which retained and epitaxial ferrite can be distinguished by etching. The effect of cooling rate is illustrated in images 3 to 5.",
        "Photo method": "Light microscope (Optical)",
        "Original magnification": "1000x"
    },
    "cs0157": {
        "Material name": "Low-carbon steel, dual phase",
        "Material type": "Carbon steel, general",
        "Composition": "0.08 C; 1.47 Mn; 0.053 Nb (wt%)",
        "Condition": "Quenched",
        "Condition details": "Heated at 81 deg C (149 deg F), cooled at 1 deg C/s (18 deg F)/s",
        "Description": "The effect of various parameters on the formation of high-temperature transformation products, epitaxial ferrite in particular, can be established by investigating steels in which retained and epitaxial ferrite can be distinguished by etching. The effect of cooling rate is illustrated in images 3 to 5.",
        "Photo method": "Light microscope (Optical)",
        "Original magnification": "1000x"
    },
    "cs0158": {
        "Material name": "Low-carbon steel, rimming grade",
        "Material type": "Carbon steel, general",
        "Composition": "0.03 C; 0.005 Si; 0.43 Mn (wt%)",
        "Condition": "Quenched",
        "Condition details": "Heated at 8 deg C (147 deg F), cooled at 1 deg C/h (18 deg F/h), solution treated at 7 deg C (129 deg F) for 1 h, water quenched",
        "Properties": "Hardness 105 HV",
        "Description": "Numerous small etch pits are developed by etching in nital when the supersaturated ferrite is heated for a time that ensures near-maximum hardening (compare images 2 and 4). The pits become progressively larger but less numerous as aging time increases (images 6 and 8), the hardness at the same time falling to a level below that of the as-quenched material (images 1 and 2). The pits are, in all instances, reasonably uniformly distributed throughout the grains, although a few may be located at the grain boundaries after long aging times (some grain-boundary pits are indicated by the arrow in image 8); the adjoining grain-boundary regions then tend to be depleted of pits. The pitting maybe seen at all magnifications, although it must be quite advanced before it can be detected at low magnifications (compare images 1 to 8). These etch pitting effects are associated with precipitation of very small particles of a carbide (a hexagonal form known as epsilon carbide) that is readily detected by electron microscopy.",
        "Photo method": "Light microscope (Optical)",
        "Original magnification": "1000x"
    },
    "cs0159": {
        "Material name": "Low-carbon steel, rimming grade",
        "Material type": "Carbon steel, general",
        "Composition": "0.03 C; 0.005 Si; 0.43 Mn (wt%)",
        "Condition": "Heat treated",
        "Condition details": "Heated at 8 deg C (147 deg F), cooled at 1 deg C/h (18 deg F/h), solution treated at 7 deg C (129 deg F) for 1 h, water quenched, then aged at 15 deg C (3 deg F) for 15 min",
        "Properties": "Hardness 120 HV",
        "Description": "Numerous small etch pits are developed by etching in nital when the supersaturated ferrite is heated for a time that ensures near-maximum hardening (compare images 2 and 4). The pits become progressively larger but less numerous as aging time increases (images 6 and 8), the hardness at the same time falling to a level below that of the as-quenched material (images 1 and 2). The pits are, in all instances, reasonably uniformly distributed throughout the grains, although a few may be located at the grain boundaries after long aging times (some grain-boundary pits are indicated by the arrow in image 8); the adjoining grain-boundary regions then tend to be depleted of pits. The pitting maybe seen at all magnifications, although it must be quite advanced before it can be detected at low magnifications (compare images 1 to 8). These etch pitting effects are associated with precipitation of very small particles of a carbide (a hexagonal form known as epsilon carbide) that is readily detected by electron microscopy.",
        "Photo method": "Light microscope (Optical)",
        "Original magnification": "1000x"
    },
    "cs0160": {
        "Material name": "Low-carbon steel, rimming grade",
        "Material type": "Carbon steel, general",
        "Composition": "0.03 C; 0.005 Si; 0.43 Mn (wt%)",
        "Condition": "Heat treated",
        "Condition details": "Heated at 8 deg C (147 deg F), cooled at 1 deg C/h (18 deg F/h), solution treated at 7 deg C (129 deg F) for 1 h, water quenched, then aged at 15 deg C (3 deg F) for 1 h",
        "Properties": "Hardness 100 HV",
        "Description": "Numerous small etch pits are developed by etching in nital when the supersaturated ferrite is heated for a time that ensures near-maximum hardening (compare images 2 and 4). The pits become progressively larger but less numerous as aging time increases (images 6 and 8), the hardness at the same time falling to a level below that of the as-quenched material (images 1 and 2). The pits are, in all instances, reasonably uniformly distributed throughout the grains, although a few may be located at the grain boundaries after long aging times (some grain-boundary pits are indicated by the arrow in image 8); the adjoining grain-boundary regions then tend to be depleted of pits. The pitting maybe seen at all magnifications, although it must be quite advanced before it can be detected at low magnifications (compare images 1 to 8). These etch pitting effects are associated with precipitation of very small particles of a carbide (a hexagonal form known as epsilon carbide) that is readily detected by electron microscopy.",
        "Photo method": "Light microscope (Optical)",
        "Original magnification": "1000x"
    },
    "cs0161": {
        "Material name": "Low-carbon steel, rimming grade",
        "Material type": "Carbon steel, general",
        "Composition": "0.03 C; 0.005 Si; 0.43 Mn (wt%)",
        "Condition": "Heat treated",
        "Condition details": "Heated at 8 deg C (147 deg F), cooled at 1 deg C/h (18 deg F/h), solution treated at 7 deg C (129 deg F) for 1 h, water quenched, then aged at 15 deg C (3 deg F) for 8 days",
        "Properties": "Hardness 95 HV",
        "Description": "Numerous small etch pits are developed by etching in nital when the supersaturated ferrite is heated for a time that ensures near-maximum hardening (compare images 2 and 4). The pits become progressively larger but less numerous as aging time increases (images 6 and 8), the hardness at the same time falling to a level below that of the as-quenched material (images 1 and 2). The pits are, in all instances, reasonably uniformly distributed throughout the grains, although a few may be located at the grain boundaries after long aging times (some grain-boundary pits are indicated by the arrow in image 8); the adjoining grain-boundary regions then tend to be depleted of pits. The pitting maybe seen at all magnifications, although it must be quite advanced before it can be detected at low magnifications (compare images 1 to 8). These etch pitting effects are associated with precipitation of very small particles of a carbide (a hexagonal form known as epsilon carbide) that is readily detected by electron microscopy.",
        "Photo method": "Light microscope (Optical)",
        "Original magnification": "1000x"
    },
    "cs0162": {
        "Material name": "Low-carbon steel, rimming grade",
        "Material type": "Carbon steel, general",
        "Composition": "0.03 C; 0.005 Si; 0.43 Mn (wt%)",
        "Condition": "Heat treated",
        "Condition details": "Heated at 8 deg C (147 deg F), cooled at 1 deg C/h (18 deg F/h), solution treated at 7 deg C (129 deg F) for 1 h, water quenched, then aged at 5 deg C (122 deg F) for 2 days",
        "Properties": "Hardness 185 HV",
        "Description": "No etching effects can be detected in material aged to maximum hardness (aging temperature of approximately 50 deg C (122 deg F)). Compare image 9 with image 2. A slight etch-mottling effect is noticeable in material that has been slightly overaged (image 10).",
        "Photo method": "Light microscope (Optical)",
        "Original magnification": "1000x"
    },
    "cs0163": {
        "Material name": "Low-carbon steel, rimming grade",
        "Material type": "Carbon steel, general",
        "Composition": "0.03 C; 0.005 Si; 0.43 Mn (wt%)",
        "Condition": "Heat treated",
        "Condition details": "Heated at 8 deg C (147 deg F), cooled at 1 deg C/h (18 deg F/h), solution treated at 7 deg C (129 deg F) for 1 h, water quenched, then aged at 5 deg C (122 deg F) for 8 days",
        "Properties": "Hardness 145 HV",
        "Description": "No etching effects can be detected in material aged to maximum hardness (aging temperature of approximately 50 deg C (122 deg F)). Compare image 9 with image 2. A slight etch-mottling effect is noticeable in material that has been slightly overaged (image 10).",
        "Photo method": "Light microscope (Optical)",
        "Original magnification": "1000x"
    },
    "cs0164": {
        "Material name": "Low-carbon steel, rimming grade",
        "Material type": "Carbon steel, general",
        "Composition": "0.03 C; 0.005 Si; 0.43 Mn (wt%)",
        "Condition": "Heat treated",
        "Condition details": "Heated at 8 deg C (147 deg F), cooled at 1 deg C/h (18 deg F/h), solution treated at 7 deg C (129 deg F) for 1 h, water quenched, then aged at 3 deg C (57 deg F) for 5 min",
        "Properties": "Hardness 98 HV",
        "Description": "The precipitates formed during aging at temperatures above approximately 250 deg C (480 deg F) are sufficiently large to be partly resolved by light microscopy. Rod-shaped features that appear to be resolved are present after aging for short periods at 300 deg C (570 deg F) (image 11); the particles present are less numerous and more spherical in shape after aging for longer times at this temperature (image 12). In both cases, the particles are much less numerous than the pits detected after aging at lower temperatures (compare images 6 and 12). Those detected after aging at still higher temperatures are larger again, less numerous and more spherical in shape (images 13 and 14) and become large enough to be clearly and unambiguously resolved (image 14). Some are precipitated at the grain boundaries (indicated by arrow in image 14), but most form within the grains (see image 14 particularly). The thermal cycle has thus effected a major redistribution in the location of the cementite, which initially would have been located almost entirely at the ferritic grain boundaries.",
        "Photo method": "Light microscope (Optical)",
        "Original magnification": "1000x"
    },
    "cs0165": {
        "Material name": "Low-carbon steel, rimming grade",
        "Material type": "Carbon steel, general",
        "Composition": "0.03 C; 0.005 Si; 0.43 Mn (wt%)",
        "Condition": "Heat treated",
        "Condition details": "Heated at 8 deg C (147 deg F), cooled at 1 deg C/h (18 deg F/h), solution treated at 7 deg C (129 deg F) for 1 h, water quenched, then aged at 3 deg C (57 deg F) for 2 h",
        "Properties": "Hardness 94 HV",
        "Description": "The precipitates formed during aging at temperatures above approximately 250 deg C (480 deg F) are sufficiently large to be partly resolved by light microscopy. Rod-shaped features that appear to be resolved are present after aging for short periods at 300 deg C (570 deg F) (image 11); the particles present are less numerous and more spherical in shape after aging for longer times at this temperature (image 12). In both cases, the particles are much less numerous than the pits detected after aging at lower temperatures (compare images 6 and 12). Those detected after aging at still higher temperatures are larger again, less numerous and more spherical in shape (images 13 and 14) and become large enough to be clearly and unambiguously resolved (image 14). Some are precipitated at the grain boundaries (indicated by arrow in image 14), but most form within the grains (see image 14 particularly). The thermal cycle has thus effected a major redistribution in the location of the cementite, which initially would have been located almost entirely at the ferritic grain boundaries.",
        "Photo method": "Light microscope (Optical)",
        "Original magnification": "1000x"
    },
    "cs0166": {
        "Material name": "Low-carbon steel, rimming grade",
        "Material type": "Carbon steel, general",
        "Composition": "0.03 C; 0.005 Si; 0.43 Mn (wt%)",
        "Condition": "Heat treated",
        "Condition details": "Heated at 8 deg C (147 deg F), cooled at 1 deg C/h (18 deg F/h), solution treated at 7 deg C (129 deg F) for 1 h, water quenched, then aged at 5 deg C (93 deg F) for 5 min",
        "Properties": "Hardness 98 HV",
        "Description": "The precipitates formed during aging at temperatures above approximately 250 deg C (480 deg F) are sufficiently large to be partly resolved by light microscopy. Rod-shaped features that appear to be resolved are present after aging for short periods at 300 deg C (570 deg F) (image 11); the particles present are less numerous and more spherical in shape after aging for longer times at this temperature (image 12). In both cases, the particles are much less numerous than the pits detected after aging at lower temperatures (compare images 6 and 12). Those detected after aging at still higher temperatures are larger again, less numerous and more spherical in shape (images 13 and 14) and become large enough to be clearly and unambiguously resolved (image 14). Some are precipitated at the grain boundaries (indicated by arrow in image 14), but most form within the grains (see image 14 particularly). The thermal cycle has thus effected a major redistribution in the location of the cementite, which initially would have been located almost entirely at the ferritic grain boundaries.",
        "Photo method": "Light microscope (Optical)",
        "Original magnification": "1000x"
    },
    "cs0167": {
        "Material name": "Low-carbon steel, rimming grade",
        "Material type": "Carbon steel, general",
        "Composition": "0.03 C; 0.005 Si; 0.43 Mn (wt%)",
        "Condition": "Heat treated",
        "Condition details": "Heated at 8 deg C (147 deg F), cooled at 1 deg C/h (18 deg F/h), solution treated at 7 deg C (129 deg F) for 1 h, water quenched, then aged at 5 deg C (93 deg F) for 2 h",
        "Properties": "Hardness 95 HV",
        "Description": "The precipitates formed during aging at temperatures above approximately 250 deg C (480 deg F) are sufficiently large to be partly resolved by light microscopy. Rod-shaped features that appear to be resolved are present after aging for short periods at 300 deg C (570 deg F) (image 11); the particles present are less numerous and more spherical in shape after aging for longer times at this temperature (image 12). In both cases, the particles are much less numerous than the pits detected after aging at lower temperatures (compare images 6 and 12). Those detected after aging at still higher temperatures are larger again, less numerous and more spherical in shape (images 13 and 14) and become large enough to be clearly and unambiguously resolved (image 14). Some are precipitated at the grain boundaries (indicated by arrow in image 14), but most form within the grains (see image 14 particularly). The thermal cycle has thus effected a major redistribution in the location of the cementite, which initially would have been located almost entirely at the ferritic grain boundaries.",
        "Photo method": "Light microscope (Optical)",
        "Original magnification": "1000x"
    },
    "cs0168": {
        "Material name": "Carbon steel, 0.2% C, rimming grade",
        "Material type": "Carbon steel, general",
        "Composition": "0.20 C; 0.004 Si; 0.45 Mn; 0.033 S; 0.016 P (wt%)",
        "Condition": "Hot worked",
        "Condition details": "Hot rolled",
        "Properties": "Hardness 120 HV",
        "Description": "10 vol% pearlite. The microstructures of both rim and core regions consist of equiaxed grains of ferrite together with a small volume fraction of pearlite (images 4 to 7). Short films of cementite are also present at some of the ferritic grain boundaries (arrow in image 5). They have formed in regions where thin films of austenite transformed during cooling to pearlite with a fully degenerate morphology. There is a slight tendency for the ferrite in the core regions to be concentrated in longitudinal bands in the particular bar. The volume fraction of pearlite in the rim is noticeably less than in the core (compare images 4 and 6 as well as 5 and 7) in proportion to the difference in carbon content. There is a corresponding, although small, difference in hardness.",
        "Photo method": "Light microscope (Optical)",
        "Original magnification": "1000x"
    },
    "cs0169": {
        "Material name": "Carbon steel, 0.2% C, rimming grade",
        "Material type": "Carbon steel, general",
        "Composition": "0.26 C; 0.004 Si; 0.45 Mn; 0.051 S; 0.013 P (wt%)",
        "Condition": "Hot worked",
        "Condition details": "Hot rolled",
        "Properties": "Hardness 140 HV",
        "Description": "18 vol% pearlite. The microstructures of both rim and core regions consist of equiaxed grains of ferrite together with a small volume fraction of pearlite (images 4 to 7). Short films of cementite are also present at some of the ferritic grain boundaries (arrow in image 5). They have formed in regions where thin films of austenite transformed during cooling to pearlite with a fully degenerate morphology. There is a slight tendency for the ferrite in the core regions to be concentrated in longitudinal bands in the particular bar. The volume fraction of pearlite in the rim is noticeably less than in the core (compare images 4 and 6 as well as 5 and 7) in proportion to the difference in carbon content. There is a corresponding, although small, difference in hardness.",
        "Photo method": "Light microscope (Optical)",
        "Original magnification": "1000x"
    },
    "cs0170": {
        "Material name": "Carbon steel, 0.15% C, semikilled",
        "Material type": "Carbon steel, general",
        "Composition": "0.17 C; 0.09 Si; 1.02 Mn (wt%)",
        "Condition": "Hot worked",
        "Condition details": "As rolled",
        "Properties": "Hardness 110 HV",
        "Description": "15 vol% pearlite. Semikilled structural steel made as a fracture-tough grade",
        "Photo method": "Light microscope (Optical)",
        "Original magnification": "1000x"
    },
    "cs0171": {
        "Material name": "Carbon steel, 0.1% C, 1% Mn, fully killed",
        "Material type": "Carbon steel, general",
        "Composition": "0.10 C; 0.25 Si; 1.08 Mn (wt%)",
        "Condition": "Hot worked",
        "Condition details": "As rolled",
        "Properties": "Hardness 150 HV",
        "Description": "8 vol% pearlite. Fully killed by silicon additions, with superior toughness. The carbon contents are less than for ordinary grades of mild steel, and hence the volume fractions of pearlite are smaller. The ferrite and pearlite still tend to segregate in longitudinal bands. Small ferritic grain size",
        "Photo method": "Light microscope (Optical)",
        "Original magnification": "1000x"
    },
    "cs0172": {
        "Material name": "Carbon steel, 0.1% C, 1% Mn, fully killed",
        "Material type": "Carbon steel, general",
        "Composition": "0.10 C; 0.25 Si; 1.08 Mn (wt%)",
        "Condition": "Annealed",
        "Condition details": "Austenitized at 875 deg C (165 deg F), cooled at 1 deg C/h (18 deg F/h)",
        "Properties": "Hardness 120 HV",
        "Description": "Ferritic grain size of annealed fully killed steel increases with increasing austenitizing temperature, as does the spacing of the bands of ferrite and pearlite, but both increase much less rapidly than in semikilled steel. Films of cementite are present at the ferritic grain boundaries, but they are much more numerous in the ferrite-rich bands than in the pearlite-rich bands (compare images 8 and 9).",
        "Photo method": "Light microscope (Optical)",
        "Original magnification": "1000x"
    },
    "cs0173": {
        "Material name": "Carbon steel, 0.1% C, 1% Mn, fully killed",
        "Material type": "Carbon steel, general",
        "Composition": "0.10 C; 0.25 Si; 1.08 Mn (wt%)",
        "Condition": "Annealed",
        "Condition details": "Austenitized at 9 deg C (165 deg F), cooled at 1 deg C/h (18 deg F/h)",
        "Properties": "Hardness 120 HV",
        "Description": "Ferritic grain size of annealed fully killed steel increases with increasing austenitizing temperature, as does the spacing of the bands of ferrite and pearlite, but both increase much less rapidly than in semikilled steel. Films of cementite are present at the ferritic grain boundaries, but they are much more numerous in the ferrite-rich bands than in the pearlite-rich bands (compare images 8 and 9).",
        "Photo method": "Light microscope (Optical)",
        "Original magnification": "1000x"
    },
    "cs0174": {
        "Material name": "Carbon steel, 0.1% C, 1% Mn, fully killed",
        "Material type": "Carbon steel, general",
        "Composition": "0.10 C; 0.25 Si; 1.08 Mn (wt%)",
        "Condition": "Annealed",
        "Condition details": "Austenitized at 1 deg C (183 deg F), cooled at 1 deg C/h (18 deg F/h)",
        "Properties": "Hardness 115 HV",
        "Description": "Ferritic grain size of annealed fully killed steel increases with increasing austenitizing temperature, as does the spacing of the bands of ferrite and pearlite, but both increase much less rapidly than in semikilled steel. Films of cementite are present at the ferritic grain boundaries, but they are much more numerous in the ferrite-rich bands than in the pearlite-rich bands (compare images 8 and 9).",
        "Photo method": "Light microscope (Optical)",
        "Original magnification": "1000x"
    },
    "cs0175": {
        "Material name": "Carbon steel, 0.1% C, 1% Mn, fully killed",
        "Material type": "Carbon steel, general",
        "Composition": "0.10 C; 0.25 Si; 1.08 Mn (wt%)",
        "Condition": "Annealed",
        "Condition details": "Austenitized at 11 deg C (21 deg F), cooled at 1 deg C/h (18 deg F/h)",
        "Properties": "Hardness 110 HV",
        "Description": "Pearlite-rich band. Ferritic grain size of annealed fully killed steel increases with increasing austenitizing temperature, as does the spacing of the bands of ferrite and pearlite, but both increase much less rapidly than in semikilled steel. Films of cementite are present at the ferritic grain boundaries, but they are much more numerous in the ferrite-rich bands than in the pearlite-rich bands (compare images 8 and 9).",
        "Photo method": "Light microscope (Optical)",
        "Original magnification": "1000x"
    },
    "cs0176": {
        "Material name": "Carbon steel, 0.1% C, 1% Mn, fully killed",
        "Material type": "Carbon steel, general",
        "Composition": "0.10 C; 0.25 Si; 1.08 Mn (wt%)",
        "Condition": "Annealed",
        "Condition details": "Austenitized at 11 deg C (21 deg F), cooled at 1 deg C/h (18 deg F/h)",
        "Properties": "Hardness 110 HV",
        "Description": "Ferrite-rich band. Ferritic grain size of annealed fully killed steel increases with increasing austenitizing temperature, as does the spacing of the bands of ferrite and pearlite, but both increase much less rapidly than in semikilled steel. Films of cementite are present at the ferritic grain boundaries, but they are much more numerous in the ferrite-rich bands than in the pearlite-rich bands (compare images 8 and 9).",
        "Photo method": "Light microscope (Optical)",
        "Original magnification": "1000x"
    },
    "cs0177": {
        "Material name": "Carbon steel, 0.1% C, 1% Mn, fully killed",
        "Material type": "Carbon steel, general",
        "Composition": "0.10 C; 0.25 Si; 1.08 Mn (wt%)",
        "Condition": "Normalized",
        "Condition details": "Austenitized at 875 deg C (165 deg F), cooled in still air",
        "Properties": "Hardness 135 HV",
        "Description": "The ferritic grain size is smaller, and the development of the ferrite-pearlite bands is less marked. The lamellar spacing of the pearlite is smaller, and the films of cementite precipitated at the ferritic grain boundaries are thinner and less voluminous for normalizing than for annealing.",
        "Photo method": "Light microscope (Optical)",
        "Original magnification": "1000x"
    },
    "cs0178": {
        "Material name": "Carbon steel, 0.1% C, 1% Mn, fully killed",
        "Material type": "Carbon steel, general",
        "Composition": "0.10 C; 0.25 Si; 1.08 Mn (wt%)",
        "Condition": "Normalized",
        "Condition details": "Austenitized at 9 deg C (165 deg F), cooled in still air",
        "Properties": "Hardness 135 HV",
        "Description": "The ferritic grain size is smaller, and the development of the ferrite-pearlite bands is less marked. The lamellar spacing of the pearlite is smaller, and the films of cementite precipitated at the ferritic grain boundaries are thinner and less voluminous for normalizing than for annealing.",
        "Photo method": "Light microscope (Optical)",
        "Original magnification": "1000x"
    },
    "cs0179": {
        "Material name": "Carbon steel, 0.1% C, 1% Mn, fully killed",
        "Material type": "Carbon steel, general",
        "Composition": "0.10 C; 0.25 Si; 1.08 Mn (wt%)",
        "Condition": "Normalized",
        "Condition details": "Austenitized at 1 deg C (183 deg F), cooled in still air",
        "Properties": "Hardness 130 HV",
        "Description": "The ferritic grain size is smaller, and the development of the ferrite-pearlite bands is less marked. The lamellar spacing of the pearlite is smaller, and the films of cementite precipitated at the ferritic grain boundaries are thinner and less voluminous for normalizing than for annealing.",
        "Photo method": "Light microscope (Optical)",
        "Original magnification": "1000x"
    },
    "cs0180": {
        "Material name": "Carbon steel, 0.1% C, 1% Mn, fully killed",
        "Material type": "Carbon steel, general",
        "Composition": "0.10 C; 0.25 Si; 1.08 Mn (wt%)",
        "Condition": "Normalized",
        "Condition details": "Austenitized at 11 deg C (21 deg F), cooled in still air",
        "Properties": "Hardness 130 HV",
        "Description": "The ferritic grain size is smaller, and the development of the ferrite-pearlite bands is less marked. The lamellar spacing of the pearlite is smaller, and the films of cementite precipitated at the ferritic grain boundaries are thinner and less voluminous for normalizing than for annealing.",
        "Photo method": "Light microscope (Optical)",
        "Original magnification": "1000x"
    },
    "cs0181": {
        "Material name": "Low-carbon steel, dual phase",
        "Material type": "High-strength low-alloy (HSLA) steel",
        "Composition": "0.063 C; 1.29 Mn; 0.053 Nb (wt%)",
        "Condition": "Quenched",
        "Condition details": "Heated at 76 deg C (14 deg F), oil quenched",
        "Description": "Etching with special reagents may distinguish a characteristic inhomogeneity in the ferrite phase. Etching with commonly used reagents such as nital does not distinguish between retained and epitaxial ferrite. In images 1 and 2 the dark-etching region labeled A is ferrite that coexisted with austenite at the austenitizing temperature (retained ferrite). The light-etching region labeled B is ferrite that formed during cooling by transformation of some of the austenite at high temperatures. This ferrite is nucleated by adjoining grains of retained ferrite and grows with the same orientations as the nucleating grains (epitaxial ferrite). A region containing plates of carbide (dark) and epitaxial ferrite is present in a region between those marked B and C in image 2. This is, in effect, pearlite, which is also a high-temperature transformation product of austenite. The region labeled C is martensite to which the remaining austenite transformed cooled to room temperature. No structure is developed in martensite by this particular etching reagent. The carbon content of the martensite is less than would be expected from consideration of the constitutional diagram.",
        "Photo method": "Light microscope (Optical)",
        "Original magnification": "1250x"
    },
    "cs0182": {
        "Material name": "Low-carbon steel, rimming grade",
        "Material type": "Carbon steel, general",
        "Composition": "0.09 C; 0.005 Si; 0.43 Mn (wt%)",
        "Condition": "Annealed",
        "Condition details": "Cold rolled reduced 7%; heated at 65 deg C (12 deg F) for 3 min, cooled at 1 deg C/h (18 deg F/h)",
        "Properties": "Hardness 105 HV",
        "Description": "Comparison of structures developed in material that has been quenched after solution treatment at subcritical temperatures; an indication of the extent to which solution of the carbon occurs in this temperature range. The degree of solution of cementite is barely discernible in qualitative observations (compare images 17 and 19 to images 18 and 20), particularly in view of the marked local variations in distribution of cementite, and the changes in size, shape, and number of cementite particles, that are occurring simultaneously. Solution and reprecipitation of carbon can make only a minor contribution to the redistribution of cementite in connection with subcritical annealing. Solution of carbon results, however, in a marked increase in hardness.",
        "Photo method": "Light microscope (Optical)",
        "Original magnification": "1500x"
    },
    "cs0183": {
        "Material name": "Low-carbon steel, rimming grade",
        "Material type": "Carbon steel, general",
        "Composition": "0.09 C; 0.005 Si; 0.43 Mn (wt%)",
        "Condition": "Quenched",
        "Condition details": "Cold rolled reduced 7%; heated at 65 deg C (12 deg F) for 3 min, cooled at 1 deg C/h (18 deg F/h), then heated at 7 deg C (129 deg F) for 3 min and water quenched",
        "Properties": "Hardness 160 HV",
        "Description": "Comparison of structures developed in material that has been quenched after solution treatment at subcritical temperatures; an indication of the extent to which solution of the carbon occurs in this temperature range. The degree of solution of cementite is barely discernible in qualitative observations (compare images 17 and 19 to images 18 and 20), particularly in view of the marked local variations in distribution of cementite and the changes in size, shape, and number of cementite particles, that are occurring simultaneously. Solution and reprecipitation of carbon can make only a minor contribution to the redistribution of cementite in connection with subcritical annealing. Solution of carbon results, however, in a marked increase in hardness.",
        "Photo method": "Light microscope (Optical)",
        "Original magnification": "1500x"
    },
    "cs0184": {
        "Material name": "Low-carbon steel, rimming grade",
        "Material type": "Carbon steel, general",
        "Composition": "0.09 C; 0.005 Si; 0.43 Mn (wt%)",
        "Condition": "Quenched",
        "Condition details": "Cold rolled reduced 7%; heated at 65 deg C (12 deg F) for 3 min, cooled at 1 deg C/h (18 deg F/h), then heated at 75 deg C (138 deg F) for 3 min and water quenched",
        "Properties": "Hardness 180 HV",
        "Description": "Cementite particles disappear completely as soon as the A1 temperature is exceeded, and an appreciable volume of martensite is present after quenching (images 21 and 22). A marked increase in hardness then occurs. The average carbon content of this martensite approaches the eutectoid composition. The volume of martensite increases as austenitizing temperature between A1 and A3 increases, and the carbon content of the martensite must decrease. This change cannot be detected microscopically.",
        "Photo method": "Light microscope (Optical)",
        "Original magnification": "1500x"
    },
    "cs0185": {
        "Material name": "Low-carbon steel, rimming grade",
        "Material type": "Carbon steel, general",
        "Composition": "0.09 C; 0.005 Si; 0.43 Mn (wt%)",
        "Condition": "Quenched",
        "Condition details": "Cold rolled reduced 7%; heated at 65 deg C (12 deg F) for 3 min, cooled at 1 deg C/h (18 deg F/h), then heated at 8 deg C (147 deg F) for 3 min and water quenched",
        "Properties": "Hardness 205 HV",
        "Description": "With specimens austenitized at temperatures up to 850 deg C (1560 deg F), the martensite areas characteristically are edged by a structure that is a high-temperature transformation product (mixtures of ferrite and cementite) nucleated at the ferrite-austenite interface during cooling (images 23, 24, and 26). It is difficult to suppress this effect even by cooling at very fast rates. Some of the pre-existing ferrite has not been absorbed at the austenitizing temperature. Each grain of austenite from which this martensite originated appears to have filled a pre-existing ferrite grain.",
        "Photo method": "Light microscope (Optical)",
        "Original magnification": "1500x"
    },
    "cs0186": {
        "Material name": "Low-carbon steel, rimming grade",
        "Material type": "Carbon steel, general",
        "Composition": "0.09 C; 0.005 Si; 0.43 Mn (wt%)",
        "Condition": "Quenched",
        "Condition details": "Cold rolled reduced 7%; heated for 3 min at 85 deg C (156 deg F) and water quenched",
        "Properties": "Hardness 225 HV",
        "Description": "With specimens austenitized at temperatures up to 850 deg C (1560 deg F), the martensite areas characteristically are edged by a structure that is a high-temperature transformation product (mixtures of ferrite and cementite) nucleated at the ferrite-austenite interface during cooling (images 23, 24, and 26). It is difficult to suppress this effect even by cooling at very fast rates. Some of the pre-existing ferrite has not been absorbed at the austenitizing temperature. Each grain of austenite from which this martensite originated appears to have filled a pre-existing ferrite grain.",
        "Photo method": "Light microscope (Optical)",
        "Original magnification": "1500x"
    },
    "cs0187": {
        "Material name": "Low-carbon steel, rimming grade",
        "Material type": "Carbon steel, general",
        "Composition": "0.09 C; 0.005 Si; 0.43 Mn (wt%)",
        "Condition": "Quenched",
        "Condition details": "Cold rolled reduced 7%; heated for 3 min at 9 deg C (165 deg F) and water quenched",
        "Properties": "Hardness 265 HV",
        "Description": "All of the pre-existing ferrite is absorbed, but some ferrite may found outlining what were the austenitic grain boundaries (images 27 and 28) when the A3 temperature is exceeded. This is ferrite precipitated during cooling and can be eliminated with particularly fast cooling rates. Austenitizing at higher temperatures causes further coarsening and a slight additional increase in hardness. High-temperature transformation products still surround the martensite areas (images 27 and 28).",
        "Photo method": "Light microscope (Optical)",
        "Original magnification": "1500x"
    },
    "cs0188": {
        "Material name": "Low-carbon steel, rimming grade",
        "Material type": "Carbon steel, general",
        "Composition": "0.09 C; 0.005 Si; 0.43 Mn (wt%)",
        "Condition": "Quenched",
        "Condition details": "Cold rolled reduced 7%; heated for 3 min at 85 deg C (156 deg F) and water quenched",
        "Properties": "Hardness 225 HV",
