Repository: CamiloMartinezM/supervised-micrograph-segmentation

# Supervised Superpixel-Texton Approach for Micrograph Segmentation
**Method overview.** (1) 51 optical micrographs of hypoeutectoid steels are preprocessed and annotated with windows of pearlite and proeutectoid ferrite (PF). (2) The MR8 filter responses of the annotated pixels are clustered per class into K textons. (3) A new micrograph is cut into superpixels: every pixel votes for the class of its nearest texton, each superpixel takes the majority class, and pearlite is then split into ferrite and cementite. (4) The segmentation gives phase fractions, the pearlite interlamellar spacing from the 2-D DFT spectrum, and yield and tensile strength from structure–property relations.

File: data.json (part 7 of 35)
{
        "Description": "Ferrite and martensite distinguished in stronger contrast by etching with reagents that tint the martensite (images 29 and 32 compared to images 25 to 28). A structure characteristic of lath martensite is developed in the martensite and the ferrite-martensite interface is sharply delineated. The high-temperature transformation products at the interface are poorly distinguished.",
        "Photo method": "Light microscope (Optical)",
        "Original magnification": "1500x"
    },
    "cs0189": {
        "Material name": "Low-carbon steel, rimming grade",
        "Material type": "Carbon steel, general",
        "Composition": "0.09 C; 0.005 Si; 0.43 Mn (wt%)",
        "Condition": "Quenched",
        "Condition details": "Cold rolled reduced 7%; heated for 3 min at 9 deg C (165 deg F) and water quenched",
        "Properties": "Hardness 265 HV",
        "Description": "Ferrite and martensite distinguished in stronger contrast by etching with reagents that tint the martensite (images 29 and 32 compared to images 25 to 28). A structure characteristic of lath martensite is developed in the martensite and the ferrite-martensite interface is sharply delineated. The high-temperature transformation products at the interface are poorly distinguished.",
        "Photo method": "Light microscope (Optical)",
        "Original magnification": "1500x"
    },
    "cs0190": {
        "Material name": "Carbon steel, 0.2% C, semikilled",
        "Material type": "Carbon steel, general",
        "Composition": "0.22 C; 0.06 Si; 0.70 Mn (wt%)",
        "Condition": "Hot worked",
        "Condition details": "As rolled",
        "Description": "20 vol% pearlite. Semikilled grades of mild steel are macroscopically more uniform in structure throughout the section thickness. The microstructure of a grade of comparatively low carbon content is shown in images 1 and 2, and that of a grade of comparatively high carbon content for a mild steel is shown in images 3 and 4. Films of cementite are present at some of the ferritic grain boundaries of the steel of lower carbon content (image 1), and these films can be taken to be regions where pearlite grew with a fully degenerate morphology. They are not present in the steel of higher carbon content (image 4) because the tendency for pearlite to grow with a degenerate morphology is reduced as the carbon content increases.",
        "Photo method": "Light microscope (Optical)",
        "Original magnification": "1500x"
    },
    "cs0191": {
        "Material name": "Carbon steel, 0.3% C, semikilled",
        "Material type": "Carbon steel, general",
        "Composition": "0.30 C; 0.04 Si; 1.03 Mn (wt%)",
        "Condition": "Hot worked",
        "Condition details": "As rolled",
        "Description": "35 vol% pearlite. Semikilled grades of mild steel are macroscopically more uniform in structure throughout the section thickness. The microstructure of a grade of comparatively low carbon content is shown in images 1 and 2, and that of a grade of comparatively high carbon content for a mild steel is shown in images 3 and 4. Films of cementite are present at some of the ferritic grain boundaries of the steel of lower carbon content (image 1), and these films can be taken to be regions where pearlite grew with a fully degenerate morphology. They are not present in the steel of higher carbon content (image 4) because the tendency for pearlite to grow with a degenerate morphology is reduced as the carbon content increases.",
        "Photo method": "Light microscope (Optical)",
        "Original magnification": "1500x"
    },
    "cs0192": {
        "Material name": "Low-carbon steel, rimming grade",
        "Material type": "Carbon steel, general",
        "Composition": "0.09 C; 0.005 Si; 0.43 Mn (wt%)",
        "Condition": "Normalized",
        "Condition details": "Cold rolled reduced 7%; heated 3 min at 75 deg C (138 deg F), then cooled in still air (normalized)",
        "Properties": "Hardness 130 HV",
        "Description": "Colonies of ferrite and cementite that are recognizable as pearlite are formed by the fast cooling of normalizing as soon as the austenitizing temperature exceeds A1 (image 10), and the volume fraction of pearlite continues to increase until the A3 temperature is reached (images 12, 14, and 16). Thin films of cementite are present at ferrite grain boundaries. This cementite is also a product of the transformation of austenite and can be regarded as a fine form of degenerate pearlite. Hardness is much higher after normalizing than after annealing due to smaller ferritic grain size, finer distribution of cementite, and retention of more carbon in solution in the ferrite. Hardness of this material after full annealing is less than that of material subjected to subcritical annealing.",
        "Photo method": "Light microscope (Optical)",
        "Original magnification": "2000x"
    },
    "cs0193": {
        "Material name": "Low-carbon steel, rimming grade",
        "Material type": "Carbon steel, general",
        "Composition": "0.09 C; 0.005 Si; 0.43 Mn (wt%)",
        "Condition": "Normalized",
        "Condition details": "Cold rolled reduced 7%; heated 3 min at 8 deg C (147 deg F), then cooled in still air",
        "Properties": "Hardness 140 HV",
        "Description": "Colonies of ferrite and cementite that are recognizable as pearlite are formed by the fast cooling of normalizing as soon as the austenitizing temperature exceeds A1 (image 10), and the volume fraction of pearlite continues to increase until the A3 temperature is reached (images 12, 14, and 16). Thin films of cementite are present at ferrite grain boundaries. This cementite is also a product of the transformation of austenite and can be regarded as a fine form of degenerate pearlite. Hardness is much higher after normalizing than after annealing due to smaller ferritic grain size, finer distribution of cementite, and retention of more carbon in solution in the ferrite. Hardness of this material after full annealing is less than that of material subjected to subcritical annealing.",
        "Photo method": "Light microscope (Optical)",
        "Original magnification": "2000x"
    },
    "cs0194": {
        "Material name": "Low-carbon steel, rimming grade",
        "Material type": "Carbon steel, general",
        "Composition": "0.09 C; 0.005 Si; 0.43 Mn (wt%)",
        "Condition": "Normalized",
        "Condition details": "Cold rolled reduced 7%; heated 3 min at 85 deg C (156 deg F), then cooled in still air",
        "Properties": "Hardness 140 HV",
        "Description": "Colonies of ferrite and cementite that are recognizable as pearlite are formed by the fast cooling of normalizing as soon as the austenitizing temperature exceeds A1 (image 10), and the volume fraction of pearlite continues to increase until the A3 temperature is reached (images 12, 14, and 16). Thin films of cementite are present at ferrite grain boundaries. This cementite is also a product of the transformation of austenite and can be regarded as a fine form of degenerate pearlite. Hardness is much higher after normalizing than after annealing due to smaller ferritic grain size, finer distribution of cementite, and retention of more carbon in solution in the ferrite. Hardness of this material after full annealing is less than that of material subjected to subcritical annealing.",
        "Photo method": "Light microscope (Optical)",
        "Original magnification": "2000x"
    },
    "cs0195": {
        "Material name": "Low-carbon steel, rimming grade",
        "Material type": "Carbon steel, general",
        "Composition": "0.09 C; 0.005 Si; 0.43 Mn (wt%)",
        "Condition": "Normalized",
        "Condition details": "Cold rolled reduced 7%; heated 3 min at 9 deg C (165 deg F), then cooled in still air",
        "Properties": "Hardness 140 HV",
        "Description": "Colonies of ferrite and cementite that are recognizable as pearlite are formed by the fast cooling of normalizing as soon as the austenitizing temperature exceeds A1 (image 10), and the volume fraction of pearlite continues to increase until the A3 temperature is reached (images 12, 14, and 16). Thin films of cementite are present at ferrite grain boundaries. This cementite is also a product of the transformation of austenite and can be regarded as a fine form of degenerate pearlite. Hardness is much higher after normalizing than after annealing due to smaller ferritic grain size, finer distribution of cementite, and retention of more carbon in solution in the ferrite. Hardness of this material after full annealing is less than that of material subjected to subcritical annealing.",
        "Photo method": "Light microscope (Optical)",
        "Original magnification": "2000x"
    },
    "cs0196": {
        "Material name": "Low-carbon steel, dual phase",
        "Material type": "High-strength low-alloy (HSLA) steel",
        "Composition": "0.063 C; 1.29 Mn; 0.053 Nb (wt%)",
        "Condition": "Quenched",
        "Condition details": "Heated at 81 deg C (149 deg F), oil quenched",
        "Description": "Etching with special reagents may distinguish a characteristic inhomogeneity in the ferrite phase. Etching with commonly used reagents such as nital does not distinguish between retained and epitaxial ferrite. In images 1 and 2, the dark-etching region labeled A is ferrite that coexisted with austenite at the austenitizing temperature (retained ferrite). The light-etching region labeled B is ferrite that formed during cooling by transformation of some of the austenite at high temperatures. This ferrite is nucleated by adjoining grains of retained ferrite and grows with the same orientations as the nucleating grains (epitaxial ferrite). A region containing plates of carbide (dark) and epitaxial ferrite is present in a region between those marked B and C in image 2. This is, in effect, pearlite, which is also a high-temperature transformation product of austenite. The region labeled C is martensite to which the remaining austenite transformed cooled to room temperature. No structure is developed in martensite by this particular etching reagent. The carbon content of the martensite is less than that which would be expected from consideration of the constitutional diagram.",
        "Photo method": "Light microscope (Optical)",
        "Original magnification": "4000x"
    },
    "cs0198": {
        "Material name": "HSLA steel",
        "Material type": "High-strength low-alloy (HSLA) steel",
        "Composition": "0.085 C; 0.20 Si; 1.06 Mn; 0.003 Mo; 0.022 Nb; 0.004 Ti; 0.017 V; 0.001 S; 0.014 P (wt%)",
        "Condition": "Hot worked",
        "Condition details": "Hot rolled",
        "Properties": "Yield strength (defined as the stress at 0.5% total elongation) approximately 325 MPa (47 ksi); hardness 185 HV",
        "Description": "Matrix of approximately equiaxed ferrite grains throughout which is distributed a small volume fraction of pearlite. The ferrite contains a very low density of dislocations and is known as polygonal ferrite. Grain size of the ferrite is small; individual grains can barely be discerned at a magnification of 100x (image 1). Mean grain size is approximately 10 micrometers compared to 30 to 40 micrometers for steel produced by older, conventional practices but not as small as the higher-strength HSLA steels. Ferrite grains are not strictly equiaxed but tend to have a rectangular shape (image 1) because the transverse migration of the grain boundary has been restricted to some extent. The pearlite present cannot be fully resolved by light microscopy (image 2) but regular lamellar pearlite with a lamellar spacing of 0.2 micrometers is resolved by scanning electron microscopy (SEM) (image 3). The pearlite is present in bands elongated in the rolling direction (image 2). A small number of isolated cementite particles can be detected by SEM (image 3) but are too small to be detected by light microscopy (image 2). These are cementite particles precipitated at the ferrite grain boundaries during cooling from A1 to room temperature (secondary carbides).",
        "Photo method": "Light microscope (Optical)",
        "Original magnification": "100x"
    },
    "cs0199": {
        "Material name": "HSLA steel",
        "Material type": "High-strength low-alloy (HSLA) steel",
        "Composition": "0.05 C; 0.21 Si; 1.46 Mn; 0.004 Mo; 0.045 Nb; 0.038 Ti; 0.003 V; 0.003 S; 0.013 P (wt%)",
        "Condition": "Hot worked",
        "Condition details": "Hot rolled",
        "Properties": "Yield strength 450 to 500 MPa (65 to 73 ksi); hardness 250 HV",
        "Description": "Equiaxed ferrite grains with a mean diameter of approximately 5 micrometers (image 2). Grains can barely be distinguished at magnification of 100x (image 1). The volume fraction of pearlite is noticeably higher in a band in the central regions of the strip (images 1 and 2), a consequence of segregation developed in the central regions during the solidification of the continuous-cast billet from which the strip was rolled. Centerline segregation is a characteristic of this casting process.",
        "Photo method": "Light microscope (Optical)",
        "Original magnification": "100x"
    },
    "cs0200": {
        "Material name": "HSLA steel",
        "Material type": "High-strength low-alloy (HSLA) steel",
        "Composition": "0.085 C; 0.19 Si; 1.42 Mn; 0.003 Mo; 0.045 Nb; 0.003 Ti; 0.038 V; 0.001 S; 0.015 P (wt%)",
        "Condition": "Hot worked",
        "Condition details": "Hot rolled",
        "Properties": "Yield strength 450 to 500 MPa (65 to 73 ksi); hardness 220 HV",
        "Description": "Ferrite grain size is too small (mean diameter 7 to 8 micrometers) for individual grains to be discerned by light microscopy at a magnification of 100x (image 1), but individual grains can be discerned by both light microscopy (image 2) and scanning electron microscopy (image 5) at magnifications of 1000x or more.",
        "Photo method": "Light microscope (Optical)",
        "Original magnification": "100x"
    },
    "cs0201": {
        "Material name": "HSLA steel",
        "Material type": "High-strength low-alloy (HSLA) steel",
        "Composition": "0.085 C; 0.19 Si; 1.42 Mn; 0.003 Mo; 0.045 Nb; 0.003 Ti; 0.038 V; 0.001 S; 0.015 P (wt%)",
        "Condition": "Hot worked",
        "Condition details": "Hot rolled",
        "Properties": "Yield strength 450 to 500 MPa (65 to 73 ksi); hardness 220 HV",
        "Description": "Ferrite grain size is too small (mean diameter 7 to 8 micrometers) for individual grains to be discerned by light microscopy at a magnification of 100x (image 1), but individual grains can be discerned by both light microscopy (image 2) and scanning electron microscopy (SEM) (image 5) at magnifications of 1000x or more. The pearlite constituent is present in a comparatively large volume fraction due to the comparatively high carbon content and is concentrated in bands elongated in the rolling direction throughout the ferrite matrix (image 2). This can be attributed to segregation banding. The volume fraction of pearlite is noticeably higher in the central region of the strip (images 3 and 4) as a consequence of centerline segregation. The pearlite cannot be resolved by light microscopy but can be resolved by SEM to be regular lamellar pearlite with a lamellar spacing of approximately 0.1 micrometers (image 5).",
        "Photo method": "Light microscope (Optical)",
        "Original magnification": "100x"
    },
    "cs0202": {
        "Material name": "HSLA steel",
        "Material type": "High-strength low-alloy (HSLA) steel",
        "Composition": "0.065 C; 0.35 Si; 1.38 Mn; 0.24 Mo; 0.065 Nb; 0.017 Ti; 0.003 V; 0.002 S; 0.013 P (wt%)",
        "Condition": "Hot worked",
        "Condition details": "Hot rolled",
        "Properties": "Yield strength 450 to 500 MPa (65 to 73 ksi); hardness 240 HV",
        "Description": "Polygonal ferrite is the dominant constituent. Individual ferrite grains are so small that they can scarcely be resolved individually by light microscopy at low magnifications (image 1). Quite high magnifications, approaching 1000x, are required to resolve the ferrite (image 2). Molybdenum, combined with manganese, increases the hardenability and so increases the possibility of low-temperature transformation products other than pearlite forming during cooling after rolling. Lower bainite forms in steels of this composition, and the bainite contributes to the strengthening.",
        "Photo method": "Light microscope (Optical)",
        "Original magnification": "100x"
    },
    "cs0203": {
        "Material name": "HSLA steel",
        "Material type": "High-strength low-alloy (HSLA) steel",
        "Composition": "0.065 C; 0.35 Si; 1.38 Mn; 0.24 Mo; 0.065 Nb; 0.017 Ti; 0.003 V; 0.002 S; 0.013 P (wt%)",
        "Condition": "Hot worked",
        "Condition details": "Hot rolled",
        "Properties": "Yield strength 450 to 500 MPa (65 to 73 ksi); hardness 240 HV",
        "Description": "Transformation to martensite is possible in more highly alloyed HSLA steels. A small volume fraction of martensite is present, although it is confined to the central segregated regions. The presence of the segregated region can be recognized by light microscopy at low magnifications (image 3). At high magnifications and after etching in nital, the martensite is seen in the centermost regions of the segregate as a light gray constituent present in masses up to about 10 micrometers effective diameter. An example is indicated by the large arrow in image 4. The martensite is present only as smaller particles, 1 to 2 micrometers diameter, in the outer regions of the segregate. An example is indicated by the smaller arrow in image 5.",
        "Photo method": "Light microscope (Optical)",
        "Original magnification": "100x"
    },
    "cs0204": {
        "Material name": "HSLA steel",
        "Material type": "High-strength low-alloy (HSLA) steel",
        "Composition": "0.08 C; 0.24 Si; 1.59 Mn; 0.004 Mo; 0.052 Nb; 0.003 Ti; 0.067 V; 0.003 S; 0.012 P (wt%)",
        "Condition": "Hot worked",
        "Condition details": "Hot rolled",
        "Properties": "Yield strength 450 to 500 MPa (65 to 73 ksi); hardness 240 HV",
        "Description": "Upper bainite formation in HSLA steel that has had hardenability increased by additions of alloying elements other than molybdenum. This example has an unusually large amount of manganese. A comparatively large volume fraction of lower bainite is present, and the individual colonies are large enough for their presence to be recognized at low magnifications (one is arrowed in image 1). The general structure of the bainite can be seen in individual colonies in image 2.",
        "Photo method": "Light microscope (Optical)",
        "Original magnification": "100x"
    },
    "cs0205": {
        "Material name": "Structural steel",
        "Material type": "Carbon steel, general",
        "Condition": "Unspecified condition",
        "Description": "Lamellar tear along a central segregate containing numerous elongated manganese sulfide inclusions",
        "Photo method": "Light microscope (Optical)",
        "Original magnification": "100x"
    },
    "cs0206": {
        "Material name": "Low-carbon steel",
        "Material type": "Carbon steel, general",
        "Condition": "Hot worked",
        "Condition details": "As rolled",
        "Description": "Isolated band of ferrite in a reasonably uniform matrix of pearlite. Ferrite-pearlite banding is a longitudinal inhomogeneity that takes the form of preferential grouping of ferrite and pearlite in alternate bands aligned in the rolling direction. Severity of banding developed in rolled product depends on a number of complex factors including composition and steel making and processing practices. Banding does not have as marked an effect on mechanical properties as might be expected, except when measured in a direction normal to the plain of the bands. Reduction of area may be reduced considerably in the transverse direction.",
        "Photo method": "Light microscope (Optical)",
        "Original magnification": "100x"
    },
    "cs0207": {
        "Material name": "Low-carbon steel, 0.25% C",
        "Material type": "Carbon steel, general",
        "Composition": "0.23 C; 0.01 Si; 1.73 Mn (wt%)",
        "Condition": "Hot worked",
        "Condition details": "As rolled",
        "Description": "Rodlike form of inhomogeneity in wire or bar that appears banded in longitudinal section (image 3) but reasonably homogeneous in a transverse section (image 4)",
        "Photo method": "Light microscope (Optical)",
        "Original magnification": "100x"
    },
    "cs0208": {
        "Material name": "Low-carbon steel, 0.25% C",
        "Material type": "Carbon steel, general",
        "Composition": "0.23 C; 0.01 Si; 1.73 Mn (wt%)",
        "Condition": "Hot worked",
        "Condition details": "As rolled",
        "Description": "Rodlike form of inhomogeneity in wire or bar that appears banded in longitudinal section (image 3) but reasonably homogeneous in a transverse section (image 4)",
        "Photo method": "Light microscope (Optical)",
        "Original magnification": "100x"
    },
    "cs0209": {
        "Material name": "Low-carbon steel, 0.25% C",
        "Material type": "Carbon steel, general",
        "Composition": "0.25 C; 0.34 Si; 1.75 Mn; 0.24 Cr (wt%)",
        "Condition": "Hot worked",
        "Condition details": "As rolled",
        "Properties": "Hardness 180 HV",
        "Description": "Lamellar form of inhomogeneity that appears as a banded arrangement in both longitudinal (image 5) and transverse (image 6) section, although the banding is more noticeable in the former. Severity of banding may vary considerably from plate to plate within a heat or even from one section to another in a single plate (compare images 5 and 7 and images 6 and 8). Severe banding is likely to be present only in steels with high manganese content.",
        "Photo method": "Light microscope (Optical)",
        "Original magnification": "100x"
    },
    "cs0210": {
        "Material name": "Low-carbon steel, 0.25% C",
        "Material type": "Carbon steel, general",
        "Composition": "0.25 C; 0.34 Si; 1.75 Mn; 0.24 Cr (wt%)",
        "Condition": "Hot worked",
        "Condition details": "As rolled",
        "Properties": "Hardness 180 HV",
        "Description": "Lamellar form of inhomogeneity that appears as a banded arrangement in both longitudinal (image 5) and transverse (image 6) section, although the banding is more noticeable in the former. Severity of banding may vary considerably from plate to plate within a heat or even from one section to another in a single plate (compare images 5 and 7 and images 6 and 8). Severe banding is likely to be present only in steels with high manganese content.",
        "Photo method": "Light microscope (Optical)",
        "Original magnification": "100x"
    },
    "cs0211": {
        "Material name": "Low-carbon steel, 0.25% C",
        "Material type": "Carbon steel, general",
        "Composition": "0.25 C; 0.34 Si; 1.75 Mn; 0.24 Cr (wt%)",
        "Condition": "Hot worked",
        "Condition details": "As rolled",
        "Properties": "Hardness 170 HV",
        "Description": "Severity of banding may vary considerably from plate to plate within a heat or even from one section to another in a single plate (compare images 5 and 7 and images 6 and 8). Severe banding is likely to be present only in steels with high manganese content.",
        "Photo method": "Light microscope (Optical)",
        "Original magnification": "100x"
    },
    "cs0212": {
        "Material name": "Low-carbon steel, 0.25% C",
        "Material type": "Carbon steel, general",
        "Composition": "0.25 C; 0.34 Si; 1.75 Mn; 0.24 Cr (wt%)",
        "Condition": "Hot worked",
        "Condition details": "As rolled",
        "Properties": "Hardness 170 HV",
        "Description": "Severity of banding may vary considerably from plate to plate within a heat or even from one section to another in a single plate (compare images 5 and 7 and images 6 and 8). Severe banding is likely to be present only in steels with high manganese content.",
        "Photo method": "Light microscope (Optical)",
        "Original magnification": "100x"
    },
    "cs0213": {
        "Material name": "Low-carbon steel, 0.25% C",
        "Material type": "Carbon steel, general",
        "Composition": "0.25 C; 0.34 Si; 1.75 Mn; 0.24 Cr (wt%)",
        "Condition": "Heat treated",
        "Condition details": "Hot-rolled material, heated to 85 deg C (156 deg F) for 1 h, cooled at 5 deg C/min (9 deg F/min)",
        "Properties": "Hardness 190 HV",
        "Description": "The most severe form of banding is present after cooling very slowly from the austenitizing temperature (image 1). Small increases in cooling rate at first have little effect (image 2), but larger increases result in a noticeable decrease in the extent of banding (image 3). At the same time the volume fraction of proeutectoid ferrite decreases. The banding is completely eliminated by sufficiently rapid cooling, when little proeutectoid ferrite forms (image 4). The critical cooling rate required to eliminate banding is different for different steels. The degree of banding developed in a particular steel is a function of its most recent thermal cycle into the austenitic region. Banding may be eliminated by fast cooling after an austenitizing treatment but then be restored when the material is subsequently re-austenitized and slowly cooled (compare images 1, 4, and 7).",
        "Photo method": "Light microscope (Optical)",
        "Original magnification": "100x"
    },
    "cs0214": {
        "Material name": "Low-carbon steel, 0.25% C",
        "Material type": "Carbon steel, general",
        "Composition": "0.25 C; 0.34 Si; 1.75 Mn; 0.24 Cr (wt%)",
        "Condition": "Heat treated",
        "Condition details": "Hot-rolled material, heated to 85 deg C (156 deg F) for 1 h, cooled at 15 deg C/min (27 deg F/min)",
        "Properties": "Hardness 190 HV",
        "Description": "The most severe form of banding is present after cooling very slowly from the austenitizing temperature (image 1). Small increases in cooling rate at first have little effect (image 2), but larger increases result in a noticeable decrease in the extent of banding (image 3). At the same time the volume fraction of proeutectoid ferrite decreases. The banding is completely eliminated by sufficiently rapid cooling, when little proeutectoid ferrite forms (image 4). The critical cooling rate required to eliminate banding is different for different steels.",
        "Photo method": "Light microscope (Optical)",
        "Original magnification": "100x"
    },
    "cs0215": {
        "Material name": "Low-carbon steel, 0.25% C",
        "Material type": "Carbon steel, general",
        "Composition": "0.25 C; 0.34 Si; 1.75 Mn; 0.24 Cr (wt%)",
        "Condition": "Heat treated",
        "Condition details": "Hot-rolled material, heated to 85 deg C (156 deg F) for 1 h, cooled at 25 deg C/min (45 deg F/min)",
        "Properties": "Hardness 235 HV",
        "Description": "The most severe form of banding is present after cooling very slowly from the austenitizing temperature (image 1). Small increases in cooling rate at first have little effect (image 2), but larger increases result in a noticeable decrease in the extent of banding (image 3). At the same time the volume fraction of proeutectoid ferrite decreases. The banding is completely eliminated by sufficiently rapid cooling, when little proeutectoid ferrite forms (image 4). The critical cooling rate required to eliminate banding is different for different steels.",
        "Photo method": "Light microscope (Optical)",
        "Original magnification": "100x"
    },
    "cs0216": {
        "Material name": "Low-carbon steel, 0.25% C",
        "Material type": "Carbon steel, general",
        "Composition": "0.25 C; 0.34 Si; 1.75 Mn; 0.24 Cr (wt%)",
        "Condition": "Heat treated",
        "Condition details": "Hot-rolled material, heated to 85 deg C (156 deg F) for 1 h, cooled at 5 deg C/min (9 deg F/min)",
        "Properties": "Hardness 250 HV",
        "Description": "The most severe form of banding is present after cooling very slowly from the austenitizing temperature (image 1). Small increases in cooling rate at first have little effect (image 2), but larger increases result in a noticeable decrease in the extent of banding (image 3). At the same time the volume fraction of proeutectoid ferrite decreases. The banding is completely eliminated by sufficiently rapid cooling, when little proeutectoid ferrite forms (image 4). The critical cooling rate required to eliminate banding is different for different steels. Banding may be eliminated by fast cooling after an austenitizing treatment but then be restored when the material is subsequently re-austenitized and slowly cooled (compare images 1, 4, and 7).",
        "Photo method": "Light microscope (Optical)",
        "Original magnification": "100x"
    },
    "cs0217": {
        "Material name": "Low-carbon steel, 0.25% C",
        "Material type": "Carbon steel, general",
        "Composition": "0.25 C; 0.34 Si; 1.75 Mn; 0.24 Cr (wt%)",
        "Condition": "Quenched",
        "Condition details": "Hot-rolled material, heated to 85 deg C (156 deg F) for 1 h, water quenched",
        "Properties": "Hardness 540 HV",
        "Description": "Quenching to produce a fully hardened structure also results in freedom from ferrite-pearlite banding (image 5). However, indications of banding of a different type can be developed in quenched material by other etchants (image 6). These latter bands do not develop with the frequency as the ferrite-pearlite bands (compare images 1 and 6) and are probably due to segregation of one or more of the elements present, but not the elements responsible for the ferrite-pearlite banding. They can be called segregation banding.",
        "Photo method": "Light microscope (Optical)",
        "Original magnification": "100x"
    },
    "cs0218": {
        "Material name": "Low-carbon steel, 0.25% C",
        "Material type": "Carbon steel, general",
        "Composition": "0.25 C; 0.34 Si; 1.75 Mn; 0.24 Cr (wt%)",
        "Condition": "Quenched",
        "Condition details": "Hot-rolled material, heated to 85 deg C (156 deg F) for 1 h, water quenched",
        "Properties": "Hardness 540 HV",
        "Description": "Quenching to produce a fully hardened structure also results in freedom from ferrite-pearlite banding (image 5). However, indications of banding of a different type can be developed in quenched material by other etchants (image 6). These latter bands do not develop with the frequency as the ferrite-pearlite bands (compare images 1 and 6) and are probably due to segregation of one or more of the elements present, but not the elements responsible for the ferrite-pearlite banding. They can be called segregation banding.",
        "Photo method": "Light microscope (Optical)",
        "Original magnification": "100x"
    },
    "cs0219": {
        "Material name": "Low-carbon steel, 0.25% C",
        "Material type": "Carbon steel, general",
        "Composition": "0.25 C; 0.34 Si; 1.75 Mn; 0.24 Cr (wt%)",
        "Condition": "Heat treated",
        "Condition details": "Hot-rolled material, heated to 85 deg C (156 deg F) for 1 h, cooled at 5 deg C/min (9 deg F/min), reheated to 85 deg C (156 deg F) for 1 h and cooled at 5 deg C/min (9 deg F/min)",
        "Properties": "Hardness 190 HV",
        "Description": "Results obtained with picral and nital etching reagents are compared in images 7 and 8. Image 8 illustrates the mottled appearance developed in pearlitic regions by nital. Banding may be eliminated by fast cooling after an austenitizing treatment but then may be restored when the material is subsequently re-austenitized and slowly cooled (compare images 1, 4, and 7).",
        "Photo method": "Light microscope (Optical)",
        "Original magnification": "100x"
    },
    "cs0220": {
        "Material name": "Low-carbon steel, 0.25% C",
        "Material type": "Carbon steel, general",
        "Composition": "0.25 C; 0.34 Si; 1.75 Mn; 0.24 Cr (wt%)",
        "Condition": "Heat treated",
        "Condition details": "Hot-rolled material, heated to 85 deg C (156 deg F) for 1 h, cooled at 5 deg C/min (9 deg F/min), reheated to 85 deg C (156 deg F) for 1 h and cooled at 5 deg C/min (9 deg F/min)",
        "Properties": "Hardness 190 HV",
        "Description": "Results obtained with picral and nital etching reagents are compared in images 7 and 8. Image 8 illustrates the mottled appearance developed in pearlitic regions by nital.",
        "Photo method": "Light microscope (Optical)",
        "Original magnification": "100x"
    },
    "cs0221": {
        "Material name": "Low-carbon steel, 0.25% C",
        "Material type": "Carbon steel, general",
        "Composition": "0.25 C; 0.35 Si; 1.75 Mn; 0.24 Cr (wt%)",
        "Condition": "Heat treated",
        "Condition details": "Hot-rolled material, heated to 825 deg C (1515 deg F) for 1 h, cooled at 5 deg C/min (9 deg F/min)",
        "Properties": "Hardness 200 HV",
        "Description": "Austenitizing treatment can influence the severity of banding developed during slow cooling. The banding tends to disappear when the grains of austenite have grown, due to the use of a high austenitizing temperature, to such extent that their diameter exceeds the spacing of the bands by a factor of two or three (images 9 to 14). The influence of the grain boundary as a preferred site of ferrite precipitation then dominates that of the manganese segregation. A banding of a different nature in the form of differential shading in the pearlitic regions is apparent at intermediate grain sizes (images 12 and 13). This is probably due to the same type of segregation banding as that revealed in image 6. If the austenitizing treatment is carried out at a very high temperature (>1200 deg C (>2190 deg F)) for several hours, the austenitic grain size becomes very large and all suggestion of ferrite-pearlite banding disappears (image 14).",
        "Photo method": "Light microscope (Optical)",
        "Original magnification": "100x"
    },
    "cs0222": {
        "Material name": "Low-carbon steel, 0.25% C",
        "Material type": "Carbon steel, general",
        "Composition": "0.25 C; 0.34 Si; 1.75 Mn; 0.24 Cr (wt%)",
        "Condition": "Heat treated",
        "Condition details": "Hot-rolled material, heated to 875 deg C (165 deg F) for 1 h, cooled at 5 deg C/min (9 deg F/min)",
        "Properties": "Hardness 200 HV",
        "Description": "Austenitizing treatment can influence the severity of banding developed during slow cooling. The banding tends to disappear when the grains of austenite have grown, due to the use of a high austenitizing temperature, to such extent that their diameter exceeds the spacing of the bands by a factor of two or three (images 9 to 14). The influence of the grain boundary as a preferred site of ferrite precipitation then dominates that of the manganese segregation. A banding of a different nature in the form of differential shading in the pearlitic regions is apparent at intermediate grain sizes (images 12 and 13). This is probably due to the same type of segregation banding as that revealed in image 6. If the austenitizing treatment is carried out at a very high temperature (>1200 deg C (>2190 deg F)) for several hours, the austenitic grain size becomes very large and all suggestion of ferrite-pearlite banding disappears (image 14).",
        "Photo method": "Light microscope (Optical)",
        "Original magnification": "100x"
    },
    "cs0223": {
        "Material name": "Low-carbon steel, 0.25% C",
        "Material type": "Carbon steel, general",
        "Composition": "0.25 C; 0.34 Si; 1.75 Mn; 0.24 Cr (wt%)",
        "Condition": "Heat treated",
        "Condition details": "Hot-rolled material, heated to 925 deg C (17 deg F) for 1 h, cooled at 5 deg C/min (9 deg F/min)",
        "Properties": "Hardness 200 HV",
        "Description": "Austenitizing treatment can influence the severity of banding developed during slow cooling. The banding tends to disappear when the grains of austenite have grown, due to the use of a high austenitizing temperature, to such extent that their diameter exceeds the spacing of the bands by a factor of two or three (images 9 to 14). The influence of the grain boundary as a preferred site of ferrite precipitation then dominates that of the manganese segregation. A banding of a different nature in the form of differential shading in the pearlitic regions is apparent at intermediate grain sizes (images 12 and 13). This is probably due to the same type of segregation banding as that revealed in image 6. If the austenitizing treatment is carried out at a very high temperature (>1200 deg C (>2190 deg F)) for several hours, the austenitic grain size becomes very large and all suggestion of ferrite-pearlite banding disappears (image 14).",
        "Photo method": "Light microscope (Optical)",
        "Original magnification": "100x"
    },
    "cs0224": {
        "Material name": "Low-carbon steel, 0.25% C",
        "Material type": "Carbon steel, general",
        "Composition": "0.25 C; 0.34 Si; 1.75 Mn; 0.24 Cr (wt%)",
        "Condition": "Heat treated",
        "Condition details": "Hot-rolled material, heated to 15 deg C (192 deg F) for 1 h, cooled at 5 deg C/min (9 deg F/min)",
        "Properties": "Hardness 215 HV",
        "Description": "Austenitizing treatment can influence the severity of banding developed during slow cooling. The banding tends to disappear when the grains of austenite have grown, due to the use of a high austenitizing temperature, to such extent that their diameter exceeds the spacing of the bands by a factor of two or three (images 9 to 14). The influence of the grain boundary as a preferred site of ferrite precipitation then dominates that of the manganese segregation. A banding of a different nature in the form of differential shading in the pearlitic regions is apparent at intermediate grain sizes (images 12 and 13). This is probably due to the same type of segregation banding as that revealed in image 6. If the austenitizing treatment is carried out at a very high temperature (>1200 deg C (>2190 deg F)) for several hours, the austenitic grain size becomes very large and all suggestion of ferrite-pearlite banding disappears (image 14).",
        "Photo method": "Light microscope (Optical)",
        "Original magnification": "100x"
    },
    "cs0225": {
        "Material name": "Low-carbon steel, 0.25% C",
        "Material type": "Carbon steel, general",
        "Composition": "0.25 C; 0.34 Si; 1.75 Mn; 0.24 Cr (wt%)",
        "Condition": "Heat treated",
        "Condition details": "Hot-rolled material, heated to 115 deg C (21 deg F) for 1 h, cooled at 5 deg C/min (9 deg F/min)",
        "Properties": "Hardness 220 HV",
