Repository: CamiloMartinezM/supervised-micrograph-segmentation

# Supervised Superpixel-Texton Approach for Micrograph Segmentation
**Method overview.** (1) 51 optical micrographs of hypoeutectoid steels are preprocessed and annotated with windows of pearlite and proeutectoid ferrite (PF). (2) The MR8 filter responses of the annotated pixels are clustered per class into K textons. (3) A new micrograph is cut into superpixels: every pixel votes for the class of its nearest texton, each superpixel takes the majority class, and pearlite is then split into ferrite and cementite. (4) The segmentation gives phase fractions, the pearlite interlamellar spacing from the 2-D DFT spectrum, and yield and tensile strength from structure–property relations.

File: data.json (part 8 of 35)
{
        "Description": "Austenitizing treatment can influence the severity of banding developed during slow cooling. The banding tends to disappear when the grains of austenite have grown, due to the use of a high austenitizing temperature, to such extent that their diameter exceeds the spacing of the bands by a factor of two or three (images 9 to 14). The influence of the grain boundary as a preferred site of ferrite precipitation then dominates that of the manganese segregation. A banding of a different nature in the form of differential shading in the pearlitic regions is apparent at intermediate grain sizes (images 12 and 13). This is probably due to the same type of segregation banding as that revealed in image 6. If the austenitizing treatment is carried out at a very high temperature (>1200 deg C (>2190 deg F)) for several hours, the austenitic grain size becomes very large and all suggestion of ferrite-pearlite banding disappears (image 14).",
        "Photo method": "Light microscope (Optical)",
        "Original magnification": "100x"
    },
    "cs0226": {
        "Material name": "Low-carbon steel, 0.25% C",
        "Material type": "Carbon steel, general",
        "Composition": "0.25 C; 0.34 Si; 1.75 Mn; 0.24 Cr (wt%)",
        "Condition": "Heat treated",
        "Condition details": "Hot-rolled material, heated to 125 deg C (228 deg F) for 1 h, cooled at 5 deg C/min (9 deg F/min)",
        "Properties": "Hardness 225 HV",
        "Description": "Austenitizing treatment can influence the severity of banding developed during slow cooling. The banding tends to disappear when the grains of austenite have grown, due to the use of a high austenitizing temperature, to such extent that their diameter exceeds the spacing of the bands by a factor of two or three (images 9 to 14). The influence of the grain boundary as a preferred site of ferrite precipitation then dominates that of the manganese segregation. A banding of a different nature in the form of differential shading in the pearlitic regions is apparent at intermediate grain sizes (images 12 and 13). This is probably due to the same type of segregation banding as that revealed in image 6. If the austenitizing treatment is carried out at a very high temperature (>1200 deg C (>2190 deg F)) for several hours, the austenitic grain size becomes very large and all suggestion of ferrite-pearlite banding disappears (image 14).",
        "Photo method": "Light microscope (Optical)",
        "Original magnification": "100x"
    },
    "cs0227": {
        "Material name": "Low-carbon steel, 0.25% C",
        "Material type": "Carbon steel, general",
        "Composition": "0.25 C; 0.34 Si; 1.75 Mn; 0.24 Cr (wt%)",
        "Condition": "Heat treated",
        "Condition details": "Hot-rolled material, heated to 125 deg C (228 deg F) for 1 h, water quenched, reheated to 85 deg C (156 deg F) for 1 h, cooled at 5 deg C/min (9 deg F/min)",
        "Properties": "Hardness 200 HV",
        "Description": "The degree of banding is greatly reduced when material is subsequently re-austenitized under conditions that refine the austenite grains (image 15), the tendency for the banding to re-form after grain refining decreasing with increasing holding time at the high temperature until eventually the tendency for band formation after refining is completely eliminated (image 16). The same result can be achieved in shorter times at even higher temperatures.",
        "Photo method": "Light microscope (Optical)",
        "Original magnification": "100x"
    },
    "cs0228": {
        "Material name": "Low-carbon steel, 0.25% C",
        "Material type": "Carbon steel, general",
        "Composition": "0.25 C; 0.34 Si; 1.75 Mn; 0.24 Cr (wt%)",
        "Condition": "Heat treated",
        "Condition details": "Hot-rolled material, heated to 125 deg C (228 deg F) for 2 h, water quenched, reheated to 85 deg C (156 deg F) for 1 h, cooled at 5 deg C/min (9 deg F/min)",
        "Properties": "Hardness 200 HV",
        "Description": "The degree of banding is greatly reduced when material is subsequently re-austenitized under conditions that refine the austenite grains (image 15), the tendency for the banding to re-form after grain refining decreasing with increasing holding time at the high temperature until eventually the tendency for band formation after refining is completely eliminated (image 16). The same result can be achieved in shorter times at even higher temperatures.",
        "Photo method": "Light microscope (Optical)",
        "Original magnification": "100x"
    },
    "cs0229": {
        "Material name": "Carbon steel, 0.1% C, free machining",
        "Material type": "Resulfurized carbon steel",
        "Composition": "0.07 C; 0.002 Si; 1.12 Mn; 0.26 S; 0.066 P (wt%)",
        "Condition": "Hot worked",
        "Condition details": "Hot rolled",
        "Properties": "Hardness 105 HV",
        "Description": "Well-made free-machining bar (images 1 to 4). The sulfides are rods with ogee-shaped ends (compare images 3 and 4) and have an aspect ratio of 2 to 3 in the rolling directions. No silicate stringers are present, but a small amount of silicate envelops the sulfides, mainly as tails (image 3).",
        "Photo method": "Light microscope (Optical)",
        "Original magnification": "100x"
    },
    "cs0230": {
        "Material name": "Carbon steel, 0.1% C, free machining",
        "Material type": "Resulfurized carbon steel",
        "Composition": "0.07 C; 0.002 Si; 1.12 Mn; 0.26 S; 0.066 P (wt%)",
        "Condition": "Hot worked",
        "Condition details": "Hot rolled",
        "Properties": "Hardness 105 HV",
        "Description": "Well-made free-machining bar (images 1 to 4). The sulfides are rods with ogee-shaped ends (compare images 3 and 4) and have an aspect ratio of 2 to 3 in the rolling direction. No silicate stringers are present, but a small amount of silicate envelops the sulfides, mainly as tails (image 3).",
        "Photo method": "Light microscope (Optical)",
        "Original magnification": "100x"
    },
    "cs0231": {
        "Material name": "Carbon steel, 0.1% C, free machining",
        "Material type": "Resulfurized carbon steel",
        "Composition": "0.10 C; 0.01 Si; 1.13 Mn; 0.28 S; 0.024 P (wt%)",
        "Condition": "Cold worked",
        "Condition details": "Cold drawn",
        "Properties": "Hardness 165 HV",
        "Description": "Less satisfactorily made bar (images 5 to 7). The sulfides are still rod shaped (compare images 7 and 8), but their aspect ratios in the rolling direction are in the range of 4 to 10. Small envelopes and tails of silicate are present (images 7 and 8). These inclusions are from type I ingot sulfides, and their larger aspect ratios are due to the use of comparatively low rolling temperatures. This steel is susceptible to the development of ferrite-pearlite banding (images 5 and 9). Because the steel is produced as round bar, the ferrite bands have the morphology of a rod (compare images 5 and 6) but, as with plate, the severity of banding may vary across the thickness of a bar (images 9 and 10).",
        "Photo method": "Light microscope (Optical)",
        "Original magnification": "100x"
    },
    "cs0232": {
        "Material name": "Carbon steel, 0.1% C, free machining",
        "Material type": "Resulfurized carbon steel",
        "Composition": "0.10 C; 0.01 Si; 1.13 Mn; 0.28 S; 0.024 P (wt%)",
        "Condition": "Cold worked",
        "Condition details": "Cold drawn",
        "Properties": "Hardness 165 HV",
        "Description": "Less satisfactorily made bar (images 5 to 7). The sulfides are still rod shaped (compare image 7 and 8), but their aspect ratios in the rolling direction are in the range of 4 to 10. Small envelopes and tails of silicate are present (images 7 and 8). These inclusions are from type I ingot sulfides, and their larger aspect ratios are due to the use of comparatively low rolling temperatures. This steel is susceptible to the development of ferrite-pearlite banding (images 5 and 9). Because the steel is produced as round bar, the ferrite bands have the morphology of a rod (compare images 5 and 6), but, as with plate, the severity of banding may vary across the thickness of a bar (images 9 and 10).",
        "Photo method": "Light microscope (Optical)",
        "Original magnification": "100x"
    },
    "cs0233": {
        "Material name": "Carbon steel, 0.1% C, free machining",
        "Material type": "Resulfurized carbon steel",
        "Composition": "0.12 C; 0.01 Si; 1.22 Mn; 0.21 S; 0.02 P (wt%)",
        "Condition": "Cold worked",
        "Condition details": "Cold drawn",
        "Properties": "Hardness 170 HV",
        "Description": "This steel is susceptible to the development of ferrite-pearlite banding (images 5 and 9). Because the steel is produced as round bar, the ferrite bands have the morphology of a rod (compare images 5 and 6) but, as with plate, the severity of banding may vary across the thickness of a bar (images 9 and 10).",
        "Photo method": "Light microscope (Optical)",
        "Original magnification": "100x"
    },
    "cs0234": {
        "Material name": "Carbon steel, 0.1% C, free machining",
        "Material type": "Resulfurized carbon steel",
        "Composition": "0.12 C; 0.01 Si; 1.22 Mn; 0.21 S; 0.02 P (wt%)",
        "Condition": "Cold worked",
        "Condition details": "Cold drawn",
        "Properties": "Hardness 170 HV",
        "Description": "This steel is susceptible to the development of ferrite-pearlite banding (images 5 and 9). Because the steel is produced as round bar, the ferrite bands have the morphology of a rod (compare images 5 and 6) but, as with plate, the severity of banding may vary across the thickness of a bar (images 9 and 10).",
        "Photo method": "Light microscope (Optical)",
        "Original magnification": "100x"
    },
    "cs0235": {
        "Material name": "Carbon steel, 0.1% C, free machining",
        "Material type": "Resulfurized carbon steel",
        "Composition": "0.13 C; 0.01 Si; 0.98 Mn; 0.33 S; 0.08 P (wt%)",
        "Condition": "Cold worked",
        "Condition details": "Cold drawn",
        "Properties": "Hardness 180 HV",
        "Description": "If supplied as bright-drawn bar, the reductions in the cold-drawing operations, though comparatively small, effect the hardness and may fracture the manganese sulfide inclusions (images 11 to 13). The inclusions may break into discrete fragments with cavities in between (image 12), or the cavities may be either partly or completely filled by ferrite extruded into the cavities during drawing (image 13).",
        "Photo method": "Light microscope (Optical)",
        "Original magnification": "100x"
    },
    "cs0236": {
        "Material name": "Carbon steel, 0.1% C, free machining",
        "Material type": "Resulfurized carbon steel",
        "Composition": "0.08 C; 0.01 Si; 1.12 Mn; 0.49 S; 0.08 P; 0.16 Pb (wt%)",
        "Condition": "Hot worked",
        "Condition details": "Hot rolled",
        "Properties": "Hardness 100 HV",
        "Description": "Lead addition produces soft inclusions and further improves machinability, effective only in the presence of manganese sulfide. Lead inclusions are found associated with sulfide inclusions in a rolled bar. Most are present as envelopes around the sulfide inclusions (images 14 to 16). The lead is present largely as tails to the rods of sulfide (image 15). A leaded bar in which the sulfide inclusions have a desirably small aspect ratio is illustrated in images 14 and 15, and one in which the inclusions have a larger aspect ratio is illustrated in image 16.",
        "Photo method": "Light microscope (Optical)",
        "Original magnification": "100x"
    },
    "cs0237": {
        "Material name": "Carbon steel, 0.1% C, free machining",
        "Material type": "Resulfurized carbon steel",
        "Composition": "0.10 C; 0.01 Si; 1.08 Mn; 0.32 S; 0.09 P; 0.24 Pb (wt%)",
        "Condition": "Hot worked",
        "Condition details": "Hot rolled",
        "Properties": "Hardness 175 HV",
        "Description": "Lead addition produces soft inclusions and further improves machinability, effective only in the presence of manganese sulfide. Lead inclusions are found associated with sulfide inclusions in a rolled bar. Most are present as envelopes around the sulfide inclusions (images 14 to 16). The lead is present largely as tails to the rods of sulfide (image 15). A leaded bar in which the sulfide inclusions have a desirably small aspect ratio is illustrated in images 14 and 15, and one in which the inclusions have a larger aspect ratio is illustrated in image 16.",
        "Photo method": "Light microscope (Optical)",
        "Original magnification": "100x"
    },
    "cs0238": {
        "Material name": "HSLA steel",
        "Material type": "High-strength low-alloy (HSLA) steel",
        "Composition": "0.21 C; 0.09 Si; 1.48 Mn; 0.04 Nb (wt%)",
        "Condition": "Hot worked",
        "Condition details": "As rolled; finish rolled at a comparatively low temperature",
        "Properties": "Hardness 180 HV",
        "Description": "Thin plate finished below the A3 temperature. Structure illustrated in images 1 and 2 results because both austenite and ferrite are present while the plate is being rolled and both are elongated while rolling. The final plate contains elongated colonies of a eutectoid transformation product from these bands of deformed austenite, the cementite of which is partly spheroidized (image 2).",
        "Photo method": "Light microscope (Optical)",
        "Original magnification": "100x"
    },
    "cs0239": {
        "Material name": "HSLA steel",
        "Material type": "High-strength low-alloy (HSLA) steel",
        "Composition": "0.16 C; 0.04 Si; 1.43 Mn; 0.04 Nb (wt%)",
        "Condition": "Hot worked",
        "Condition details": "As rolled; finish rolled at an intermediate temperature",
        "Properties": "Hardness 190 HV",
        "Description": "Material finish rolled at intermediate temperatures is reasonably fine grained (images 3 to 6). If the finishing temperature has been a little higher than optimal, there may be occasional indications that some grains of austenite had been large (such as the areas indicated by the arrows marked B in images 3 and 5). Ferrite and cementite in coarse aggregates that are probably bainite (marked B in images 3 to 6) are present, as well as pearlite (marked P). The appearances of these structures after etching in nital and picral are compared in images 3 to 6.",
        "Photo method": "Light microscope (Optical)",
        "Original magnification": "100x"
    },
    "cs0240": {
        "Material name": "HSLA steel",
        "Material type": "High-strength low-alloy (HSLA) steel",
        "Composition": "0.16 C; 0.04 Si; 1.43 Mn; 0.04 Nb (wt%)",
        "Condition": "Hot worked",
        "Condition details": "As rolled; finish rolled at an intermediate temperature",
        "Properties": "Hardness 190 HV",
        "Description": "Material finish rolled at intermediate temperatures is reasonably fine grained (images 3 to 6). If the finishing temperature has been a little higher than optimal, there may be occasional indications that some grains of austenite had been large (such as the areas indicated by the arrows marked B in images 3 and 5). Ferrite and cementite in coarse aggregates that are probably bainite (marked B in images 3 to 6) are present as well as pearlite (marked P). The appearances of these structures after etching in nital and picral are compared in images 3 to 6.",
        "Photo method": "Light microscope (Optical)",
        "Original magnification": "100x"
    },
    "cs0241": {
        "Material name": "HSLA steel",
        "Material type": "High-strength low-alloy (HSLA) steel",
        "Composition": "0.24 C; 0.06 Si; 1.52 Mn; 0.04 Nb (wt%)",
        "Condition": "Hot worked",
        "Condition details": "As rolled; finish rolled at a comparatively high temperature",
        "Properties": "Hardness 195 HV",
        "Description": "Material finished at higher temperatures (as is likely in plate thicker than about 25 mm (1 in.)) has a quite large austenitic grain size (image 7) and a definitely bainitic microstructure (image 8). These are examples of how both pearlite and bainite can form together in a low-alloy steel.",
        "Photo method": "Light microscope (Optical)",
        "Original magnification": "100x"
    },
    "cs0242": {
        "Material name": "HSLA steel",
        "Material type": "High-strength low-alloy (HSLA) steel",
        "Composition": "0.16 C; 0.04 Si; 1.43 Mn; 0.04 Nb (wt%)",
        "Condition": "Normalized",
        "Condition details": "Austenitized at 9 deg C (165 deg F), cooled in air",
        "Properties": "Hardness 165 HV",
        "Description": "Very fine grained after normalizing from 900 deg C (1650 deg F), comparable to fully killed commercial plate. Microstructure consists of ferrite, pearlite, and occasional films of cementite at the ferritic grain boundaries (image 2). Hardness after normalizing from 900 deg C (1650 deg F) is considerably lower than that of the as-rolled material but returns to original value when the material grain coarsens and becomes substantially bainitic (images 7 and 8).",
        "Photo method": "Light microscope (Optical)",
        "Original magnification": "100x"
    },
    "cs0243": {
        "Material name": "HSLA steel",
        "Material type": "High-strength low-alloy (HSLA) steel",
        "Composition": "0.16 C; 0.04 Si; 1.43 Mn; 0.04 Nb (wt%)",
        "Condition": "Normalized",
        "Condition details": "Austenitized at 1 deg C (183 deg F), cooled in air",
        "Properties": "Hardness 165 HV",
        "Description": "After austenitizing at 1000 deg C (1830 deg F), a few large austenitic grains had grown, indicated by the lighter-etching acicular areas in image 3. Hardness after normalizing from 900 deg C (1650 deg F) is considerably lower than that of the as-rolled material but returns to original value when the material grain coarsens and becomes substantially bainitic (images 7 and 8).",
        "Photo method": "Light microscope (Optical)",
        "Original magnification": "100x"
    },
    "cs0244": {
        "Material name": "HSLA steel",
        "Material type": "High-strength low-alloy (HSLA) steel",
        "Composition": "0.16 C; 0.04 Si; 1.43 Mn; 0.04 Nb (wt%)",
        "Condition": "Normalized",
        "Condition details": "Austenitized at 11 deg C (21 deg F), cooled in air",
        "Properties": "Hardness 165 HV",
        "Description": "All grains of austenite are coarsened after austenitizing at 1100 deg C (2010 deg F) (image 5), and they continue to grow with increasing austenitizing temperature (compare images 5 and 7). Hardness after normalizing from 900 deg C (1650 deg F) is considerably lower than that of the as-rolled material but returns to original value when the material grain coarsens and becomes substantially bainitic (images 7 and 8).",
        "Photo method": "Light microscope (Optical)",
        "Original magnification": "100x"
    },
    "cs0245": {
        "Material name": "HSLA steel",
        "Material type": "High-strength low-alloy (HSLA) steel",
        "Composition": "0.16 C; 0.04 Si; 1.43 Mn; 0.04 Nb (wt%)",
        "Condition": "Normalized",
        "Condition details": "Austenitized at 12 deg C (219 deg F), cooled in air",
        "Properties": "Hardness 185 HV",
        "Description": "All grains of austenite are coarsened after austenitizing at 1100 deg C (2010 deg F) (image 5), and they continue to grow with increasing austenitizing temperature (compare images 5 and 7). Hardness after normalizing from 900 deg C (1650 deg F) is considerably lower than that of the as-rolled material but returns to original value when the material grain coarsens and becomes substantially bainitic (images 7 and 8).",
        "Photo method": "Light microscope (Optical)",
        "Original magnification": "100x"
    },
    "cs0246": {
        "Material name": "Structural steel",
        "Material type": "Carbon steel, general",
        "Condition": "Unspecified condition",
        "Description": "Lamellar tear initiated at groups of angular oxide inclusions",
        "Photo method": "Light microscope (Optical)",
        "Original magnification": "250x"
    },
    "cs0247": {
        "Material name": "Low-carbon steel, semikilled",
        "Material type": "Resulfurized carbon steel",
        "Composition": "0.13 C; 0.01 Si; 1.11 Mn; 0.28 S; 0.003 Al; 0.029 O (wt%)",
        "Condition": "Hot worked",
        "Condition details": "Hot rolled at 9 deg C (165 deg F), reduced 8x; type I sulfides present in ingot",
        "Description": "Modest elongation of manganese-sulfide inclusions. Sulfide inclusions must be controlled to have the smallest possible total projected area in the rolling plane when resistance to lamellar tearing is important. The type of sulfide inclusion (compare images 1 and 4), the rolling temperature, and the rolling reduction determine the length of the sulfide inclusions in rolled plate.",
        "Photo method": "Light microscope (Optical)",
        "Original magnification": "250x"
    },
    "cs0248": {
        "Material name": "Low-carbon steel, semikilled",
        "Material type": "Resulfurized carbon steel",
        "Composition": "0.13 C; 0.01 Si; 1.11 Mn; 0.28 S; 0.003 Al; 0.029 O (wt%)",
        "Condition": "Hot worked",
        "Condition details": "Hot rolled at 1 deg C (183 deg F), reduced 8x; type I sulfides present in ingot",
        "Description": "Sulfide inclusions must be controlled to have the smallest possible total projected area in the rolling plane when resistance to lamellar tearing is important. The type of sulfide inclusion (compare images 1 and 4), the rolling temperature, and the rolling reduction determine the length of the sulfide inclusions in rolled plate.",
        "Photo method": "Light microscope (Optical)",
        "Original magnification": "250x"
    },
    "cs0249": {
        "Material name": "Medium-carbon steel, fully killed",
        "Material type": "Carbon steel, general",
        "Composition": "0.39 C; 0.52 Si; 1.29 Mn; 0.10 S; 0.22 Al; 0.003 O (wt%)",
        "Condition": "Hot worked",
        "Condition details": "Hot rolled at 8 deg C (147 deg F), reduced 2x; type III sulfides present in ingot",
        "Description": "Sulfide inclusions must be controlled to have the smallest possible total projected area in the rolling plane when resistance to lamellar tearing is important. The type of sulfide inclusion (compare images 1 and 4), the rolling temperature, and the rolling reduction determine the length of the sulfide inclusions in rolled plate.",
        "Photo method": "Light microscope (Optical)",
        "Original magnification": "250x"
    },
    "cs0250": {
        "Material name": "Medium-carbon steel, fully killed",
        "Material type": "Carbon steel, general",
        "Composition": "0.39 C; 0.52 Si; 1.29 Mn; 0.10 S; 0.22 Al; 0.003 O (wt%)",
        "Condition": "Hot worked",
        "Condition details": "Hot rolled at 8 deg C (147 deg F), reduced 8x; type III sulfides present in ingot",
        "Description": "Marked elongation of manganese sulfide inclusions. Sulfide inclusions must be controlled to have the smallest possible total projected area in the rolling plane when resistance to lamellar tearing is important. The type of sulfide inclusion (compare images 1 and 4), the rolling temperature, and the rolling reduction determine the length of the sulfide inclusions in rolled plate.",
        "Photo method": "Light microscope (Optical)",
        "Original magnification": "250x"
    },
    "cs0251": {
        "Material name": "Low-carbon steel, semikilled",
        "Material type": "Carbon steel, general",
        "Composition": "0.13 C; 0.01 Si; 1.11 Mn; 0.28 S; 0.003 Al; 0.029 O (wt%)",
        "Condition": "Hot worked",
        "Condition details": "Hot rolled at 12 deg C (219 deg F), reduced 2x; type I sulfides present in ingot",
        "Description": "MnS-MnO eutectic found as tails to manganese-sulfide inclusions associated with some type I ingot sulfides. The tails appear dark in light microscopy.",
        "Photo method": "Light microscope (Optical)",
        "Original magnification": "250x"
    },
    "cs0252": {
        "Material name": "Low-carbon steel, semikilled",
        "Material type": "Carbon steel, general",
        "Composition": "0.13 C; 0.01 Si; 1.11 Mn; 0.28 S; 0.003 Al; 0.029 O (wt%)",
        "Condition": "Hot worked",
        "Condition details": "Hot rolled at 12 deg C (219 deg F), reduced 16x; type I sulfides present in ingot",
        "Description": "MnS-MnO eutectic found as tails to manganese sulfide inclusions associated with some type I ingot sulfides. The tails appear dark in light microscopy.",
        "Photo method": "Light microscope (Optical)",
        "Original magnification": "250x"
    },
    "cs0253": {
        "Material name": "Low-carbon steel, 0.25% C",
        "Material type": "Carbon steel, general",
        "Composition": "0.25 C; 0.34 Si; 1.75 Mn; 0.24 Cr (wt%)",
        "Condition": "Hot worked",
        "Condition details": "As rolled",
        "Properties": "Hardness 180 HV",
        "Description": "Very large nonmetallic inclusions that may be located in ferrite bands, in which event the bands constitute a minor lamination",
        "Photo method": "Light microscope (Optical)",
        "Original magnification": "250x"
    },
    "cs0254": {
        "Material name": "Carbon-manganese steel, semikilled",
        "Material type": "High-manganese carbon steel",
        "Condition": "Unspecified condition",
        "Properties": "Reduction of area 8%",
        "Description": "Large elongated silicate inclusions. A reasonably reliable indication of the susceptibility of a plate to lamellar tearing can be obtained from the reduction of area (RA) value in a tensile test piece cut in the short transverse direction. Reduction of area is determined principally by the nature and distribution of the nonmetallic inclusions present. The lowest RA values in this series were obtained in a test piece containing stringers of silicate inclusions, which invariably are long and somewhat irregular in shape (dark stringer in image 4). When silicates were absent, RA was determined by the nature of the sulfide inclusions present, progressive improvement being obtained as the sulfide inclusion (light gray inclusions in images 5 to 7) become shorter and less numerous.",
        "Photo method": "Light microscope (Optical)",
        "Original magnification": "500x"
    },
    "cs0255": {
        "Material name": "Carbon steel, semikilled, aluminum treated",
        "Material type": "Carbon steel, general",
        "Condition": "Unspecified condition",
        "Properties": "Reduction of area 36%",
        "Description": "Medium elongated manganese-sulfide inclusions. A reasonably reliable indication of the susceptibility of a plate to lamellar tearing can be obtained from the reduction of area (RA) value in a tensile test piece cut in the short transverse direction. Reduction of area is determined principally by the nature and distribution of the nonmetallic inclusions present. The lowest RA values in this series were obtained in a test piece containing stringers of silicate inclusions, which invariably are long and somewhat irregular in shape (dark stringer in image 4). When silicates were absent, RA was determined by the nature of the sulfide inclusions present, progressive improvement being obtained as the sulfide inclusion (light gray inclusions in images 5 to 7) become shorter and less numerous.",
        "Photo method": "Light microscope (Optical)",
        "Original magnification": "500x"
    },
    "cs0256": {
        "Material name": "Carbon-manganese steel, semikilled",
        "Material type": "High-manganese carbon steel",
        "Condition": "Unspecified condition",
        "Properties": "Reduction of area 50%",
        "Description": "Small elongated manganese-sulfide inclusions. A reasonably reliable indication of the susceptibility of a plate to lamellar tearing can be obtained from the reduction of area (RA) value in a tensile test piece cut in the short transverse direction. Reduction of area is determined principally by the nature and distribution of the nonmetallic inclusions present. The lowest RA values in this series were obtained in a test piece containing stringers of silicate inclusions, which invariably are long and somewhat irregular in shape (dark stringer in image 4). When silicates were absent, RA was determined by the nature of the sulfide inclusions present, progressive improvement being obtained as the sulfide inclusion (light gray inclusions in images 5 to 7) become shorter and less numerous.",
        "Photo method": "Light microscope (Optical)",
        "Original magnification": "500x"
    },
    "cs0257": {
        "Material name": "C-Mn-Nb steel, silicon killed, aluminum treated",
        "Material type": "Alloy steel, general",
        "Condition": "Unspecified condition",
        "Properties": "Reduction of area 65%",
        "Description": "Very small globular sulfide inclusions. A reasonably reliable indication of the susceptibility of a plate to lamellar tearing can be obtained from the reduction of area (RA) value in a tensile test piece cut in the short transverse direction. Reduction of area is determined principally by the nature and distribution of the nonmetallic inclusions present. The lowest RA values in this series were obtained in a test piece containing stringers of silicate inclusions, which invariably are long and somewhat irregular in shape (dark stringer in image 4). When silicates were absent, RA was determined by the nature of the sulfide inclusions present, progressive improvement being obtained as the sulfide inclusion (light gray inclusions in images 5 to 7) become shorter and less numerous.",
        "Photo method": "Light microscope (Optical)",
        "Original magnification": "500x"
    },
    "cs0258": {
        "Material name": "Carbon steel, 0.1% C, free machining",
        "Material type": "Resulfurized carbon steel",
        "Composition": "0.07 C; 0.002 Si; 1.12 Mn; 0.26 S; 0.066 P (wt%)",
        "Condition": "Hot worked",
        "Condition details": "Hot rolled",
        "Properties": "Hardness 105 HV",
        "Description": "Well-made free-machining bar (images 1 to 4). The sulfides are rods with ogee-shaped ends (compare images 3 and 4) and have an aspect ratio of 2 to 3 in the rolling direction. No silicate stringers are present, but a small amount of silicate envelops the sulfides, mainly as tails (image 3). Arrows indicate eutectic rims and tails associated with manganese sulfide inclusions.",
        "Photo method": "Light microscope (Optical)",
        "Original magnification": "500x"
    },
    "cs0259": {
        "Material name": "Carbon steel, 0.1% C, free machining",
        "Material type": "Resulfurized carbon steel",
        "Composition": "0.07 C; 0.002 Si; 1.12 Mn; 0.26 S; 0.066 P (wt%)",
        "Condition": "Hot worked",
        "Condition details": "Hot rolled",
        "Properties": "Hardness 105 HV",
        "Description": "Well-made free-machining bar (images 1 to 4). The sulfides are rods with ogee-shaped ends (compare images 3 and 4) and have an aspect ratio of 2 to 3 in the rolling direction. No silicate stringers are present, but a small amount of silicate envelops the sulfides, mainly as tails (image 3).",
        "Photo method": "Light microscope (Optical)",
        "Original magnification": "500x"
    },
    "cs0260": {
        "Material name": "Carbon steel, 0.1% C, free machining",
        "Material type": "Resulfurized carbon steel",
        "Composition": "0.10 C; 0.01 Si; 1.13 Mn; 0.28 S; 0.024 P (wt%)",
        "Condition": "Cold worked",
        "Condition details": "Cold drawn",
        "Properties": "Hardness 165 HV",
        "Description": "Less satisfactorily made bar (images 5 to 7). The sulfides are still rod shaped (compare image 7 and 8), but their aspect ratios in the rolling direction are in the range of 4 to 10. Small envelopes and tails of silicate are present (images 7 and 8). These inclusions are from type I ingot sulfides, and their larger aspect ratios are due to the use of comparatively low rolling temperature. Arrows indicate eutectic rims and tails associated with manganese sulfide inclusions.",
        "Photo method": "Light microscope (Optical)",
        "Original magnification": "500x"
    },
    "cs0261": {
        "Material name": "Carbon steel, 0.1% C, free machining",
        "Material type": "Resulfurized carbon steel",
        "Composition": "0.10 C; 0.01 Si; 1.13 Mn; 0.28 S; 0.024 P (wt%)",
        "Condition": "Cold worked",
        "Condition details": "Cold drawn",
        "Properties": "Hardness 165 HV",
        "Description": "Less satisfactorily made bar (images 5 to 7). The sulfides are still rod shaped (compare image 7 and 8), but their aspect ratios in the rolling direction are in the range of 4 to 10. Small envelopes and tails of silicate are present (images 7 and 8). These inclusions are from type I ingot sulfides, and their larger aspect ratios are due to the use of comparatively low rolling temperature. Arrows indicate eutectic rims and tails associated with manganese sulfide inclusions.",
        "Photo method": "Light microscope (Optical)",
        "Original magnification": "500x"
    },
    "cs0262": {
        "Material name": "Carbon steel, 0.1% C, free machining",
        "Material type": "Resulfurized carbon steel",
        "Composition": "0.13 C; 0.01 Si; 0.98 Mn; 0.33 S; 0.08 P (wt%)",
        "Condition": "Cold worked",
        "Condition details": "Cold drawn",
        "Properties": "Hardness 180 HV",
        "Description": "If supplied as bright-drawn bar, the reductions in the cold-drawing operations, though comparatively small, effect the hardness and may fracture the manganese sulfide inclusions (images 11 to 13). The inclusions may break into discrete fragments with cavities in between (image 12), or the cavities may be either partly or completely filled by ferrite extruded into the cavities during drawing (image 13).",
        "Photo method": "Light microscope (Optical)",
        "Original magnification": "500x"
    },
    "cs0263": {
        "Material name": "Carbon steel, 0.1% C, free machining",
        "Material type": "Resulfurized carbon steel",
        "Composition": "0.13 C; 0.01 Si; 0.98 Mn; 0.33 S; 0.08 P (wt%)",
        "Condition": "Cold worked",
        "Condition details": "Cold drawn",
        "Properties": "Hardness 180 HV",
        "Description": "If supplied as bright-drawn bar, the reductions in the cold-drawing operations, though comparatively small, effect the hardness and may fracture the manganese sulfide inclusions (images 11 to 13). The inclusions may break into discrete fragments with cavities in between (image 12), or the cavities may either partly or completely filled by ferrite extruded into the cavities during drawing (image 13).",
        "Photo method": "Light microscope (Optical)",
        "Original magnification": "500x"
    },
    "cs0264": {
        "Material name": "Carbon steel, 0.1% C, free machining",
        "Material type": "Resulfurized carbon steel",
        "Composition": "0.08 C; 0.01 Si; 1.12 Mn; 0.49 S; 0.08 P; 0.16 Pb (wt%)",
        "Condition": "Hot worked",
        "Condition details": "Hot rolled",
        "Properties": "Hardness 100 HV",
        "Description": "Lead addition produces soft inclusions and further improves machinability, effective only in the presence of manganese sulfide. Lead inclusions are found associated with sulfide inclusions in a rolled bar. Most are present as envelopes around the sulfide inclusions (images 14 to 16). The lead is present largely as tails to the rods of sulfide (image 15). A leaded bar in which the sulfide inclusions have a desirably small aspect ratio is illustrated in images 14 and 15, and one in which the inclusions have a larger aspect ratio is illustrated in image 16. The lead tails have a dark, mottled appearance like that shown in image 15 unless special precautions are taken during the final stage of metallographic polishing. This is because electrochemical differences between the lead and ferrite cause preferential etching of the lead.",
        "Photo method": "Light microscope (Optical)",
        "Original magnification": "500x"
    },
    "cs0267": {
        "Material name": "HSLA steel",
        "Material type": "High-strength low-alloy (HSLA) steel",
        "Composition": "0.085 C; 0.20 Si; 1.06 Mn; 0.003 Mo; 0.022 Nb; 0.004 Ti; 0.017 V; 0.001 S; 0.014 P (wt%)",
        "Condition": "Hot worked",
        "Condition details": "Hot rolled",
        "Properties": "Yield strength (defined as the stress at 0.5% total elongation) approximately 325 MPa (47 ksi); hardness 185 HV",
        "Description": "Matrix of approximately equiaxed ferrite grains throughout which is distributed a small volume fraction of pearlite. The ferrite contains a very low density of dislocations and is known as polygonal ferrite. Grain size of the ferrite is small; individual grains can barely be discerned at a magnification of 100x (image 1). Mean grain size is approximately 10 micrometers compared to 30 to 40 micrometers for steel produced by older, conventional practices, but not as small as that of the higher-strength HSLA steels. Ferrite grains are not strictly equiaxed but tend to have a rectangular shape (image 1) because the transverse migration of the grain boundary has been restricted to some extent. The pearlite present cannot be fully resolved by light microscopy (image 2) but regular lamellar pearlite with a lamellar spacing of 0.2 micrometers is resolved by SEM (image 3). The pearlite is present in bands elongated in the rolling direction (image 2). A small number of isolated cementite particles can be detected by scanning electron microscopy (SEM) (image 3) but are too small to be detected by light microscopy (image 2). These are cementite particles precipitated at the ferrite grain boundaries during cooling from A1 to room temperature (secondary carbides).",
        "Photo method": "Light microscope (Optical)",
        "Original magnification": "1000x"
    },
    "cs0268": {
        "Material name": "HSLA steel",
        "Material type": "High-strength low-alloy (HSLA) steel",
        "Composition": "0.05 C; 0.21 Si; 1.46 Mn; 0.004 Mo; 0.045 Nb; 0.038 Ti; 0.003 V; 0.003 S; 0.013 P (wt%)",
        "Condition": "Hot worked",
        "Condition details": "Hot rolled",
        "Properties": "Yield strength 450 to 500 MPa (65 to 73 ksi); hardness 250 HV",
