Repository: CamiloMartinezM/supervised-micrograph-segmentation

# Supervised Superpixel-Texton Approach for Micrograph Segmentation
**Method overview.** (1) 51 optical micrographs of hypoeutectoid steels are preprocessed and annotated with windows of pearlite and proeutectoid ferrite (PF). (2) The MR8 filter responses of the annotated pixels are clustered per class into K textons. (3) A new micrograph is cut into superpixels: every pixel votes for the class of its nearest texton, each superpixel takes the majority class, and pearlite is then split into ferrite and cementite. (4) The segmentation gives phase fractions, the pearlite interlamellar spacing from the 2-D DFT spectrum, and yield and tensile strength from structure–property relations.

File: data.json (part 9 of 35)
{
        "Description": "Equiaxed ferrite grains with a mean diameter of approximately 5 micrometers (image 2). Grains can barely be distinguished at magnification of 100x (image 1). A relatively small volume fraction of pearlite (the dark-etching constituent in image 2) is distributed throughout the ferrite. The pearlite cannot be resolved by light microscope (image 2) but can be resolved by scanning electron microscopy (SEM) (image 3) to be a regular lamellar pearlite with a lamellar spacing of approximately 0.1 micrometer. The volume fraction of pearlite is noticeably higher in a band in the central regions of the strip (images 1 and 2), a consequence of segregation developed in the central regions during the solidification of the continuous-cast billet from which the strip was rolled. Centerline segregation is a characteristic of this casting process. Small isolated secondary carbides are also present throughout the material. The particles are large enough for their locations to be detected by light microscopy (some are arrowed in image 2), but the morphology of the particles can be observed only by SEM (image 3). Most are located at ferrite grain boundaries.",
        "Photo method": "Light microscope (Optical)",
        "Original magnification": "1000x"
    },
    "cs0269": {
        "Material name": "HSLA steel",
        "Material type": "High-strength low-alloy (HSLA) steel",
        "Composition": "0.085 C; 0.19 Si; 1.42 Mn; 0.003 Mo; 0.045 Nb; 0.003 Ti; 0.038 V; 0.001 S; 0.015 P (wt%)",
        "Condition": "Hot worked",
        "Condition details": "Hot rolled",
        "Properties": "Yield strength 450 to 500 MPa (65 to 73 ksi); hardness 220 HV",
        "Description": "Ferrite grain size is too small (mean diameter 7 to 8 micrometers) for individual grains to be discerned by light microscopy at a magnification of 100x (image 1), but individual grains can be discerned by both light microscopy (image 2) and scanning electron microscopy (SEM) (image 5) at magnifications of 1000x or more. The pearlite constituent is present in a comparatively large volume fraction due to the comparatively high carbon content and is concentrated in bands elongated in the rolling direction throughout the ferrite matrix (image 2). This can be attributed to segregation banding. The volume fraction of pearlite is noticeably higher in the central region of the strip (images 3 and 4) as a consequence of centerline segregation. The pearlite cannot be resolved by light microscopy but can be resolved by SEM to be regular lamellar pearlite with a lamellar spacing of approximately 0.1 micrometer (image 5). Secondary carbide particles can be detected by light microscopy (some are arrowed in image 2), and their presence is confirmed by SEM (representative particles are arrowed in image 5).",
        "Photo method": "Light microscope (Optical)",
        "Original magnification": "1000x"
    },
    "cs0270": {
        "Material name": "HSLA steel",
        "Material type": "High-strength low-alloy (HSLA) steel",
        "Composition": "0.085 C; 0.19 Si; 1.42 Mn; 0.003 Mo; 0.045 Nb; 0.003 Ti; 0.038 V; 0.001 S; 0.015 P (wt%)",
        "Condition": "Hot worked",
        "Condition details": "Hot rolled",
        "Properties": "Yield strength 450 to 500 MPa (65 to 73 ksi); hardness 220 HV",
        "Description": "Ferrite grain size is too small (mean diameter 7 to 8 micrometers) for individual grains to be discerned by light microscopy at a magnification of 100x (image 1), but individual grains can be discerned by both light microscopy (image 2) and scanning electron microscopy (SEM) (image 5) at magnifications of 1000x or more. The pearlite constituent is present in a comparatively large volume fraction due to the comparatively high carbon content and is concentrated in bands elongated in the rolling direction throughout the ferrite matrix (image 2). This can be attributed to segregation banding. The volume fraction of pearlite is noticeably higher in the central region of the strip (images 3 and 4) as a consequence of centerline segregation. The pearlite cannot be resolved by light microscopy but can be resolved by SEM to be regular lamellar pearlite with a lamellar spacing of approximately 0.1 micrometers (image 5).",
        "Photo method": "Light microscope (Optical)",
        "Original magnification": "1000x"
    },
    "cs0271": {
        "Material name": "HSLA steel",
        "Material type": "High-strength low-alloy (HSLA) steel",
        "Composition": "0.065 C; 0.35 Si; 1.38 Mn; 0.24 Mo; 0.065 Nb; 0.017 Ti; 0.003 V; 0.002 S; 0.013 P (wt%)",
        "Condition": "Hot worked",
        "Condition details": "Hot rolled",
        "Properties": "Yield strength 450 to 500 MPa (65 to 73 ksi); hardness 240 HV",
        "Description": "Polygonal ferrite is the dominant constituent. Individual ferrite grains are so small that they can scarcely be resolved individually by light microscopy at low magnifications (image 1). Quite high magnifications, approaching 1000x, are required to resolve the ferrite (image 2). Morphological details of the ferrite can be discerned only with difficulty after etching in nital to the degree normally used, as in image 2. More severe etching overcomes this problem but detracts from the visibility of other constituents (image 6). Molybdenum, combined with manganese, increases the hardenability and so increases the possibility of low-temperature transformation products other than pearlite forming during cooling after rolling. Lower bainite forms in steels of this composition, and the bainite contributes to the strengthening. Colonies of pearlite that cannot be resolved by light microscopy but can be resolved by scanning electron microscopy (SEM) to be regular lamellar pearlite are present. The volume fraction of this pearlite is smaller than that of other HSLA steels because of the comparatively low carbon content and because of the formation of an alternative transformation product, upper bainite. Upper bainite consists basically of sheaves of parallel ferrite crystals, as laths or plates (acicular ferrite), with discontinuous interlath cementite plates. Only small, infrequently occurring particles of interlath ferrite are present in these bainites, making recognition difficult. A typical example is labeled B in image 2. Low-carbon bainite may also be difficult to recognize in SEM because the cementite particles cannot easily be recognized (image 7). Recognition is easier when larger volume fractions of the bainite are present.",
        "Photo method": "Light microscope (Optical)",
        "Original magnification": "1000x"
    },
    "cs0272": {
        "Material name": "HSLA steel",
        "Material type": "High-strength low-alloy (HSLA) steel",
        "Composition": "0.065 C; 0.35 Si; 1.38 Mn; 0.24 Mo; 0.065 Nb; 0.017 Ti; 0.003 V; 0.002 S; 0.013 P (wt%)",
        "Condition": "Hot worked",
        "Condition details": "Hot rolled",
        "Properties": "Yield strength 450 to 500 MPa (65 to 73 ksi); hardness 240 HV",
        "Description": "Transformation to martensite is possible in more highly alloyed HSLA steels. A small volume fraction of martensite is present, although it is confined to the central segregated regions. The presence of the segregated region can be recognized by light microscopy at low magnifications (image 3). At high magnifications and after etching in nital, the martensite is seen in the centermost regions of the segregate as a light gray constituent present in masses up to about 10 micrometers effective diameter. An example is indicated by the large arrow in image 4. The martensite is present only as smaller particles, 1 to 2 micrometers diameter, in the outer regions of the segregate. An example is indicated by the smaller arrow in image 5.",
        "Photo method": "Light microscope (Optical)",
        "Original magnification": "1000x"
    },
    "cs0273": {
        "Material name": "HSLA steel",
        "Material type": "High-strength low-alloy (HSLA) steel",
        "Composition": "0.065 C; 0.35 Si; 1.38 Mn; 0.24 Mo; 0.065 Nb; 0.017 Ti; 0.003 V; 0.002 S; 0.013 P (wt%)",
        "Condition": "Hot worked",
        "Condition details": "Hot rolled",
        "Properties": "Yield strength 450 to 500 MPa (65 to 73 ksi); hardness 240 HV",
        "Description": "Transformation to martensite is possible in more highly alloyed HSLA steels. A small volume fraction of martensite is present, although it is confined to the central segregated regions. The presence of the segregated region can be recognized by light microscopy at low magnifications (image 3). At high magnifications and after etching in nital, the martensite is seen in the centermost regions of the segregate as a light gray constituent present in masses up to about 10 micrometers effective diameter. An example is indicated by the large arrow in image 4. The martensite is present only as smaller particles, 1 to 2 micrometers diameter, in the outer regions of the segregate. An example is indicated by the smaller arrow in image 5. The presence and location of martensite can be established more positively by etching in a reagent that colors ferrite but not martensite. Examples of martensite identified in this way are indicated by arrows in image 5. It has been established by transmission electron microscopy that this constituent is a lath martensite containing some austenite.",
        "Photo method": "Light microscope (Optical)",
        "Original magnification": "1000x"
    },
    "cs0274": {
        "Material name": "HSLA steel",
        "Material type": "High-strength low-alloy (HSLA) steel",
        "Composition": "0.065 C; 0.35 Si; 1.38 Mn; 0.24 Mo; 0.065 Nb; 0.017 Ti; 0.003 V; 0.002 S; 0.013 P (wt%)",
        "Condition": "Hot worked",
        "Condition details": "Hot rolled",
        "Properties": "Yield strength 450 to 500 MPa (65 to 73 ksi); hardness 240 HV",
        "Description": "Polygonal ferrite is the dominant constituent. Individual ferrite grains are so small that they can scarcely be resolved individually by light microscopy at low magnifications (image 1). Quite high magnifications, approaching 1000x, are required to resolve the ferrite (image 2). Morphological details of the ferrite can be discerned only with difficulty after etching in nital to the degree normally used as in image 2. More severe etching overcomes this problem but detracts from the visibility of other constituents (image 6). It becomes apparent after more severe etching that the ferrite grains vary considerably in both size and shape (image 6). Some elongated areas of ferrite up to 40 micrometers long (labeled B in image 6) are also apparent. These are not grains of polygonal ferrite but are the matrix of bainite colonies.",
        "Photo method": "Light microscope (Optical)",
        "Original magnification": "1000x"
    },
    "cs0275": {
        "Material name": "HSLA steel",
        "Material type": "High-strength low-alloy (HSLA) steel",
        "Composition": "0.08 C; 0.24 Si; 1.59 Mn; 0.004 Mo; 0.052 Nb; 0.003 Ti; 0.067 V; 0.003 S; 0.012 P (wt%)",
        "Condition": "Hot worked",
        "Condition details": "Hot rolled",
        "Properties": "Yield strength 450 to 500 MPa (65 to 73 ksi); hardness 240 HV",
        "Description": "Upper bainite formation in HSLA steel that has had hardenability increased by additions of alloying elements other than molybdenum. This example has an unusually large amount of manganese. A comparatively large volume fraction of lower bainite is present, and the individual colonies are large enough for their presence to be recognized at low magnifications (one is arrowed in image 1). The general structure of the bainite can be seen in individual colonies in image 2.",
        "Photo method": "Light microscope (Optical)",
        "Original magnification": "1000x"
    },
    "cs0276": {
        "Material name": "HSLA steel",
        "Material type": "High-strength low-alloy (HSLA) steel",
        "Composition": "0.08 C; 0.24 Si; 1.59 Mn; 0.004 Mo; 0.052 Nb; 0.015 Ti; 0.067 V; 0.003 S; 0.012 P (wt%)",
        "Condition": "Hot worked",
        "Condition details": "Hot rolled",
        "Properties": "Yield strength 450-500 MPa; hardness 240 HV",
        "Description": "Abnormal concentration of particles of titanium carbonitride. The inclusions are idiomorphic and colored brown to pink depending on the carbon/nitrogen ratio. Usually widely dispersed, isolated particles, they are present in groups in this image (image 3). The formation of these inclusions wastes titanium that was intended to be taken usefully into solution in the matrix but otherwise does not have a detrimental effect.",
        "Photo method": "Light microscope (Optical)",
        "Original magnification": "1000x"
    },
    "cs0279": {
        "Material name": "HSLA steel",
        "Material type": "High-strength low-alloy (HSLA) steel",
        "Composition": "0.21 C; 0.09 Si; 1.48 Mn; 0.04 Nb (wt%)",
        "Condition": "Hot worked",
        "Condition details": "As rolled; finish rolled at a comparatively low temperature",
        "Properties": "Hardness 180 HV",
        "Description": "Thin plate finished below the A3 temperature. Structure illustrated in images 1 and 2 results because both austenite and ferrite are present while the plate is being rolled and both are elongated while rolling. The final plate contains elongated colonies of a eutectoid transformation product from these bands of deformed austenite, the cementite of which is partly spheroidized (image 2).",
        "Photo method": "Light microscope (Optical)",
        "Original magnification": "1000x"
    },
    "cs0280": {
        "Material name": "HSLA steel",
        "Material type": "High-strength low-alloy (HSLA) steel",
        "Composition": "0.16 C; 0.04 Si; 1.43 Mn; 0.04 Nb (wt%)",
        "Condition": "Hot worked",
        "Condition details": "As rolled; finish rolled at an intermediate temperature",
        "Properties": "Hardness 190 HV",
        "Description": "Material finish rolled at intermediate temperatures is reasonably fine grained (images 3 to 6). If the finishing temperature has been a little higher than optimal, there may be occasional indications that some grains of austenite had been large (such as the areas indicated by the arrows marked B in images 3 and 5). Ferrite and cementite in coarse aggregates that are probably bainite (marked B in images 3 to 6) are present as well as pearlite (marked P). The appearances of these structures after etching in nital and picral are compared in images 3 to 6.",
        "Photo method": "Light microscope (Optical)",
        "Original magnification": "1000x"
    },
    "cs0281": {
        "Material name": "HSLA steel",
        "Material type": "High-strength low-alloy (HSLA) steel",
        "Composition": "0.16 C; 0.04 Si; 1.43 Mn; 0.04 Nb (wt%)",
        "Condition": "Hot worked",
        "Condition details": "As rolled; finish rolled at an intermediate temperature",
        "Properties": "Hardness 190 HV",
        "Description": "Material finish rolled at intermediate temperatures is reasonably fine grained (images 3 to 6). If the finishing temperature has been a little higher than optimal, there may be occasional indications that some grains of austenite had been large (such as the areas indicated by the arrows marked B in images 3 and 5). Ferrite and cementite in coarse aggregates that are probably bainite (marked B in images 3 to 6) are present as well as pearlite (marked P). The appearance of these structures after etching in nital and picral are compared in images 3 to 6.",
        "Photo method": "Light microscope (Optical)",
        "Original magnification": "1000x"
    },
    "cs0282": {
        "Material name": "HSLA steel",
        "Material type": "High-strength low-alloy (HSLA) steel",
        "Composition": "0.24 C; 0.06 Si; 1.52 Mn; 0.04 Nb (wt%)",
        "Condition": "Hot worked",
        "Condition details": "As rolled; finish rolled at a comparatively high temperature",
        "Properties": "Hardness 195 HV",
        "Description": "Material finished at higher temperatures (as is likely in plate thicker than about 25 mm (1 in.)) has a quite large austenitic grain size (image 7) and a definitely bainitic microstructure (image 8). These are examples of how both pearlite and bainite can form together in a low-alloy steel.",
        "Photo method": "Light microscope (Optical)",
        "Original magnification": "1000x"
    },
    "cs0283": {
        "Material name": "HSLA steel",
        "Material type": "High-strength low-alloy (HSLA) steel",
        "Composition": "0.16 C; 0.04 Si; 1.43 Mn; 0.04 Nb (wt%)",
        "Condition": "Normalized",
        "Condition details": "Austenitized at 9 deg C (165 deg F), cooled in air",
        "Properties": "Hardness 165 HV",
        "Description": "Very fine grained after normalizing from 900 deg C (1650 deg F), comparable to fully killed commercial plate. Microstructure consists of ferrite, pearlite, and occasional films of cementite at the ferritic grain boundaries (image 2). Hardness after normalizing from 900 deg C (1650 deg F) is considerably lower than that of the as-rolled material but returns to original value when the material grain coarsens and becomes substantially bainitic (images 7 and 8).",
        "Photo method": "Light microscope (Optical)",
        "Original magnification": "1000x"
    },
    "cs0284": {
        "Material name": "HSLA steel",
        "Material type": "High-strength low-alloy (HSLA) steel",
        "Composition": "0.16 C; 0.04 Si; 1.43 Mn; 0.04 Nb (wt%)",
        "Condition": "Normalized",
        "Condition details": "Austenitized at 1 deg C (183 deg F), cooled in air",
        "Properties": "Hardness 165 HV",
        "Description": "After austenitizing at 1000 deg C (1830 deg F), a few large austenitic grains had grown, indicated by the lighter-etching acicular areas in image 3. Hardness after normalizing from 900 deg C (1650 deg F) is considerably lower than that of the as-rolled material but returns to original value when the material grain coarsens and becomes substantially bainitic (images 7 and 8).",
        "Photo method": "Light microscope (Optical)",
        "Original magnification": "1000x"
    },
    "cs0285": {
        "Material name": "HSLA steel",
        "Material type": "High-strength low-alloy (HSLA) steel",
        "Composition": "0.16 C; 0.04 Si; 1.43 Mn; 0.04 Nb (wt%)",
        "Condition": "Normalized",
        "Condition details": "Austenitized at 11 deg C (21 deg F), cooled in air",
        "Properties": "Hardness 165 HV",
        "Description": "All grains of austenite are coarsened after austenitizing at 1100 deg C (2010 deg F) (image 5), and they continue to grow with increasing austenitizing temperature (compare images 5 and 7). Hardness after normalizing from 900 deg C(1650 deg F) is considerably lower than that of the as-rolled material but returns to original value when the material grain coarsens and becomes substantially bainitic (images 7 and 8).",
        "Photo method": "Light microscope (Optical)",
        "Original magnification": "1000x"
    },
    "cs0286": {
        "Material name": "HSLA steel",
        "Material type": "High-strength low-alloy (HSLA) steel",
        "Composition": "0.16 C; 0.04 Si; 1.43 Mn; 0.04 Nb (wt%)",
        "Condition": "Normalized",
        "Condition details": "Austenitized at 12 deg C (219 deg F), cooled in air",
        "Properties": "Hardness 185 HV",
        "Description": "All grains of austenite are coarsened after austenitizing at 1100 deg C (2010 deg F) (image 5), and they continue to grow with increasing austenitizing temperature (compare images 5 and 7). Hardness after normalizing from 900 deg C (1650 deg F) is considerably lower than that of the as-rolled material but returns to original value when the material grain coarsens and becomes substantially bainitic (images 7 and 8).",
        "Photo method": "Light microscope (Optical)",
        "Original magnification": "1000x"
    },
    "cs0291": {
        "Material name": "Low-carbon steel",
        "Material type": "Carbon steel, general",
        "Composition": "0.05 C; 0.20 Mn; 0.10 N; 0.05 Al (wt%)",
        "Condition": "Annealed",
        "Description": "An example of the manner in which Luders bands can be revealed in locally strained regions. Deformation in ferritic steels at around the yield point often is concentrated in broad zones known as Luders bands. Evidence of the bands can be developed with a suitably sensitive steel having a nitrogen content 0.01 to 0.05%, a material given an aging treatment after straining and before etching, and etching with Fry's reagent.",
        "Photo method": "Light microscope (Optical)",
        "Original magnification": "2x"
    },
    "cs0292": {
        "Material name": "Low-carbon steel",
        "Material type": "Carbon steel, general",
        "Composition": "0.21 C; 0.74 Mn; 0.04 Si; 0.005 N (%)",
        "Condition": "Annealed",
        "Description": "Evidence of deformation around the yield point can be developed in modern mild steels without an intermediate aging treatment. All of the plastically deformed surface layer produced by the various machining and grinding processes used for preparing a section surface must be removed before etching. This means that much longer treatments must be given at each preparation stage than usual and that preparation must be finished with chemical polishing. A typical result obtained when these precautions are observed is shown in image 15.",
        "Photo method": "Light microscope (Optical)",
        "Original magnification": "2x"
    },
    "cs0293": {
        "Material name": "Carburizing steel, 0.15% C",
        "Material type": "Resulfurized carbon steel",
        "Composition": "0.16 C; 0.25 Si; 1.10 Mn; 0.09 S; 0.028 P (wt%)",
        "Condition": "Hot worked",
        "Condition details": "Hot rolled",
        "Properties": "Hardness 170 HV",
        "Description": "Steel intended for case-carburizing applications. Manganese sulfide inclusions",
        "Photo method": "Light microscope (Optical)",
        "Original magnification": "100x"
    },
    "cs0294": {
        "Material name": "Carbon steel, 0.45% C",
        "Material type": "Resulfurized carbon steel",
        "Composition": "0.44 C; 0.22 Si; 1.00 Mn; 0.10 S; 0.031 P (wt%)",
        "Condition": "Hot worked",
        "Condition details": "Hot rolled",
        "Properties": "Hardness 285 HV",
        "Description": "Reasonably high-strength medium-carbon grade. Manganese sulfide inclusions",
        "Photo method": "Light microscope (Optical)",
        "Original magnification": "100x"
    },
    "cs0295": {
        "Material name": "Low-carbon steel",
        "Material type": "Resulfurized carbon steel",
        "Condition": "Unspecified condition",
        "Description": "Whitely metallographic test distinguishes iron oxides from manganese or iron sulfides. Sulfide inclusions appear bright under bright-field illumination instead of the normal gray (compare images 5 and 6).",
        "Photo method": "Light microscope (Optical)",
        "Original magnification": "100x"
    },
    "cs0296": {
        "Material name": "Low-carbon steel",
        "Material type": "Resulfurized carbon steel",
        "Condition": "Unspecified condition",
        "Description": "Whitely metallographic test distinguishes iron oxides from manganese or iron sulfides. Sulfide inclusions appear bright under bright-field illumination instead of the normal gray (compare images 5 and 6).",
        "Photo method": "Light microscope (Optical)",
        "Original magnification": "100x"
    },
    "cs0297": {
        "Material name": "Carbon steel, 0.15% C",
        "Material type": "Carbon steel, general",
        "Composition": "0.17 C; 0.06 Si; 0.41 Mn (wt%)",
        "Condition": "Annealed",
        "Condition details": "Austenitized at 925 deg C (17 deg F) and cooled at 1 deg C/h (18 deg F/h)",
        "Properties": "Hardness 115 HV",
        "Description": "80 vol% ferrite. Series showing a decrease in the volume fraction of proeutectoid ferrite to zero with increase in carbon content up to approximately 0.8% (the eutectoid composition of these steels should be close to 0.77% C) and showing an increase in the volume fraction of proeutectoid cementite with further increase in carbon content. The lamellar spacing of the pearlite in all hypoeutectoid steels in this series is much the same, and in all hypereutectoid steels likewise, but the spacing in the latter is much coarser than in the former.",
        "Photo method": "Light microscope (Optical)",
        "Original magnification": "100x"
    },
    "cs0298": {
        "Material name": "Carbon steel, 0.25% C",
        "Material type": "Carbon steel, general",
        "Composition": "0.23 C; 0.06 Si; 0.52 Mn (wt%)",
        "Condition": "Annealed",
        "Condition details": "Austenitized at 925 deg C (17 deg F) and cooled at 1 deg C/h (18 deg F/h)",
        "Properties": "Hardness 135 HV",
        "Description": "71 vol% ferrite. Series showing a decrease in the volume fraction of proeutectoid ferrite to zero with increase in carbon content up to approximately 0.8% (the eutectoid composition of these steels should be close to 0.77% C) and showing an increase in the volume fraction of proeutectoid cementite with further increase in carbon content. The lamellar spacing of the pearlite in all hypoeutectoid steels in this series is much the same, and in all hypereutectoid steels likewise, but the spacing in the latter is much coarser than in the former.",
        "Photo method": "Light microscope (Optical)",
        "Original magnification": "100x"
    },
    "cs0299": {
        "Material name": "Carbon steel, 0.4% C",
        "Material type": "Carbon steel, general",
        "Composition": "0.39 C; 0.23 Si; 0.75 Mn (wt%)",
        "Condition": "Annealed",
        "Condition details": "Austenitized at 875 deg C (165 deg F) and cooled at 1 deg C/h (18 deg F/h)",
        "Properties": "Hardness 190 HV",
        "Description": "46 vol% ferrite. Series showing a decrease in the volume fraction of proeutectoid ferrite to zero with increase in carbon content up to approximately 0.8% (the eutectoid composition of these steels should be close to 0.77% C) and showing an increase in the volume fraction of proeutectoid cementite with further increase in carbon content. The lamellar spacing of the pearlite in all hypoeutectoid steels in this series is much the same, and in all hypereutectoid steels likewise, but the spacing in the latter is much coarser than in the former.",
        "Photo method": "Light microscope (Optical)",
        "Original magnification": "100x"
    },
    "cs0300": {
        "Material name": "Carbon steel, 0.5% C",
        "Material type": "Carbon steel, general",
        "Composition": "0.55 C; 0.08 Si; 0.60 Mn (wt%)",
        "Condition": "Annealed",
        "Condition details": "Austenitized at 86 deg C (158 deg F) and cooled at 1 deg C/h (18 deg F/h)",
        "Properties": "Hardness 220 HV",
        "Description": "17 vol% ferrite. Series showing a decrease in the volume fraction of proeutectoid ferrite to zero with increase in carbon content up to approximately 0.8% (the eutectoid composition of these steels should be close to 0.77% C) and showing an increase in the volume fraction of proeutectoid cementite with further increase in carbon content. The lamellar spacing of the pearlite in all hypoeutectoid steels in this series is much the same, and in all hypereutectoid steels likewise, but the spacing in the latter is much coarser than in the former.",
        "Photo method": "Light microscope (Optical)",
        "Original magnification": "100x"
    },
    "cs0301": {
        "Material name": "Carbon steel, 0.6% C",
        "Material type": "Carbon steel, general",
        "Composition": "0.61 C; 0.08 Si; 0.60 Mn (wt%)",
        "Condition": "Annealed",
        "Condition details": "Austenitized at 86 deg C (158 deg F) and cooled at 1 deg C/h (18 deg F/h)",
        "Properties": "Hardness 210 HV",
        "Description": "10 vol% ferrite. Series showing a decrease in the volume fraction of proeutectoid ferrite to zero with increase in carbon content up to approximately 0.8% (the eutectoid composition of these steels should be close to 0.77% C) and showing an increase in the volume fraction of proeutectoid cementite with further increase in carbon content. The lamellar spacing of the pearlite in all hypoeutectoid steels in this series is much the same, and in all hypereutectoid steels likewise, but the spacing in the latter is much coarser than in the former. /nBoth proeutectoid constituents may be present as films at the grain boundaries of the pre-existing austenite (for example, image 9). Both then appear bright under vertical bright-field illumination but can be distinguished with reasonable certainty. The films of proeutectoid cementite generally are much thinner than those of ferrite. They can be so thin that they may be difficult to distinguish at low magnifications (see image 15A). /nReducing the cooling rate by an order of magnitude to 10 deg C/h (18 deg F/h) increases only slightly the volume fraction of proeutectoid ferrite in a 0.6% C steel (compare images 9 and 21). Increasing the cooling rate by an order of magnitude to 1000 deg C/h (1800 deg F/h) noticeably reduces the volume fraction of proeutectoid ferrite (compare images 9 and 23), so that it is with fast cooling rates that discrepancies are likely to be more marked.",
        "Photo method": "Light microscope (Optical)",
        "Original magnification": "100x"
    },
    "cs0302": {
        "Material name": "Carbon steel, 0.7% C",
        "Material type": "Carbon steel, general",
        "Composition": "0.72 C; 0.19 Si; 0.69 Mn (wt%)",
        "Condition": "Annealed",
        "Condition details": "Austenitized at 86 deg C (158 deg F) and cooled at 1 deg C/h (18 deg F/h)",
        "Properties": "Hardness 240 HV",
        "Description": "2.5 vol% ferrite. Series showing a decrease in the volume fraction of proeutectoid ferrite to zero with increase in carbon content up to approximately 0.8% (the eutectoid composition of these steels should be close to 0.77% C) and showing an increase in the volume fraction of proeutectoid cementite with further increase in carbon content. The lamellar spacing of the pearlite in all hypoeutectoid steels in this series is much the same, and in all hypereutectoid steels likewise, but the spacing in the latter is much coarser than in the former.",
        "Photo method": "Light microscope (Optical)",
        "Original magnification": "100x"
    },
    "cs0303": {
        "Material name": "Carbon steel, 0.8% C",
        "Material type": "Carbon steel, general",
        "Composition": "0.81 C; 0.08 Si; 0.65 Mn (wt%)",
        "Condition": "Annealed",
        "Condition details": "Austenitized at 86 deg C (158 deg F) and cooled at 1 deg C/h (18 deg F/h)",
        "Properties": "Hardness 240 HV",
        "Description": "<0.5 vol% ferrite. Series showing a decrease in the volume fraction of proeutectoid ferrite to zero with increase in carbon content up to approximately 0.8% (the eutectoid composition of these steels should be close to 0.77% C) and showing an increase in the volume fraction of proeutectoid cementite with further increase in carbon content. The lamellar spacing of the pearlite in all hypoeutectoid steels in this series is much the same, and in all hypereutectoid steels likewise, but the spacing in the latter is much coarser than in the former.",
        "Photo method": "Light microscope (Optical)",
        "Original magnification": "100x"
    },
    "cs0304": {
        "Material name": "Carbon steel, 1.1% C",
        "Material type": "Carbon steel, general",
        "Composition": "1.12 C; 0.2 Si; 0.2 Mn (wt%)",
        "Condition": "Annealed",
        "Condition details": "Austenitized at 89 deg C (1635 deg F) and cooled at 1 deg C/h (18 deg F/h)",
        "Properties": "Hardness 215 HV",
        "Description": "5 vol% cementite. Series showing a decrease in the volume fraction of proeutectoid ferrite to zero with increase in carbon content up to approximately 0.8% (the eutectoid composition of these steels should be close to 0.77% C) and showing an increase in the volume fraction of proeutectoid cementite with further increase in carbon content. The lamellar spacing of the pearlite in all hypoeutectoid steels in this series is much the same, and in all hypereutectoid steels likewise, but the spacing in the latter is much coarser than in the former. Both proeutectoid constituents may be present as films at the grain boundaries of the pre-existing austenite (for example, image 9). Both then appear bright under vertical bright-field illumination but can be distinguished with reasonable certainty. The films of proeutectoid cementite generally are much thinner than those of ferrite. They can be so thin that they may be difficult to distinguish at low magnifications (see image 15A). /nAn electrolytic or boiling sodium picrate solution is recommended to distinguish between ferrite and cementite. This etchant darkens cementite (image 34, which shows the same fields as image 20) but not ferrite (image 34 which shows the same field as image 10). The cementite plates in pearlite are also darkened, so that pearlite colonies are darkened, although not as much as by nital or picral etches (compare images 10 and 33). Consequently, thin films of proeutectoid cementite can be more readily distinguished at low magnification than after etching in picral or nital (compare images 15A and 15B).",
        "Photo method": "Light microscope (Optical)",
        "Original magnification": "100x"
    },
    "cs0305": {
        "Material name": "Carbon steel, 1.2% C",
        "Material type": "Carbon steel, general",
        "Composition": "1.18 C; 0.19 Si; 0.25 Mn (wt%)",
        "Condition": "Annealed",
        "Condition details": "Austenitized at 96 deg C (176 deg F) and cooled at 1 deg C/h (18 deg F/h)",
        "Properties": "Hardness 220 HV",
        "Description": "6 vol% cementite. Series showing a decrease in the volume fraction of proeutectoid ferrite to zero with increase in carbon content up to approximately 0.8% (the eutectoid composition of these steels should be close to 0.77% C) and showing an increase in the volume fraction of proeutectoid cementite with further increase in carbon content. The lamellar spacing of the pearlite in all hypoeutectoid steels in this series is much the same, and in all hypereutectoid steels likewise, but the spacing in the latter is much coarser than in the former.",
        "Photo method": "Light microscope (Optical)",
        "Original magnification": "100x"
    },
    "cs0306": {
        "Material name": "Carbon steel, 1.4% C",
        "Material type": "Carbon steel, general",
        "Composition": "1.35 C; 0.12 Si (wt%)",
        "Condition": "Annealed",
        "Condition details": "Austenitized at 97 deg C (178 deg F) and cooled at 1 deg C/h (18 deg F/h)",
        "Properties": "Hardness 235 HV",
        "Description": "7.5 vol% cementite. Series showing a decrease in the volume fraction of proeutectoid ferrite to zero with increase in carbon content up to approximately 0.8% (the eutectoid composition of these steels should be close to 0.77% C) and showing an increase in the volume fraction of proeutectoid cementite with further increase in carbon content. The lamellar spacing of the pearlite in all hypoeutectoid steels in this series is much the same, and in all hypereutectoid steels likewise, but the spacing in the latter is much coarser than in the former.",
        "Photo method": "Light microscope (Optical)",
        "Original magnification": "100x"
    },
    "cs0307": {
        "Material name": "Carbon steel, 0.6% C",
        "Material type": "Carbon steel, general",
        "Composition": "0.61 C; 0.08 Si; 0.60 Mn (wt%)",
        "Condition": "Annealed",
        "Condition details": "Austenitized at 86 deg C (158 deg F) and cooled at 1 deg C/h (18 deg F/h)",
        "Properties": "Hardness 200 HV",
        "Description": "13 vol% cementite. Series showing a decrease in the volume fraction of proeutectoid ferrite to zero with increase in carbon content up to approximately 0.8% (the eutectoid composition of these steels should be close to 0.77% C) and showing an increase in the volume fraction of proeutectoid cementite with further increase in carbon content. The lamellar spacing of the pearlite in all hypoeutectoid steels in this series is much the same, and in all hypereutectoid steels likewise, but the spacing in the latter is much coarser than in the former. /nReducing the cooling rate by an order of magnitude to 10 deg C/h (18 deg F/h) increases only slightly the volume fraction of proeutectoid ferrite in a 0.6% C steel (compare images 9 and 21). Increasing the cooling rate by an order of magnitude to 1000 deg C/h (1800 deg F/h) noticeably reduces the volume fraction of proeutectoid ferrite (compare images 9 and 23), so that it is with fast cooling rates that discrepancies are likely to be more marked.",
        "Photo method": "Light microscope (Optical)",
        "Original magnification": "100x"
    },
    "cs0308": {
        "Material name": "Carbon steel, 0.6% C",
        "Material type": "Carbon steel, general",
        "Composition": "0.61 C; 0.08 Si; 0.60 Mn (wt%)",
        "Condition": "Annealed",
        "Condition details": "Austenitized at 86 deg C (158 deg F) and cooled at approximately 1 deg C/h (18 deg F/h)",
        "Properties": "Hardness 275 HV",
        "Description": "3.5 vol% ferrite. Series showing a decrease in the volume fraction of proeutectoid ferrite to zero with increase in carbon content up to approximately 0.8% (the eutectoid composition of these steels should be close to 0.77% C) and showing an increase in the volume fraction of proeutectoid cementite with further increase in carbon content. The lamellar spacing of the pearlite in all hypoeutectoid steels in this series is much the same, and in all hypereutectoid steels likewise, but the spacing in the latter is much coarser than in the former. /nReducing the cooling rate by an order of magnitude to 10 deg C/h (18 deg F/h) increases only slightly the volume fraction of proeutectoid ferrite in a 0.6% C steel (compare images 9 and 21). Increasing the cooling rate by an order of magnitude to 1000 deg C/h (1800 deg F/h) noticeably reduces the volume fraction of proeutectoid ferrite (compare images 9 and 23), so that it is with fast cooling rates that discrepancies are likely to be more marked.",
        "Photo method": "Light microscope (Optical)",
        "Original magnification": "100x"
    },
    "cs0309": {
        "Material name": "Carbon steel, 0.25% C",
        "Material type": "Carbon steel, general",
        "Composition": "0.23 C; 0.06 Si; 0.41 Mn (wt%)",
        "Condition": "Annealed",
        "Condition details": "Austenitized at 925 deg C (17 deg F) and cooled at 1 deg C/h (18 deg F/h)",
        "Properties": "Hardness 115 HV",
        "Description": "Series showing a decrease in the volume fraction of proeutectoid ferrite to zero with an increase in carbon content up to approximately 0.8% (the eutectoid composition of these steels should be close to 0.77% C) and showing an increase in the volume fraction of proeutectoid cementite with further increase in carbon content. The lamellar spacing of the pearlite in all hypoeutectoid steels in this series is much the same, and in all hypereutectoid steels likewise, but the spacing in the latter is much coarser than in the former.",
        "Photo method": "Light microscope (Optical)",
        "Original magnification": "100x"
    },
