Repository: CamiloMartinezM/supervised-micrograph-segmentation

# Supervised Superpixel-Texton Approach for Micrograph Segmentation
**Method overview.** (1) 51 optical micrographs of hypoeutectoid steels are preprocessed and annotated with windows of pearlite and proeutectoid ferrite (PF). (2) The MR8 filter responses of the annotated pixels are clustered per class into K textons. (3) A new micrograph is cut into superpixels: every pixel votes for the class of its nearest texton, each superpixel takes the majority class, and pearlite is then split into ferrite and cementite. (4) The segmentation gives phase fractions, the pearlite interlamellar spacing from the 2-D DFT spectrum, and yield and tensile strength from structure–property relations.

File: data.json (part 10 of 35)
{
    "cs0310": {
        "Material name": "Carbon steel, 0.4% C",
        "Material type": "Carbon steel, general",
        "Composition": "0.39 C; 0.23 Si; 0.75 Mn (wt%)",
        "Condition": "Annealed",
        "Condition details": "Austenitized at 875 deg C (165 deg F) and cooled at 1 deg C/h (18 deg F/h)",
        "Properties": "Hardness 190 HV",
        "Description": "Series showing a decrease in the volume fraction of proeutectoid ferrite to zero with increase in carbon content up to approximately 0.8% (the eutectoid composition of these steels should be close to 0.77% C) and showing an increase in the volume fraction of proeutectoid cementite with further increase in carbon content. The lamellar spacing of the pearlite in all hypoeutectoid steels in this series is much the same, and in all hypereutectoid steels likewise, but the spacing in the latter is much coarser than in the former.",
        "Photo method": "Light microscope (Optical)",
        "Original magnification": "100x"
    },
    "cs0311": {
        "Material name": "Carbon steel, 0.6% C",
        "Material type": "Carbon steel, general",
        "Composition": "0.61 C; 0.08 Si; 0.60 Mn (wt%)",
        "Condition": "Annealed",
        "Condition details": "Austenitized at 86 deg C (158 deg F) and cooled at 1 deg C/h (18 deg F/h)",
        "Properties": "Hardness 210 HV",
        "Description": "Series showing a decrease in the volume fraction of proeutectoid ferrite to zero with increase in carbon content up to approximately 0.8% (the eutectoid composition of these steels should be close to 0.77% C) and showing an increase in the volume fraction of proeutectoid cementite with further increase in carbon content. The lamellar spacing of the pearlite in all hypoeutectoid steels in this series is much the same, and in all hypereutectoid steels likewise, but the spacing in the latter is much coarser than in the former.",
        "Photo method": "Light microscope (Optical)",
        "Original magnification": "100x"
    },
    "cs0312": {
        "Material name": "Carbon steel, 1.4% C",
        "Material type": "Carbon steel, general",
        "Composition": "1.35 C; 0.12 Si (wt%)",
        "Condition": "Annealed",
        "Properties": "Hardness 235 HV",
        "Description": "One of the best etching techniques for distinguishing ferrite and cementite is a solution based on sodium thiosulfate and ammonium nitrate applied by simple immersion after etching in either nital or picral. It colors ferrite but not cementite, so that both proeutectoid cementite and the cementite in pearlite are shown in strong contrast against ferrite (images 35 and 36). This makes even thin films of cementite easily visible (image 35).",
        "Photo method": "Light microscope (Optical)",
        "Original magnification": "100x"
    },
    "cs0313": {
        "Material name": "Carbon steel, 1.2% C",
        "Material type": "Carbon steel, general",
        "Composition": "1.18 C; 0.19 Si; 0.025 Mn (wt%)",
        "Condition": "Annealed",
        "Condition details": "Austenitized at 96 deg C (176 deg F) and cooled at 1 deg C/h (18 deg F/h)",
        "Properties": "Hardness 220 HV",
        "Description": "Series showing a decrease in the volume fraction of proeutectoid ferrite to zero with increase in carbon content up to approximately 0.8% (the eutectoid composition of these steels should be close to 0.77% C) and showing an increase in the volume fraction of proeutectoid cementite with further increase in carbon content. The lamellar spacing of the pearlite in all hypoeutectoid steels in this series is much the same, and in all hypereutectoid steels likewise, but the spacing in the latter is much coarser than in the former.",
        "Photo method": "Light microscope (Optical)",
        "Original magnification": "100x"
    },
    "cs0314": {
        "Material name": "Low-carbon steel",
        "Material type": "Carbon steel, general",
        "Composition": "0.05 C; 0.01 Si; 0.6 Mn (wt%)",
        "Condition": "Unspecified condition",
        "Properties": "Hardness 115 HV",
        "Description": "Deformation twins in ferrite develop most profusely in specimens through which a shock wave has passed, the extremely high rates of strain attained thereby favoring a shear mechanism of deformation. Twins produced under these circumstances are thick and can be seen to have a lenticular shape characteristic of a diffusionless transformation (images 5 and 6). The boundary of the matrix ferrite is comparatively straight in some cases, but in others a series of notches is present (arrows in image 6). Deformation twins that are crystallographically identical to those produced by shock waves are formed in ferrite when it is deformed in tension at a sufficiently low temperature (image 11). The twins so formed tend to be both thinner and less numerous than those formed by a shock wave (compare images 5 and 11). They are most numerous immediately adjacent to a fracture surface, which will invariably be of a cleavage type at the temperatures concerned.",
        "Photo method": "Light microscope (Optical)",
        "Original magnification": "100x"
    },
    "cs0315": {
        "Material name": "Low-carbon steel",
        "Material type": "Carbon steel, general",
        "Composition": "0.05 C; 0.01 Si; 0.6 Mn (wt%)",
        "Condition": "Unspecified condition",
        "Properties": "Hardness 205 HV",
        "Description": "The magnitude of the pressure required for the development of deformation twins in ferrite depends on a number of factors, so that reports on its threshold value vary considerably; most values reported are in the range of 0.5 to 1 GPa (73 to 145 ksi) . The density of twins increases with increasing shock pressure at a rate that also depends on many factors, including composition. In addition, the fine background structure shown in images 7 and 8 is developed, as are the normal large deformation twins, when the pressure exceeds a value of about 14 GPa (2030 ksi). /nA high-pressure shock wave traveling through a metal is composed of two separate pressure fronts. The first front creates the normal twins (one runs vertically in the center of image 8) together with numerous dislocations, whereas the second front causes the ferrite to change by rapid diffusionless atom movements (by martensitic transformation) to a phase with a close-packed-hexagonal structure. This phase, designated epsilon phase, undergoes a second martensitic transformation when the rarefaction wave that follows the two pressure fronts passes through. It is this second martensitic product (alpha prime) that can be seen in the background of images 7 an 8.",
        "Photo method": "Light microscope (Optical)",
        "Original magnification": "100x"
    },
    "cs0316": {
        "Material name": "Low-carbon steel",
        "Material type": "Carbon steel, general",
        "Composition": "0.20 C; 0.20 Mn (wt%)",
        "Condition": "Annealed",
        "Description": "Plastically deformed zone beneath a Vickers hardness indentation. Apart from Luders bands, general regions such as this in which yielding has occurred can be detected; that is, the elastic-plastic boundary of locally deformed areas can be delineated.",
        "Photo method": "Light microscope (Optical)",
        "Original magnification": "100x"
    },
    "cs0319": {
        "Material name": "Low-carbon steel",
        "Material type": "Carbon steel, general",
        "Composition": "0.06 C; 0.005 Si; 0.35 Mn (wt%)",
        "Condition": "Cold worked",
        "Condition details": "Cold rolled",
        "Description": "Shear bands in ferrite are composed of slab-shaped crystallites that are elongated in the direction of shear. These crystallites are much too small to be resolved individually by light microscopy, but the locations of the bands can be detected. They are seen in deformed ferrite as narrow diffuse grooves after etching (image 3) and, more clearly, as narrow differentially colored bands after etching in bisulfite reagent (image 4).",
        "Photo method": "Light microscope (Optical)",
        "Original magnification": "250x"
    },
    "cs0320": {
        "Material name": "Low-carbon steel",
        "Material type": "Carbon steel, general",
        "Composition": "0.06 C; 0.005 Si; 0.35 Mn (wt%)",
        "Condition": "Cold worked",
        "Condition details": "Cold rolled",
        "Description": "Shear bands in ferrite are composed of slab-shaped crystallites that are elongated in the direction of shear. These crystallites are much too small to be resolved individually by light microscopy, but the locations of the bands can be detected. They are seen in deformed ferrite as narrow diffuse grooves after etching (image 3) and, more clearly, as narrow differentially colored bands after etching in bisulfite reagent (image 4).",
        "Photo method": "Light microscope (Optical)",
        "Original magnification": "250x"
    },
    "cs0321": {
        "Material name": "Low-carbon steel",
        "Material type": "Carbon steel, general",
        "Composition": "0.26 C; 0.20 Si; 0.60 Mn (wt%)",
        "Condition": "Unspecified condition",
        "Description": "Deformation twins that are crystallographically identical to those produced by shock waves are formed in ferrite when it is deformed in tension at a sufficiently low temperature (image 11). The twins so formed tend to be both thinner and less numerous than those formed by a shock wave (compare images 5 and 11). They are most numerous immediately adjacent to a fracture surface, which will invariably be of a cleavage type at the temperatures concerned.",
        "Photo method": "Light microscope (Optical)",
        "Original magnification": "250x"
    },
    "cs0322": {
        "Material name": "Low-carbon steel",
        "Material type": "Carbon steel, general",
        "Composition": "0.26 C; 0.20 Si; 0.60 Mn (wt%)",
        "Condition": "Unspecified condition",
        "Description": "Deformation twins in ferrite may be found in specimens fractured by impact under any condition that induces cleavage fracture, even if this is at or slightly above ambient temperature. In this instance, the twins are infrequent and generally confined to regions immediately adjacent to the fracture surface (see arrow in image 12).",
        "Photo method": "Light microscope (Optical)",
        "Original magnification": "250x"
    },
    "cs0323": {
        "Material name": "Carburizing steel, 0.15% C",
        "Material type": "Resulfurized carbon steel",
        "Composition": "0.16 C; 0.25 Si; 1.10 Mn; 0.09 S; 0.028 P (wt%)",
        "Condition": "Hot worked",
        "Condition details": "Hot rolled",
        "Properties": "Hardness 170 HV",
        "Description": "Steel intended for case-carburizing applications. Manganese sulfide inclusions",
        "Photo method": "Light microscope (Optical)",
        "Original magnification": "500x"
    },
    "cs0324": {
        "Material name": "Carbon steel, 0.45% C",
        "Material type": "Resulfurized carbon steel",
        "Composition": "0.44 C; 0.22 Si; 1.00 Mn; 0.10 S; 0.031 P (wt%)",
        "Condition": "Hot worked",
        "Condition details": "Hot rolled",
        "Properties": "Hardness 285 HV",
        "Description": "Reasonably high-strength medium-carbon grade. Manganese sulfide inclusions",
        "Photo method": "Light microscope (Optical)",
        "Original magnification": "500x"
    },
    "cs0325": {
        "Material name": "Carbon steel, 0.15% C",
        "Material type": "Carbon steel, general",
        "Composition": "0.17 C; 0.06 Si; 0.41 Mn (wt%)",
        "Condition": "Annealed",
        "Condition details": "Austenitized at 925 deg C (17 deg F) and cooled at 1 deg C/h (18 deg F/h)",
        "Properties": "Hardness 115 HV",
        "Description": "80 vol% ferrite. Series showing a decrease in the volume fraction of proeutectoid ferrite to zero with increase in carbon content up to approximately 0.8% (the eutectoid composition of these steels should be close to 0.77% C) and showing an increase in the volume fraction of proeutectoid cementite with further increase in carbon content. The lamellar spacing of the pearlite in all hypoeutectoid steels in this series is much the same, and in all hypereutectoid steels likewise, but the spacing in the latter is much coarser than in the former.",
        "Photo method": "Light microscope (Optical)",
        "Original magnification": "500x"
    },
    "cs0326": {
        "Material name": "Carbon steel, 0.25% C",
        "Material type": "Carbon steel, general",
        "Composition": "0.23 C; 0.06 Si; 0.52 Mn (wt%)",
        "Condition": "Annealed",
        "Condition details": "Austenitized at 925 deg C (17 deg F) and cooled at 1 deg C/h (18 deg F/h)",
        "Properties": "Hardness 135 HV",
        "Description": "71 vol% ferrite. Series showing a decrease in the volume fraction of proeutectoid ferrite to zero with increase in carbon content up to about 0.8% (the eutectoid composition of these steels should be close to 0.77% C) and showing an increase in the volume fraction of proeutectoid cementite with further increase in carbon content. The lamellar spacing of the pearlite in all hypoeutectoid steels in this series is much the same, and in all hypereutectoid steels likewise, but the spacing in the latter is much coarser than in the former.",
        "Photo method": "Light microscope (Optical)",
        "Original magnification": "500x"
    },
    "cs0327": {
        "Material name": "Carbon steel, 0.4% C",
        "Material type": "Carbon steel, general",
        "Composition": "0.39 C; 0.23 Si; 0.75 Mn (wt%)",
        "Condition": "Annealed",
        "Condition details": "Austenitized at 875 deg C (165 deg F) and cooled at 1 deg C/h (18 deg F/h)",
        "Properties": "Hardness 190 HV",
        "Description": "46 vol% ferrite. Series showing a decrease in the volume fraction of proeutectoid ferrite to zero with increase in carbon content up to approximately 0.8% (the eutectoid composition of these steels should be close to 0.77% C) and showing an increase in the volume fraction of proeutectoid cementite with further increase in carbon content. The lamellar spacing of the pearlite in all hypoeutectoid steels in this series is much the same, and in all hypereutectoid steels likewise, but the spacing in the latter is much coarser than in the former.",
        "Photo method": "Light microscope (Optical)",
        "Original magnification": "500x"
    },
    "cs0328": {
        "Material name": "Carbon steel, 0.5% C",
        "Material type": "Carbon steel, general",
        "Composition": "0.55 C; 0.08 Si; 0.60 Mn (wt%)",
        "Condition": "Annealed",
        "Condition details": "Austenitized at 86 deg C (158 deg F) and cooled at 1 deg C/h (18 deg F/h)",
        "Properties": "Hardness 220 HV",
        "Description": "17 vol% ferrite. Series showing a decrease in the volume fraction of proeutectoid ferrite to zero with increase in carbon content up to approximately 0.8% (the eutectoid composition of these steels should be close to 0.77% C) and showing an increase in the volume fraction of proeutectoid cementite with further increase in carbon content. The lamellar spacing of the pearlite in all hypoeutectoid steels in this series is much the same, and in all hypereutectoid steels likewise, but the spacing in the latter is much coarser than in the former.",
        "Photo method": "Light microscope (Optical)",
        "Original magnification": "500x"
    },
    "cs0329": {
        "Material name": "Carbon steel, 0.6% C",
        "Material type": "Carbon steel, general",
        "Composition": "0.61 C; 0.08 Si; 0.60 Mn (wt%)",
        "Condition": "Annealed",
        "Condition details": "Austenitized at 86 deg C (158 deg F) and cooled at 1 deg C/h (18 deg F/h)",
        "Properties": "Hardness 210 HV",
        "Description": "10 vol% ferrite. Series showing a decrease in the volume fraction of proeutectoid ferrite to zero with increase in carbon content up to approximately 0.8% (the eutectoid composition of these steels should be close to 0.77% C) and showing an increase in the volume fraction of proeutectoid cementite with further increase in carbon content. The lamellar spacing of the pearlite in all hypoeutectoid steels in this series is much the same, and in all hypereutectoid steels likewise, but the spacing in the latter is much coarser than in the former. The films of cementite have more irregular outlines than ferrite and are bounded by sharp lines after etching in either picral (image 20) or nital (image 32), whereas those of ferrite are not (images 10 and 30). This is because ferrite is the continuous phase of the adjoining pearlite, so that little etching contrast develops between this ferrite and the proeutectoid ferrite. A sharp step develops between proeutectoid cementite and the ferrite of an adjoining pearlite colony. /nA electrolytic or boiling sodium picrate solution is recommended to distinguish between ferrite and cementite. This etchant darkens cementite (image 34, which shows the same fields as image 20) but not ferrite (image 34 which shows the same field as image 10). The cementite plates in pearlite are also darkened, so that pearlite colonies are darkened, although not as much as by nital or picral etches (compare images 10 and 33). Consequently, thin films of proeutectoid cementite can be more readily distinguished at low magnification than after etching in picral or nital (compare images 15A and 15B).",
        "Photo method": "Light microscope (Optical)",
        "Original magnification": "500x"
    },
    "cs0330": {
        "Material name": "Carbon steel, 0.7% C",
        "Material type": "Carbon steel, general",
        "Composition": "0.72 C; 0.19 Si; 0.69 Mn (wt%)",
        "Condition": "Annealed",
        "Condition details": "Austenitized at 86 deg C (158 deg F) and cooled at 1 deg C/h (18 deg F/h)",
        "Properties": "Hardness 240 HV",
        "Description": "2.5 vol% ferrite. Series showing a decrease in the volume fraction of proeutectoid ferrite to zero with increase in carbon content up to approximately 0.8% (the eutectoid composition of these steels should be close to 0.77% C) and showing an increase in the volume fraction of proeutectoid cementite with further increase in carbon content. The lamellar spacing of the pearlite in all hypoeutectoid steels in this series is much the same, and in all hypereutectoid steels likewise, but the spacing in the latter is much coarser than in the former.",
        "Photo method": "Light microscope (Optical)",
        "Original magnification": "500x"
    },
    "cs0331": {
        "Material name": "Carbon steel, 0.8% C",
        "Material type": "Carbon steel, general",
        "Composition": "0.81 C; 0.08 Si; 0.65 Mn (wt%)",
        "Condition": "Annealed",
        "Condition details": "Austenitized at 86 deg C (158 deg F) and cooled at 1 deg C/h (18 deg F/h)",
        "Properties": "Hardness 240 HV",
        "Description": "<0.5 vol% ferrite. Series showing a decrease in the volume fraction of proeutectoid ferrite to zero with increase in carbon content up to approximately 0.8% (the eutectoid composition of these steels should be close to 0.77% C) and showing an increase in the volume fraction of proeutectoid cementite with further increase in carbon content. The lamellar spacing of the pearlite in all hypoeutectoid steels in this series is much the same, and in all hypereutectoid steels likewise, but the spacing in the latter is much coarser than in the former.",
        "Photo method": "Light microscope (Optical)",
        "Original magnification": "500x"
    },
    "cs0332": {
        "Material name": "Carbon steel, 1.1% C",
        "Material type": "Carbon steel, general",
        "Composition": "1.12 C; 0.2 Si; 0.2 Mn (wt%)",
        "Condition": "Annealed",
        "Condition details": "Austenitized at 89 deg C (1635 deg F) and cooled at 1 deg C/h (18 deg F/h)",
        "Properties": "Hardness 215 HV",
        "Description": "5 vol% cementite. Series showing a decrease in the volume fraction of proeutectoid ferrite to zero with increase in carbon content up to approximately 0.8% (the eutectoid composition of these steels should be close to 0.77% C) and showing an increase in the volume fraction of proeutectoid cementite with further increase in carbon content. The lamellar spacing of the pearlite in all hypoeutectoid steels in this series is much the same, and in all hypereutectoid steels likewise, but the spacing in the latter is much coarser than in the former.",
        "Photo method": "Light microscope (Optical)",
        "Original magnification": "500x"
    },
    "cs0333": {
        "Material name": "Carbon steel, 1.2% C",
        "Material type": "Carbon steel, general",
        "Composition": "1.18 C; 0.19 Si; 0.25 Mn (wt%)",
        "Condition": "Annealed",
        "Condition details": "Austenitized at 96 deg C (176 deg F) and cooled at 1 deg C/h (18 deg F/h)",
        "Properties": "Hardness 220 HV",
        "Description": "6 vol% cementite. Series showing a decrease in the volume fraction of proeutectoid ferrite to zero with increase in carbon content up to approximately 0.8% (the eutectoid composition of these steels should be close to 0.77% C) and showing an increase in the volume fraction of proeutectoid cementite with further increase in carbon content. The lamellar spacing of the pearlite in all hypoeutectoid steels in this series is much the same, and in all hypereutectoid steels likewise, but the spacing in the latter is much coarser than in the former.",
        "Photo method": "Light microscope (Optical)",
        "Original magnification": "500x"
    },
    "cs0334": {
        "Material name": "Carbon steel, 1.4% C",
        "Material type": "Carbon steel, general",
        "Composition": "1.35 C; 0.12 Si (wt%)",
        "Condition": "Annealed",
        "Condition details": "Austenitized at 97 deg C (178 deg F) and cooled at 1 deg C/h (18 deg F/h)",
        "Properties": "Hardness 235 HV",
        "Description": "7.5 vol% cementite. Series showing a decrease in the volume fraction of proeutectoid ferrite to zero with increase in carbon content up to approximately 0.8% (the eutectoid composition of these steels should be close to 0.77% C) and showing an increase in the volume fraction of proeutectoid cementite with further increase in carbon content. The lamellar spacing of the pearlite in all hypoeutectoid steels in this series is much the same, and in all hypereutectoid steels likewise, but the spacing in the latter is much coarser than in the former. The films of cementite have more irregular outlines than ferrite and are bounded by sharp lines after etching in either picral (image 20) or nital (image 32), whereas those of ferrite are not (images 10 and 30). This is because ferrite is the continuous phase of the adjoining pearlite, so that little etching contrast develops between this ferrite and the proeutectoid ferrite. A sharp step develops between proeutectoid cementite and the ferrite of an adjoining pearlite colony. /nA electrolytic or boiling sodium picrate solution is recommended to distinguish between ferrite and cementite. This etchant darkens cementite (image 34, which shows the same fields as image 20) but not ferrite (image 34, which shows the same field as image 10). The cementite plates in pearlite are also darkened, so that pearlite colonies are darkened, although not as much as by nital or picral etches (compare images 10 and 33). Consequently, thin films of proeutectoid cementite can be more readily distinguished at low magnification than after etching in picral or nital (compare images 15A and 15B).",
        "Photo method": "Light microscope (Optical)",
        "Original magnification": "500x"
    },
    "cs0335": {
        "Material name": "Carbon steel, 0.25% C",
        "Material type": "Carbon steel, general",
        "Composition": "0.23 C; 0.06 Si; 0.41 Mn (wt%)",
        "Condition": "Annealed",
        "Condition details": "Austenitized at 925 deg C (17 deg F) and cooled at 1 deg C/h (18 deg F/h)",
        "Properties": "Hardness 115 HV",
        "Description": "Series showing a decrease in the volume fraction of proeutectoid ferrite to zero with increase in carbon content up to approximately 0.8% (the eutectoid composition of these steels should be close to 0.77% C) and showing an increase in the volume fraction of proeutectoid cementite with further increase in carbon content. The lamellar spacing of the pearlite in all hypoeutectoid steels in this series is much the same, and in all hypereutectoid steels likewise, but the spacing in the latter is much coarser than in the former.",
        "Photo method": "Light microscope (Optical)",
        "Original magnification": "500x"
    },
    "cs0336": {
        "Material name": "Carbon steel, 0.4% C",
        "Material type": "Carbon steel, general",
        "Composition": "0.39 C; 0.23 Si; 0.75 Mn (wt%)",
        "Condition": "Annealed",
        "Condition details": "Austenitized at 875 deg C (165 deg F) and cooled at 1 deg C/h (18 deg F/h)",
        "Properties": "Hardness 190 HV",
        "Description": "Series showing a decrease in the volume fraction of proeutectoid ferrite to zero with increase in carbon content up to approximately 0.8% (the eutectoid composition of these steels should be close to 0.77% C) and showing an increase in the volume fraction of proeutectoid cementite with further increase in carbon content. The lamellar spacing of the pearlite in all hypoeutectoid steels in this series is much the same, and in all hypereutectoid steels likewise, but the spacing in the latter is much coarser than in the former.",
        "Photo method": "Light microscope (Optical)",
        "Original magnification": "500x"
    },
    "cs0337": {
        "Material name": "Carbon steel, 0.6% C",
        "Material type": "Carbon steel, general",
        "Composition": "0.61 C; 0.08 Si; 0.60 Mn (wt%)",
        "Condition": "Annealed",
        "Condition details": "Austenitized at 86 deg C (158 deg F) and cooled at 1 deg C/h (18 deg F/h)",
        "Properties": "Hardness 210 HV",
        "Description": "Series showing a decrease in the volume fraction of proeutectoid ferrite to zero with increase in carbon content up to approximately 0.8% (the eutectoid composition of these steels should be close to 0.77% C) and showing an increase in the volume fraction of proeutectoid cementite with further increase in carbon content. The lamellar spacing of the pearlite in all hypoeutectoid steels in this series is much the same, and in all hypereutectoid steels likewise, but the spacing in the latter is much coarser than in the former. Films of cementite have more irregular outlines than ferrite and are bounded by sharp lines after etching in either picral (image 20) or nital (image 32), whereas those of ferrite are not (images 10 and 30). This is because ferrite is the continuous phase of the adjoining pearlite, so that little etching contrast develops between this ferrite and the proeutectoid ferrite. A sharp step develops between proeutectoid cementite and the ferrite of an adjoining pearlite colony.",
        "Photo method": "Light microscope (Optical)",
        "Original magnification": "500x"
    },
    "cs0338": {
        "Material name": "Carbon steel, 0.6% C",
        "Material type": "Carbon steel, general",
        "Composition": "0.61 C; 0.08 Si; 0.61 Mn (wt%)",
        "Condition": "Annealed",
        "Properties": "Hardness 210 HV",
        "Description": "A electrolytic or boiling sodium picrate solution is recommended to distinguish between ferrite and cementite. This etchant darkens cementite (image 34, which shows the same fields as image 20) but not ferrite (image 34, which shows the same field as image 10). The cementite plates in pearlite are also darkened, so that pearlite colonies are darkened, although not as much as by nital or picral etches (compare images 10 and 33). Consequently, thin films of proeutectoid cementite can be more readily distinguished at low magnification than after etching in picral or nital (compare images 15A and 15B).",
        "Photo method": "Light microscope (Optical)",
        "Original magnification": "500x"
    },
    "cs0339": {
        "Material name": "Carbon steel, 1.4% C",
        "Material type": "Carbon steel, general",
        "Composition": "1.35 C; 0.12 Si (wt%)",
        "Condition": "Annealed",
        "Properties": "Hardness 235 HV",
        "Description": "A electrolytic or boiling sodium picrate solution is recommended to distinguish between ferrite and cementite. This etchant darkens cementite (image 34, which shows the same fields as image 20) but not ferrite (image 34 which shows the same field as image 10). The cementite plates in pearlite are also darkened, so that pearlite colonies are darkened, although not as much as by nital or picral etches (compare images 10 and 33). Consequently, thin films of proeutectoid cementite can be more readily distinguished at low magnification than after etching in picral or nital (compare images 15A and 15B).",
        "Photo method": "Light microscope (Optical)",
        "Original magnification": "500x"
    },
    "cs0340": {
        "Material name": "Carbon steel, 1.4% C",
        "Material type": "Carbon steel, general",
        "Composition": "1.35 C; 0.12 Si (wt%)",
        "Condition": "Annealed",
        "Properties": "Hardness 235 HV",
        "Description": "One of the best etching techniques for distinguishing ferrite and cementite is a solution based on sodium thiosulfate and ammonium nitrate applied by simple immersion after etching in either nital or picral. It colors ferrite but not cementite, so that both proeutectoid cementite and the cementite in pearlite are shown in strong contrast against ferrite (images 35 and 36). This makes even thin films of cementite easily visible (image 35).",
        "Photo method": "Light microscope (Optical)",
        "Original magnification": "500x"
    },
    "cs0341": {
        "Material name": "Carbon steel, 1.2% C",
        "Material type": "Carbon steel, general",
        "Composition": "1.18 C; 0.19 Si; 0.025 Mn (wt%)",
        "Condition": "Annealed",
        "Condition details": "Austenitized at 96 deg C (176 deg F) and cooled at 1 deg C/h (18 deg F/h)",
        "Properties": "Hardness 220 HV",
        "Description": "Series showing a decrease in the volume fraction of proeutectoid ferrite to zero with increase in carbon content up to approximately 0.8% (the eutectoid composition of these steels should be close to 0.77% C) and showing an increase in the volume fraction of proeutectoid cementite with further increase in carbon content. The lamellar spacing of the pearlite in all hypoeutectoid steels in this series is much the same, and in all hypereutectoid steels likewise, but the spacing in the latter is much coarser than in the former. Films of cementite have more irregular outlines than ferrite and are bounded by sharp lines after etching in either picral (image 20) or nital (image 32), whereas those of ferrite are not (images 10 and 30). This is because ferrite is the continuous phase of the adjoining pearlite, so that little etching contrast develops between this ferrite and the proeutectoid ferrite. A sharp step develops between proeutectoid cementite and the ferrite of an adjoining pearlite colony.",
        "Photo method": "Light microscope (Optical)",
        "Original magnification": "500x"
    },
    "cs0342": {
        "Material name": "Carbon steel, 0.8% C",
        "Material type": "Carbon steel, general",
        "Composition": "0.81 C; 0.08 Si; 0.65 Mn (wt%)",
        "Condition": "Annealed",
        "Condition details": "Austenitized at 86 deg C (158 deg F) and cooled at 1 deg C/h (18 deg F/h)",
        "Properties": "Hardness 240 HV",
        "Description": "Pearlite ideally has a structure of parallel alternate plates of ferrite and cementite, and this ideal structure does occur, even if only in small regions, as shown in image 1. More commonly the lamellae have a less regular structure. Lamellae are grouped in colonies, as is well illustrated in image 1. Each parent grain of austenite typically transforms to a number of these colonies. In most cases there are marked differences tin the orientation of the lamellae of adjoining colonies (image 1), but in other cases the differences are only slight.",
        "Photo method": "Light microscope (Optical)",
        "Original magnification": "500x"
    },
    "cs0343": {
        "Material name": "Low-carbon steel",
        "Material type": "Carbon steel, general",
        "Composition": "0.05 C; 0.01 Si; 0.6 Mn (wt%)",
        "Condition": "Unspecified condition",
        "Properties": "Hardness 115 HV",
        "Description": "Deformation twins in ferrite develop most profusely in specimens through which a shock wave has passed, the extremely high rates of strain attained thereby favoring a shear mechanism of deformation. Twins produced under these circumstances are thick and can be seen to have a lenticular shape characteristic of a diffusionless transformation (images 5 and 6). The boundary of the matrix ferrite is comparatively straight in some cases, but in others a series of notches is present (arrows in image 6).",
        "Photo method": "Light microscope (Optical)",
        "Original magnification": "500x"
    },
    "cs0344": {
        "Material name": "Low-carbon steel",
        "Material type": "Carbon steel, general",
        "Composition": "0.05 C; 0.01 Si; 0.6 Mn (wt%)",
        "Condition": "Unspecified condition",
        "Properties": "Hardness 205 HV",
        "Description": "The magnitude of the pressure required for the development of deformation twins in ferrite depends on a number of factors, so that reports on its threshold value vary considerably; most values reported are in the range of 0.5 to 1 GPa (73 to 145 ksi). The density of twins increases with increasing shock pressure at a rate that also depends on many factors, including composition. In addition, the fine background structure shown in images 7 and 8 is developed, as are the normal large deformation twins, when the pressure exceeds a value of about 14 GPa (2030 ksi). /nA high-pressure shock wave traveling through a metal is composed of two separate pressure fronts. The first front creates the normal twins (one runs vertically in the center of image 8) together with numerous dislocations, whereas the second front causes the ferrite to change by rapid diffusionless atom movements (by martensitic transformation) to a phase with a close-packed-hexagonal structure. This phase, designated epsilon phase, undergoes a second martensitic transformation when the rarefaction wave that follows the two pressure fronts passes through. It is this second martensitic product (alpha prime) that can be seen in the background of images 7 an 8.",
        "Photo method": "Light microscope (Optical)",
        "Original magnification": "500x"
    },
    "cs0345": {
        "Material name": "Low-carbon steel",
        "Material type": "Carbon steel, general",
        "Composition": "0.26 C; 0.20 Si; 0.60 Mn (wt%)",
        "Condition": "Unspecified condition",
        "Description": "Deformation twins in ferrite never extend across a grain boundary because they initiate only in a free grain of ferrite, and their growth is arrested by the orientation mismatch at a grain boundary. They are usually also arrested at a ferrite-pearlite boundary (image 9), although occasionally they do extend into an adjoining pearlite colony (image 10).",
        "Photo method": "Light microscope (Optical)",
        "Original magnification": "500x"
    },
    "cs0346": {
        "Material name": "HSLA steel",
        "Material type": "High-strength low-alloy (HSLA) steel",
        "Composition": "0.12 C; 0.007 Si; 0.94 Mn; 0.005 Al; 0.05 Nb",
        "Condition": "Hot worked",
        "Condition details": "Warm worked; rolled at 78 deg C (1436 deg F) to 67% reduction",
        "Description": "The characteristic structures developed in low-carbon low-alloy steels by deformation at intercritical temperatures are illustrated in images 9 and 10. Different structures develop in alternate bands elongated in the direction of the extension strain. One type (labeled A in image 9) is composed exclusively of ferrite containing etch markings presumed to be indicative of partly recovered microbands present in these grains. These are bands of material that had not transformed to austenite at the deformation temperature. That is, original ferrite remained, and this ferrite has deformed and recovered in the same way as did ferrite deformed at subcritical temperatures. However, recovery is more advanced because of the higher deformation temperature. Large substructure-free grains of ferrite may also be present; one is labeled B in image 10. The region shown in image 10 is closer to the surface of the rolled plate than the region in image 9 and consequently has been more highly strained. An effect of the higher strain has been to nucleate some static recrystallization of the ferrite during cooling after rolling. A second type of band has a duplex structure of equiaxed substructure-free grains of ferrite and colonies of lamellar pearlite. This is material that was austenized at the deformation temperature. The austenite has been deformed and has transformed to ferrite and pearlite during cooling from the rolling temperature.",
        "Photo method": "Light microscope (Optical)",
        "Original magnification": "720x"
    },
    "cs0347": {
        "Material name": "HSLA steel",
        "Material type": "High-strength low-alloy (HSLA) steel",
        "Composition": "0.12 C; 0.007 Si; 0.94 Mn; 0.005 Al; 0.05 Nb",
        "Condition": "Hot worked",
        "Condition details": "Warm worked; rolled at 78 deg C (1435 deg F) to 67% reduction",
        "Description": "The characteristic structures developed in low-carbon low-alloy steels by deformation at intercritical temperatures are illustrated in images 9 and 10. Different structures develop in alternate bands elongated in the direction of the extension strain. One type (labeled A in image 9) is composed exclusively of ferrite containing etch markings presumed to be indicative of partly recovered microbands present in these grains. These are bands of material that had not transformed to austenite at the deformation temperature. That is, original ferrite remained, and this ferrite has deformed and recovered in the same way as did ferrite deformed at subcritical temperatures. However, recovery is more advanced because of the higher deformation temperature. Large substructure-free grains of ferrite may also be present; one is labeled B in image 10. The region shown in image 10 is closer to the surface of the rolled plate than the region in image 9 and consequently has been more highly strained. An effect of the higher strain has been to nucleate some static recrystallization of the ferrite during cooling after rolling. A second type of band has a duplex structure of equiaxed substructure-free grains of ferrite and colonies of lamellar pearlite. This is material that was austenized at the deformation temperature. The austenite has been deformed and has transformed to ferrite and pearlite during cooling from the rolling temperature.",
        "Photo method": "Light microscope (Optical)",
        "Original magnification": "720x"
    },
    "cs0348": {
        "Material name": "Carbon steel, 0.8% C",
        "Material type": "Carbon steel, general",
        "Composition": "0.81 C; 0.08 Si; 0.65 Mn (wt%)",
        "Condition": "Annealed",
