Repository: CamiloMartinezM/supervised-micrograph-segmentation

# Supervised Superpixel-Texton Approach for Micrograph Segmentation
**Method overview.** (1) 51 optical micrographs of hypoeutectoid steels are preprocessed and annotated with windows of pearlite and proeutectoid ferrite (PF). (2) The MR8 filter responses of the annotated pixels are clustered per class into K textons. (3) A new micrograph is cut into superpixels: every pixel votes for the class of its nearest texton, each superpixel takes the majority class, and pearlite is then split into ferrite and cementite. (4) The segmentation gives phase fractions, the pearlite interlamellar spacing from the 2-D DFT spectrum, and yield and tensile strength from structure–property relations.

File: data.json (part 11 of 35)
{
        "Condition details": "Austenitized at 86 deg C (158 deg F) and cooled at 1 deg C/h (18 deg F/h)",
        "Properties": "Hardness 240 HV",
        "Description": "Little contrast is developed in a pearlite colony by a nital etch when the matrix ferrite grain happens to be sectioned close to one of its (100) planes. Each light area in a micrograph such as that shown in image 2 delineates a single matrix ferrite grain. Individual matrix grains are not delineated in pearlite colonies that are etched in picral.",
        "Photo method": "Light microscope (Optical)",
        "Original magnification": "1000x"
    },
    "cs0349": {
        "Material name": "Carbon steel, 0.8% C",
        "Material type": "Carbon steel, general",
        "Composition": "0.81 C; 0.08 Si; 0.65 Mn (wt%)",
        "Condition": "Annealed",
        "Condition details": "Austenitized at 86 deg C (158 deg F) and cooled at 1 deg C/h (18 deg F/h)",
        "Properties": "Hardness 240 HV",
        "Description": "Some of the apparent irregularities in pearlite are due to the fact that the cementite plates happen to intersect the section plane at an acute angle, in which event any irregularities in the plate are greatly exaggerated due simply to the geometry of the section. The plates are seen as in a taper section (see image 3).",
        "Photo method": "Light microscope (Optical)",
        "Original magnification": "1000x"
    },
    "cs0350": {
        "Material name": "Carbon steel, 0.8% C",
        "Material type": "Carbon steel, general",
        "Composition": "0.80 C; 0.2 Si; 0.7 Mn (wt%)",
        "Condition": "Annealed",
        "Condition details": "Austenitized at 86 deg C (158 deg F) and isothermally transformed at 75 deg C (13 deg F)",
        "Properties": "Hardness 250 HV",
        "Description": "The fact that the matrix ferrite of a pearlite colony is a single crystal is not normally apparent in light microscopy, but it can be established by etching in a reagent that produces regular crystal facets on the surface of the ferrite. The individual matrix grains of ferrite can then be distinguished, the distinction between individual grains being more apparent if the examination is carried out under polarized light (images 7 and 8).",
        "Photo method": "Light microscope (Optical)",
        "Original magnification": "1000x"
    },
    "cs0351": {
        "Material name": "Carbon steel, 0.8% C",
        "Material type": "Carbon steel, general",
        "Composition": "0.80 C; 0.2 Si; 0.7 Mn (wt%)",
        "Condition": "Annealed",
        "Condition details": "Austenitized at 86 deg C (158 deg F) and isothermally transformed at 75 deg C (13 deg F)",
        "Properties": "Hardness 250 HV",
        "Description": "The fact that the matrix ferrite of a pearlite colony is a single crystal is not normally apparent in light microscopy, but it can be established by etching in a reagent that produces regular crystal facets on the surface of the ferrite. The individual matrix grains of ferrite can then be distinguished, the distinction between individual grains being more apparent if the examination is carried out under polarized light (images 7 and 8).",
        "Photo method": "Light microscope (Optical)",
        "Original magnification": "1000x"
    },
    "cs0352": {
        "Material name": "Carbon steel, 0.01% C",
        "Material type": "Carbon steel, general",
        "Composition": "0.017 C; 0.19 Si; 0.63 Mn (wt%)",
        "Condition": "Hot worked",
        "Condition details": "Warm worked; rolled at 65 deg C (12 deg F) to 22% reduction and cooled in air",
        "Description": "The characteristic features of the substructure developed within ferrite grains after dynamic recrystallization and dynamic recovery during warm working are illustrated in images 1 to 4.",
        "Photo method": "Light microscope (Optical)",
        "Original magnification": "1000x"
    },
    "cs0353": {
        "Material name": "Carbon steel, 0.01% C",
        "Material type": "Carbon steel, general",
        "Composition": "0.017 C; 0.19 Si; 0.63 Mn (wt%)",
        "Condition": "Hot worked",
        "Condition details": "Warm worked; rolled at 65 deg C (12 deg F) to 35% reduction and cooled in air",
        "Description": "The characteristic features of the substructure developed within ferrite grains after dynamic recrystallization and dynamic recovery during warm working are illustrated in images 1 to 4. Equiaxed subgrains begin to appear after a certain strain (images 2 and 3). The subgrains are confined to the ferrite grain boundaries at smaller strains (arrowed in image 2), causing the boundary to assume a jagged appearance, but increase in frequency with increasing strain and eventually begin to appear within the grains where they develop preferentially along the sites of presumed recovered microbands (arrowed in image 3).",
        "Photo method": "Light microscope (Optical)",
        "Original magnification": "1000x"
    },
    "cs0354": {
        "Material name": "Carbon steel, 0.01% C",
        "Material type": "Carbon steel, general",
        "Composition": "0.017 C; 0.19 Si; 0.63 Mn (wt%)",
        "Condition": "Hot worked",
        "Condition details": "Warm worked; rolled at 65 deg C (12 deg F) to 5% reduction and cooled in air",
        "Description": "The characteristic features of the substructure developed within ferrite grains after dynamic recrystallization and dynamic recovery during warm working are illustrated in images 1 to 4. Equiaxed subgrains begin to appear after a certain strain (images 2 and 3). The subgrains are confined to the ferrite grain boundaries at smaller strains (arrowed in image 2), causing the boundary to assume a jagged appearance, but increase in frequency with increasing strain and eventually begin to appear within the grains where they develop preferentially along the sites of presumed recovered microbands (arrowed in image 3).",
        "Photo method": "Light microscope (Optical)",
        "Original magnification": "1000x"
    },
    "cs0355": {
        "Material name": "Carbon steel, 0.01% C",
        "Material type": "Carbon steel, general",
        "Composition": "0.017 C; 0.19 Si; 0.63 Mn (wt%)",
        "Condition": "Hot worked",
        "Condition details": "Warm worked; rolled at 65 deg C (12 deg F) to 6% reduction and cooled in air",
        "Description": "The characteristic features of the substructure developed within ferrite grains after dynamic recrystallization and dynamic recovery during warm working are illustrated in images 1 to 4. The recovery substructures are not present in all grains, even after the largest strains. For example, the grain in the upper left corner of image 4 does not contain substructures.",
        "Photo method": "Light microscope (Optical)",
        "Original magnification": "1000x"
    },
    "cs0356": {
        "Material name": "Carbon steel, 0.01% C",
        "Material type": "Carbon steel, general",
        "Composition": "0.017 C; 0.19 Si; 0.63 Mn (wt%)",
        "Condition": "Hot worked",
        "Condition details": "Warm worked; rolled at 65 deg C (12 deg F) to 8% reduction and cooled in air",
        "Description": "The characteristic features of the substructure developed within ferrite grains after dynamic recrystallization and dynamic recovery during warm working are illustrated in images 1 to 4. The intensity of the markings depends on the deformation temperature, increasing with increasing temperature (compare images 5 and 6).",
        "Photo method": "Light microscope (Optical)",
        "Original magnification": "1000x"
    },
    "cs0357": {
        "Material name": "Carbon steel, 0.01% C",
        "Material type": "Carbon steel, general",
        "Composition": "0.017 C; 0.19 Si; 0.63 Mn (wt%)",
        "Condition": "Hot worked",
        "Condition details": "Warm worked; rolled at 55 deg C (12 deg F) to 8% reduction and cooled in air",
        "Description": "The characteristic features of the substructure developed within ferrite grains after dynamic recrystallization and dynamic recovery during warm working are illustrated in images 1 to 4. The intensity of the markings depends on the deformation temperature, increasing with increasing temperature (compare images 5 and 6).",
        "Photo method": "Light microscope (Optical)",
        "Original magnification": "1000x"
    },
    "cs0358": {
        "Material name": "Carbon steel, 0.15% C",
        "Material type": "Carbon steel, general",
        "Composition": "0.16 C; 0.33 Si; 0.30 Mn (wt%)",
        "Condition": "Hot worked",
        "Condition details": "Warm worked; extruded at 66 deg C (122 deg F) to 86% reduction and cooled in air",
        "Description": "For steels with carbon content in 0.15% range, pearlite colonies tend to elongate in the direction of the tensile strain to develop pearlite-rich bands interleaved with ferrite-rich bands (image 7). The cementite lamellae of the pearlite colonies spheroidize. Three types of structure develop in the ferrite-rich bands (images 7 and 8). Features presumed to be partly recovered microbands are labeled A. Small equiaxed subgrains characteristic of recovery are labeled B. Large grains formed by static recrystallization during cooling from the deformation temperature are labeled C. The large grains tend to have a rectangular shape because their lateral growth has been impeded by the pearlite-rich bands. The recovered subgrains are 20 to 50 micrometers in diameter and have a strong orientation texture. Their effect on mechanical properties is to increase strength but to reduce ductility and increase the ductile-brittle transition temperature.",
        "Photo method": "Light microscope (Optical)",
        "Original magnification": "1000x"
    },
    "cs0359": {
        "Material name": "Carbon steel, 0.15% C",
        "Material type": "Carbon steel, general",
        "Composition": "0.16 C; 0.33 Si; 0.30 Mn (wt%)",
        "Condition": "Hot worked",
        "Condition details": "Warm worked; extruded at 66 deg C (122 deg F) to 89% reduction and cooled in air",
        "Description": "For steels with carbon content in 0.15% range, pearlite colonies tend to elongate in the direction of the tensile strain to develop pearlite-rich bands interleaved with ferrite-rich bands (image 7). The cementite lamellae of the pearlite colonies spheroidize. Three types of structure develop in the ferrite-rich bands (images 7 and 8). Features presumed to be partly recovered microbands are labeled A. Small equiaxed subgrains characteristic of recovery are labeled B. Large grains formed by static recrystallization during cooling from the deformation temperature are labeled C. The large grains tend to have a rectangular shape because their lateral growth has been impeded by the pearlite-rich bands. The recovered subgrains are 20 to 50 micrometers in diameter and have a strong orientation texture. Their effect on mechanical properties is to increase strength but to reduce ductility and increase the ductile-brittle transition temperature.",
        "Photo method": "Light microscope (Optical)",
        "Original magnification": "1000x"
    },
    "cs0360": {
        "Material name": "Carbon steel, 0.04% C",
        "Material type": "Carbon steel, general",
        "Composition": "0.04 C (wt%)",
        "Condition": "Normalized",
        "Description": "Effects of tensile straining on particles of cementite that have morphologies other than that of lamellar pearlite. Transverse cracks in a brittle phase do not normally extend into the matrix but may do so when the temperature or strain rate are such that ferrite is susceptible to cleavage fracture. Transverse cracks in the cementite may then initiate cleavage cracks in the adjoining ferrite (image 5).",
        "Photo method": "Light microscope (Optical)",
        "Original magnification": "1000x"
    },
    "cs0361": {
        "Material name": "Carbon steel, 0.1% C",
        "Material type": "Carbon steel, general",
        "Composition": "0.11 C; 0.30 Si; 0.69 Mn",
        "Condition": "Hot worked",
        "Condition details": "Warm worked; rolled at 78 deg C (1435 deg F) to 71% reduction",
        "Description": "In the plain low-carbon steel in images 11 and 12, the same types of banded structures develop as in low-alloy steels, but they tend not to be so clearly delineated. The ferrite grains in the bands that had not been austenitized are small and equiaxed. They do not contain substructures, indicating that recovery has been complete. Elongated grains containing traces of substructure indicative of partial recovery are only occasionally present (one is arrowed in image 11). The bands that had been austenitized at the deformation temperature have a duplex structure of ferrite and pearlite, but it is not always obvious. An example is arrowed in image 12. The grains of proeutectoid ferrite in these bands are small, making it difficult to distinguish them from the recovered ferrite subgrains in the interleaving bands.",
        "Photo method": "Light microscope (Optical)",
        "Original magnification": "1100x"
    },
    "cs0362": {
        "Material name": "Carbon steel, 0.1% C",
        "Material type": "Carbon steel, general",
        "Composition": "0.11 C; 0.30 Si; 0.69 Mn",
        "Condition": "Hot worked",
        "Condition details": "Warm worked; rolled at 78 deg C (1436 deg F) to 71% reduction",
        "Description": "In the plain low carbon steel in images 11 and 12, the same types of banded structures develop as in low-alloy steels, but they tend not to be so clearly delineated. The ferrite grains in the bands that had not been austenitized are small and equiaxed. They do not contain substructures, indicating that recovery has been complete. Elongated grains containing traces of substructure indicative of partial recovery are only occasionally present (one is arrowed in image 11). The bands that had been austenitized at the deformation temperature have a duplex structure of ferrite and pearlite, but it is not always obvious. An example is arrowed in image 12. The grains of proeutectoid ferrite in these bands are small, making it difficult to distinguish them from the recovered ferrite subgrains in the interleaving bands.",
        "Photo method": "Light microscope (Optical)",
        "Original magnification": "1100x"
    },
    "cs0364": {
        "Material name": "Low-carbon steel",
        "Material type": "Carbon steel, general",
        "Composition": "0.26 C; 0.20 Si; 0.60 Mn (wt%)",
        "Condition": "Unspecified condition",
        "Description": "Deformation twins in ferrite never extend across a grain boundary because they initiate only in a free grain of ferrite, and their growth is arrested by the orientation mismatch at a grain boundary. They are usually also arrested at a ferrite-pearlite boundary (image 9), although occasionally they do extend into an adjoining pearlite colony (image 10).",
        "Photo method": "Light microscope (Optical)",
        "Original magnification": "1500x"
    },
    "cs0365": {
        "Material name": "Carbon steel, 0.5% C",
        "Material type": "Carbon steel, general",
        "Composition": "0.51 C; 0.3 Si; 0.85 Mn (wt%)",
        "Condition": "Annealed",
        "Properties": "Hardness 305 HV",
        "Description": "Kinking of cementite lamellae in pearlite. Cementite plates in pearlite may kink in coordinated arrays during compression. The effect is first noticeable at about 20% compression and is strongly developed by 40% compression (images 1 and 2). Secondary kinks develop on a finer scale within these bands after larger strains (image 3). The bands develop most readily when the plane of the cementite plates is aligned approximately parallel to the compression axis (image 1). Primary kinking is observed to a less pronounced extent when the cementite plates are inclined up to approximately 45 degrees to the compression axis (image 2). Little kinking occurs when the cementite plates are inclined at larger angles to the compression axis, but the plates then rotate to become aligned perpendicular to the compression axis. Most plates are so aligned after approximately 60% compression (image 4). Some striking effects can be seen in kinked regions (image 5), which can be explained in terms of local variations in the angle at which the cementite plates are sectioned.",
        "Photo method": "Light microscope (Optical)",
        "Original magnification": "1500x"
    },
    "cs0366": {
        "Material name": "Carbon steel, 0.5% C",
        "Material type": "Carbon steel, general",
        "Composition": "0.51 C; 0.3 Si; 0.85 Mn (wt%)",
        "Condition": "Annealed",
        "Properties": "Hardness 305 HV",
        "Description": "Kinking of cementite lamellae in pearlite. Cementite plates in pearlite may kink in coordinated arrays during compression. The effect is first noticeable at approximately 20% compression and is strongly developed by 40% compression (images 1 and 2). Secondary kinks develop on a finer scale within these bands after larger strains (image 3). The bands develop most readily when the plane of the cementite plates is aligned approximately parallel to the compression axis (image 1). Primary kinking is observed to a less pronounced extent when the cementite plates are inclined up to about 45 degrees to the compression axis (image 2). Little kinking occurs when the cementite plates are inclined at larger angles to the compression axis, but the plates then rotate to become aligned perpendicular to the compression axis. Most plates are so aligned after approximately 60% compression (image 4). Some striking effects can be seen in kinked regions (image 5), which can be explained in terms of local variations in the angle at which the cementite plates are sectioned.",
        "Photo method": "Light microscope (Optical)",
        "Original magnification": "1500x"
    },
    "cs0367": {
        "Material name": "Carbon steel, 0.5% C",
        "Material type": "Carbon steel, general",
        "Composition": "0.51 C; 0.3 Si; 0.85 Mn (wt%)",
        "Condition": "Annealed",
        "Properties": "Hardness 335 HV",
        "Description": "Kinking of cementite lamellae in pearlite. Cementite plates in pearlite may kink in coordinated arrays during compression. The effect is first noticeable at approximately 20% compression and is strongly developed by 40% compression (images 1 and 2). Secondary kinks develop on a finer scale within these bands after larger strains (image 3). The bands develop most readily when the plane of the cementite plates is aligned approximately parallel to the compression axis (image 1). Primary kinking is observed to a less pronounced extent when the cementite plates are inclined up to approximately 45 degrees to the compression axis (image 2). Little kinking occurs when the cementite plates are inclined at larger angles to the compression axis, but the plates then rotate to become aligned perpendicular to the compression axis. Most plates are so aligned after approximately 60% compression (image 4). Some striking effects can be seen in kinked regions (image 5), which can be explained in terms of local variations in the angle at which the cementite plates are sectioned.",
        "Photo method": "Light microscope (Optical)",
        "Original magnification": "1500x"
    },
    "cs0368": {
        "Material name": "Carbon steel, 0.5% C",
        "Material type": "Carbon steel, general",
        "Composition": "0.51 C; 0.3 Si; 0.85 Mn (wt%)",
        "Condition": "Annealed",
        "Properties": "Hardness 335 HV",
        "Description": "Kinking of cementite lamellae in pearlite. Cementite plates in pearlite may kink in coordinated arrays during compression. The effect is first noticeable at about 20% compression and is strongly developed by 40% compression (images 1 and 2). Secondary kinks develop on a finer scale within these bands after larger strains (image 3). The bands develop most readily when the plane of the cementite plates is aligned approximately parallel to the compression axis (image 1). Primary kinking is observed to a less pronounced extent when the cementite plates are inclined up to approximately 45 degrees to the compression axis (image 2). Little kinking occurs when the cementite plates are inclined at larger angles to the compression axis, but the plates then rotate to become aligned perpendicular to the compression axis. Most plates are so aligned after approximately 60% compression (image 4). Some striking effects can be seen in kinked regions (image 5), which can be explained in terms of local variations in the angle at which the cementite plates are sectioned.",
        "Photo method": "Light microscope (Optical)",
        "Original magnification": "1500x"
    },
    "cs0369": {
        "Material name": "Carbon steel, 0.5% C",
        "Material type": "Carbon steel, general",
        "Composition": "0.51 C; 0.3 Si; 0.85 Mn (wt%)",
        "Condition": "Annealed",
        "Properties": "Hardness 305 HV",
        "Description": "Kinking of cementite lamellae in pearlite. Cementite plates in pearlite may kink in coordinated arrays during compression. The effect is first noticeable at about 20% compression and is strongly developed by 40% compression (images 1 and 2). Secondary kinks develop on a finer scale within these bands after larger strains (image 3). The bands develop most readily when the plane of the cementite plates is aligned approximately parallel to the compression axis (image 1). Primary kinking is observed to a less pronounced extent when the cementite plates are inclined up to approximately 45 degrees to the compression axis (image 2). Little kinking occurs when the cementite plates are inclined at larger angles to the compression axis, but the plates then rotate to become aligned perpendicular to the compression axis. Most plates are so aligned after approximately 60% compression (image 4). Some striking effects can be seen in kinked regions (image 5), which can be explained in terms of local variations in the angle at which the cementite plates are sectioned.",
        "Photo method": "Light microscope (Optical)",
        "Original magnification": "1500x"
    },
    "cs0370": {
        "Material name": "Carbon steel, 0.5% C",
        "Material type": "Carbon steel, general",
        "Composition": "0.51 C; 0.3 Si; 0.85 Mn (wt%)",
        "Condition": "Annealed",
        "Properties": "Hardness 230 HV",
        "Description": "Kinking of cementite lamellae in pearlite. Kinking effects are found in specimens deformed in tension (image 6) but less commonly and to a less marked extent than in compression. The effects develop in tension only when plastic contraction occurs in a direction perpendicular to the tensile axis.",
        "Photo method": "Light microscope (Optical)",
        "Original magnification": "1500x"
    },
    "cs0371": {
        "Material name": "Carbon steel, 0.5% C",
        "Material type": "Carbon steel, general",
        "Composition": "0.51 C; 0.3 Si; 0.85 Mn (wt%)",
        "Condition": "Annealed",
        "Properties": "Hardness 250 HV",
        "Description": "Cracking develops in the cementite of pearlite in steels deformed in tension (images 7 and 8) but not in compression. Cracks, when present, are restricted to individual pearlite colonies and develop immediately before fracture. Cracks are confined to the necked regions of tensile test pieces.",
        "Photo method": "Light microscope (Optical)",
        "Original magnification": "1500x"
    },
    "cs0372": {
        "Material name": "Carbon steel, 0.5% C",
        "Material type": "Carbon steel, general",
        "Composition": "0.51 C; 0.3 Si; 0.85 Mn (wt%)",
        "Condition": "Unspecified condition",
        "Properties": "Hardness 250 HV",
        "Description": "Cracking develops in the cementite of pearlite in steels deformed in tension (images 7 and 8) but not in compression. Cracks, when present, are restricted to individual pearlite colonies and develop immediately before fracture. Cracks are confined to the necked regions of tensile test pieces.",
        "Photo method": "Light microscope (Optical)",
        "Original magnification": "1500x"
    },
    "cs0373": {
        "Material name": "Carbon steel, 0.6% C",
        "Material type": "Carbon steel, general",
        "Composition": "0.61 C; 0.08 Si; 0.60 Mn (wt%)",
        "Condition": "Annealed",
        "Condition details": "Austenitized at 86 deg C (158 deg F) and cooled at 1 deg C/h (18 deg F/h)",
        "Properties": "Hardness 200 HV",
        "Description": "13 vol% cementite. Series showing a decrease in the volume fraction of proeutectoid ferrite to zero with increase in carbon content up to approximately 0.8% (the eutectoid composition of these steels should be close to 0.77% C) and showing an increase in the volume fraction of proeutectoid cementite with further increase in carbon content. The lamellar spacing of the pearlite in all hypoeutectoid steels in this series is much the same, and in all hypereutectoid steels likewise, but the spacing in the latter is much coarser than in the former. /nThe lamellar spacing of the pearlite is much more markedly affected by cooling rate than the volume fraction of ferrite; it decreases progressively with increase in cooling rate over the entire range of cooling rates illustrated (compare images 22 and 24).",
        "Photo method": "Light microscope (Optical)",
        "Original magnification": "2000x"
    },
    "cs0374": {
        "Material name": "Carbon steel, 0.6% C",
        "Material type": "Carbon steel, general",
        "Composition": "0.61 C; 0.08 Si; 0.60 Mn (wt%)",
        "Condition": "Annealed",
        "Condition details": "Austenitized at 86 deg C (158 deg F) and cooled at approximately 1 deg C/h (18 deg F/h)",
        "Properties": "Hardness 275 HV",
        "Description": "3.5 vol% ferrite. Series showing a decrease in the volume fraction of proeutectoid ferrite to zero with increase in carbon content up to approximately 0.8% (the eutectoid composition of these steels should be close to 0.77% C), and an increase in the volume fraction of proeutectoid cementite with further increase in carbon content. The lamellar spacing of the pearlite in all hypoeutectoid steels in this series is much the same, and in all hypereutectoid steels likewise, but the spacing in the latter is much coarser than in the former. /nThe lamellar spacing of the pearlite is much more markedly affected by cooling rate than the volume fraction of ferrite; it decreases progressively with increase in cooling rate over the entire range of cooling rates illustrated (compare images 22 and 24).",
        "Photo method": "Light microscope (Optical)",
        "Original magnification": "2000x"
    },
    "cs0375": {
        "Material name": "Carbon steel, 0.4% C",
        "Material type": "Carbon steel, general",
        "Composition": "0.40 C; 0.24 Si; 0.64 Mn (wt%)",
        "Condition": "Unspecified condition",
        "Description": "Effects of tensile straining on particles of cementite that have morphologies other than that of lamellar pearlite. For particles with access ratios close to 1, a consequence of the plastic mismatch is a tendency for voids to develop at the apex of the particle during tensile straining (images 1 and 2). A void usually develops only at one end of a particle, but occasionally voids may develop at both ends.",
        "Photo method": "Light microscope (Optical)",
        "Original magnification": "2000x"
    },
    "cs0376": {
        "Material name": "Carbon steel, 1.4% C",
        "Material type": "Carbon steel, general",
        "Composition": "1.46 C; 0.14 Si; 0.33 Mn (wt%)",
        "Condition": "Unspecified condition",
        "Description": "Effects of tensile straining on particles of cementite that have morphologies other than that of lamellar pearlite. Particles with larger aspect ratios tend to fracture transversely when strained in tension when the phase is brittle. Carbides, such as cementite, and some of the nonmetallic inclusions commonly present in steels are sufficiently brittle for transverse cracking to occur (images 3 and 4). The original particle then breaks up into a number of fragments, each of which has an aspect ratio closer to 1 (images 3 and 4). The fragments consequently are approximately equal in length and are separated by voids that, when the matrix is comparatively ductile, at first lengthen with increasing strain. Their true width remains unchanged, at the width of the parent particle (image 7), but may appear to be wider than the parent particle in etched sections (image 6) because they are enlarged during etching.",
        "Photo method": "Light microscope (Optical)",
        "Original magnification": "2000x"
    },
    "cs0377": {
        "Material name": "Carbon steel, 0.1% C",
        "Material type": "Carbon steel, general",
        "Composition": "0.09 C; 0.01 Si; 0.45 Mn (wt%)",
        "Condition": "Normalized",
        "Description": "Effects of tensile straining on particles of cementite that have morphologies other than that of lamellar pearlite. Particles with larger aspect ratios tend to fracture transversely when strained in tension when the phase is brittle. Carbides, such as cementite, and some of the nonmetallic inclusions commonly present in steels are sufficiently brittle for transverse cracking to occur (images 3 and 4). The original particle then breaks up into a number of fragments, each of which has an aspect ratio closer to 1 (images 3 and 4). The fragments consequently are approximately equal in length and are separated by voids that, when the matrix is comparatively ductile, at first lengthen with increasing strain. Their true width remains unchanged, at the width of the parent particle (image 7), but may appear to be wider than the parent particle in etched sections (image 6) because they are enlarged during etching.",
        "Photo method": "Light microscope (Optical)",
        "Original magnification": "2000x"
    },
    "cs0378": {
        "Material name": "Carbon steel, 0.1% C",
        "Material type": "Carbon steel, general",
        "Composition": "0.09 C; 0.01 Si; 0.45 Mn (wt%)",
        "Condition": "Normalized",
        "Description": "Effects of tensile straining on particles of cementite that have morphologies other than that of lamellar pearlite. At larger strains, matrix ferrite is forced into and fills voids in cementite particles. A final state is reached in which a single elongated particle has been replaced by a chain of smaller particles with aspect ratio of approximately 1. In image 8 the fragmenting constituent is a brittle nonmetallic inclusion.",
        "Photo method": "Light microscope (Optical)",
        "Original magnification": "2000x"
    },
    "cs0385": {
        "Material name": "Carbon steel, 0.25% C, 1.2% Mn",
        "Material type": "Low-carbon steel casting",
        "Composition": "0.23 C; 0.47 Si; 1.16 Mn (wt%)",
        "Condition": "Annealed",
        "Condition details": "Austenitized at 85 deg C (156 deg F) for 1 h, then cooled at a rate of 15 deg C/h (27 deg F/h); approximately furnace cooled",
        "Properties": "Hardness 175 HV",
        "Description": "Dendritic pattern is strongly visible due to the dendritic distribution of ferrite and pearlite. The same area as image 5 is shown in image 6 after repolishing and etching in Oberhoffer reagent. The dark-etching areas in image 6 correspond to the ferrite-rich dendritic arms in image 5 but only to a small proportion of them.",
        "Photo method": "Light microscope (Optical)",
        "Original magnification": "10x"
    },
    "cs0386": {
        "Material name": "Carbon steel, 0.25% C, 1.2% Mn",
        "Material type": "Low-carbon steel casting",
        "Composition": "0.23 C; 0.47 Si; 1.16 Mn (wt%)",
        "Condition": "Annealed",
        "Condition details": "Austenitized at 85 deg C (156 deg F) for 1 h, then cooled at a rate of 15 deg C/h (27 deg F/h); approximately furnace cooled",
        "Properties": "Hardness 175 HV",
        "Description": "Dendritic pattern is strongly visible due to the dendritic distribution of ferrite and pearlite. The same area as image 5 is shown in image 6 after repolishing and etching in Oberhoffer reagent. The dark-etching areas in image 6 correspond to the ferrite-rich dendritic arms in image 5 but only to a small proportion of them.",
        "Photo method": "Light microscope (Optical)",
        "Original magnification": "10x"
    },
    "cs0387": {
        "Material name": "Steel, 0.4% C",
        "Material type": "Low-alloy steel casting",
        "Composition": "0.41 C; 0.66 Mn; 0.35 Si; 0.012 S; 0.010 P; 1.88 Ni; 0.95 Cr; 0.28 Mo (wt%)",
        "Condition": "As fabricated",
        "Condition details": "As cast",
        "Description": "Microstructures of cast steels are the same as those of wrought steel, although the distribution of the constituents may be different, consequent on the dendritic manner of solidification. The general arrangements of the dendrites can be established by deep etching and examination at very low magnification (see images 1 and 3). Certain special etching methods make the dendrites more apparent (image 4). The appearance of the dendrites depends on the relationship between the plane of sectioning and the direction of dendritic growth. Images 1 and 3 compare sections parallel and perpendicular to the growth direction.",
        "Photo method": "Light microscope (Optical)",
        "Original magnification": "15x"
    },
    "cs0388": {
        "Material name": "Steel, 0.4% C",
        "Material type": "Low-alloy steel casting",
        "Composition": "0.41 C; 0.66 Mn; 0.35 Si; 0.012 S; 0.010 P; 1.88 Ni; 0.95 Cr; 0.28 Mo (wt%)",
        "Condition": "As fabricated",
        "Condition details": "As cast",
        "Description": "Marked segregation of alloying elements occurs in the dendrites (dendritic segregation). The segregation of phosphorus and its correspondence with the dendritic pattern developed by etching are illustrated in image 2. The degree of blackness is roughly proportional to the phosphorus concentration.",
        "Photo method": "Light microscope (Optical)",
        "Original magnification": "15x"
    },
    "cs0389": {
        "Material name": "Steel, 0.4% C",
        "Material type": "Low-alloy steel casting",
        "Composition": "0.41 C; 0.66 Mn; 0.35 Si; 0.012 S; 0.010 P; 1.88 Ni; 0.95 Cr; 0.28 Mo (wt%)",
        "Condition": "As fabricated",
        "Condition details": "As cast",
        "Description": "Microstructures of cast steels are the same as those of wrought steel, although the distribution of the constituents may be different, consequent on the dendritic manner of solidification. The general arrangements of the dendrites can be established by deep etching and examination at very low magnification (see images 1 and 3). Certain special etching methods make the dendrites more apparent (image 4). The appearance of the dendrites depends on the relationship between the plane of sectioning and the direction of dendritic growth. Images 1 and 3 compare sections parallel and perpendicular to the growth direction.",
        "Photo method": "Light microscope (Optical)",
        "Original magnification": "15x"
    },
    "cs0390": {
        "Material name": "Steel, 0.4% C",
        "Material type": "Low-alloy steel casting",
        "Composition": "0.41 C; 0.66 Mn; 0.35 Si; 0.012 S; 0.010 P; 1.88 Ni; 0.95 Cr; 0.28 Mo (wt%)",
        "Condition": "As fabricated",
        "Condition details": "As cast",
        "Description": "Segregation pattern revealed by etching in Oberhoffer reagent (compare images 3 and 4), which classically is said to reveal phosphorus segregation by depositing copper in phosphorus-depleted regions (light in image 4) and producing dense etch pitting in phosphorus-rich regions (dark in image 4). Investigation indicates that the correlation is neither direct nor unique.",
        "Photo method": "Light microscope (Optical)",
        "Original magnification": "15x"
    },
    "cs0393": {
        "Material name": "Steel, 0.4% C",
        "Material type": "Low-alloy steel casting",
        "Composition": "0.45 C; 0.7 Si; 0.5 Mn; 1.2 Cr (wt%)",
        "Condition": "As fabricated",
        "Condition details": "As cast",
        "Properties": "Hardness 180 HV",
        "Description": "The dendritic method of solidification may affect the distribution of constituents observed at higher magnification. In low-carbon steels, the core of a dendrite arm may be completely ferritic, the interdendritic regions then tending to be almost completely pearlitic (image 5). In higher-carbon hypoeutectoid steels, the dendritic arms may have a noticeably larger volume content of ferrite than the interdendritic regions (image 7).",
        "Photo method": "Light microscope (Optical)",
        "Original magnification": "50x"
    },
    "cs0394": {
        "Material name": "Carbon steel, 0.25% C, 1.2% Mn",
        "Material type": "Low-carbon steel casting",
        "Composition": "0.23 C; 0.47 Si; 1.16 Mn (wt%)",
        "Condition": "As fabricated",
        "Condition details": "As cast",
        "Properties": "Hardness 155 HV",
        "Description": "Casting in the as-solidified condition has a reasonably random arrangement. The finer the as-cast structure is, the finer the structure after heat treatment.",
        "Photo method": "Light microscope (Optical)",
        "Original magnification": "50x"
    },
    "cs0395": {
        "Material name": "Carbon steel, 0.25% C, 1.2% Mn",
        "Material type": "Low-carbon steel casting",
        "Composition": "0.23 C; 0.47 Si; 1.16 Mn (wt%)",
        "Condition": "Normalized",
        "Condition details": "Austenitized at 85 deg C (156 deg F) for 1 h, then cooled at a rate of 25 deg C/h (45 deg F/h); approximately air cooled",
        "Properties": "Hardness 155 HV",
        "Description": "Random arrangement persists when a casting is normalized although considerable grain refinement occurs. The finer the as-cast structure is, the finer the structure after heat treatment.",
        "Photo method": "Light microscope (Optical)",
        "Original magnification": "50x"
    },
    "cs0396": {
        "Material name": "Carbon steel, 0.25% C, 1.2% Mn",
        "Material type": "Low-carbon steel casting",
        "Composition": "0.23 C; 0.47 Si; 1.16 Mn (wt%)",
        "Condition": "Annealed",
        "Condition details": "Austenitized at 85 deg C (156 deg F) for 1 h, then cooled at a rate of 15 deg C/h (27 deg F/h); approximately furnace cooled",
        "Properties": "Hardness 175 HV",
        "Description": "A dendritic arrangement of ferrite and pearlite develops when a casting is annealed. The dendritic pattern is clearly apparent when the plane of the section is approximately parallel to the major growth direction of a dendrite. It is less noticeable in a section cut in a perpendicular plane that was largely normal to the arms of the dendrites (compare images 3 and 4), when the pearlite-rich areas tend to be arranged in a cell-like pattern. The finer the as-cast structure is, the finer the structure after heat treatment.",
        "Photo method": "Light microscope (Optical)",
        "Original magnification": "50x"
    },
    "cs0397": {
        "Material name": "Carbon steel, 0.25% C, 1.2% Mn",
        "Material type": "Low-carbon steel casting",
        "Composition": "0.23 C; 0.47 Si; 1.16 Mn (wt%)",
        "Condition": "Annealed",
        "Condition details": "Austenitized at 85 deg C (156 deg F) for 1 h, then cooled at a rate of 15 deg C/h (27 deg F/h); approximately furnace cooled",
        "Properties": "Hardness 175 HV",
