Repository: CamiloMartinezM/supervised-micrograph-segmentation

# Supervised Superpixel-Texton Approach for Micrograph Segmentation
**Method overview.** (1) 51 optical micrographs of hypoeutectoid steels are preprocessed and annotated with windows of pearlite and proeutectoid ferrite (PF). (2) The MR8 filter responses of the annotated pixels are clustered per class into K textons. (3) A new micrograph is cut into superpixels: every pixel votes for the class of its nearest texton, each superpixel takes the majority class, and pearlite is then split into ferrite and cementite. (4) The segmentation gives phase fractions, the pearlite interlamellar spacing from the 2-D DFT spectrum, and yield and tensile strength from structure–property relations.

File: data.json (part 12 of 35)
{
        "Description": "A dendritic arrangement of ferrite and pearlite develops when a casting is annealed. The dendritic pattern is clearly apparent when the plane of the section is approximately parallel to the major growth direction of a dendrite. It is less noticeable in a section cut in a perpendicular plane that was largely normal to the arms of the dendrites (compare images 3 and 4), when the pearlite-rich areas tend to be arranged in a cell-like pattern.",
        "Photo method": "Light microscope (Optical)",
        "Original magnification": "50x"
    },
    "cs0407": {
        "Material name": "Carbon steel, 1.0% C, aluminum treated",
        "Material type": "Carbon steel, general",
        "Composition": "0.99 C; 0.23 Si; 0.34 Mn (wt%)",
        "Condition": "Heat treated",
        "Condition details": "Austenitized at 1 deg C (183 deg F), water quenched, heated in air at 65 deg C (12 deg F) for 1 h, air cooled",
        "Properties": "Hardness 145 HV",
        "Description": "It is often found that the surface layers of material heated in a strongly oxidizing atmosphere are much less severely graphitized than the interior of the specimen (image 9).",
        "Photo method": "Light microscope (Optical)",
        "Original magnification": "100x"
    },
    "cs0408": {
        "Material name": "Carbon steel, 1.0% C, aluminum treated",
        "Material type": "Carbon steel, general",
        "Composition": "0.99 C; 0.23 Si; 0.34 Mn (wt%)",
        "Condition": "Heat treated",
        "Condition details": "Austenitized at 1 deg C (183 deg F), water quenched, heated in vacuum of 2 Pa (.15 mm Hg) at 65 deg C (12 deg F) for 235 h, air cooled",
        "Properties": "Hardness 125 HV",
        "Description": "Sometimes graphite forms as chains rather than nodules (images 10 and 11). Graphite in this form has a much more severe effect on mechanical properties than that of nodular graphite.",
        "Photo method": "Light microscope (Optical)",
        "Original magnification": "100x"
    },
    "cs0409": {
        "Material name": "Carbon steel, 1.0% C, aluminum treated",
        "Material type": "Carbon steel, general",
        "Composition": "0.99 C; 0.23 Si; 0.34 Mn (wt%)",
        "Condition": "Heat treated",
        "Condition details": "Austenitized at 1 deg C (183 deg F), water quenched, heated in air at 65 deg C (12 deg F) for 1 h, air cooled",
        "Properties": "Hardness 220 HV; graphite approximately 0.1 vol%",
        "Description": "Secondary graphitization (images 1 to 6) in which cementite is not only spheroidized when a steel is heated for lengthy periods at subcritical temperatures but is also replaced by irregularly shaped nodules of graphite. Graphitization commenced in this steel after quite short heating times (approximately 1 h) at 650 deg C (1200 deg F) and continued for approximately 500 h, by which time approximately 10 vol% of graphite was present, but not all of the cementite had decomposed (image 6). Graphite nodules are small and could be taken for nonmetallic inclusions at low magnification (for example, image 3). They are best identified by their feathery outline observable at high magnification (image 4), but the specimen must be prepared to retain the graphite completely before this will be apparent. /nHardness decreases progressively throughout the graphitization process. Undeoxidized steels are highly resistant to graphitization. Deoxidized steels are susceptible, particularly those treated with aluminum.",
        "Photo method": "Light microscope (Optical)",
        "Original magnification": "100x"
    },
    "cs0410": {
        "Material name": "Carbon steel, 1.0% C, aluminum treated",
        "Material type": "Carbon steel, general",
        "Composition": "0.99 C; 0.23 Si; 0.34 Mn (wt%)",
        "Condition": "Heat treated",
        "Condition details": "Austenitized at 1 deg C (183 deg F), water quenched, heated in air at 65 deg C (12 deg F) for 5 h, air cooled",
        "Properties": "Hardness 160 HV; graphite 2.2 vol%",
        "Description": "Secondary graphitization (images 1 to 6) in which cementite is not only spheroidized when a steel is heated for lengthy periods at subcritical temperatures but is also replaced by irregularly shaped nodules of graphite. Graphitization commenced in this steel after quite short heating times (approximately 1 h) at 650 deg C (1200 deg F) and continued for approximately 500 h, by which time approximately 10 vol% of graphite was present, but not all of the cementite had decomposed (image 6). Graphite nodules are small and could be taken for nonmetallic inclusions at low magnification (for example, image 3). They are best identified by their feathery outline observable at high magnification (image 4), but the specimen must be prepared to retain the graphite completely before this will be apparent. /nHardness decreases progressively throughout the graphitization process. /nUndeoxidized steels are highly resistant to graphitization. Deoxidized steels are susceptible, particularly those treated with aluminum.",
        "Photo method": "Light microscope (Optical)",
        "Original magnification": "100x"
    },
    "cs0411": {
        "Material name": "Carbon steel, 1.0% C, aluminum treated",
        "Material type": "Carbon steel, general",
        "Composition": "0.99 C; 0.23 Si; 0.34 Mn (wt%)",
        "Condition": "Heat treated",
        "Condition details": "Austenitized at 1 deg C (183 deg F), water quenched, heated in air at 65 deg C (12 deg F) for 35 h, air cooled",
        "Properties": "Hardness 120 HV; graphite 10 vol%",
        "Description": "Secondary graphitization (images 1 to 6) in which cementite is not only spheroidized when a steel is heated for lengthy periods at subcritical temperatures, but is also replaced by irregularly shaped nodules of graphite. Graphitization commenced in this steel after quite short heating times (approximately 1 h) at 650 deg C (1200 deg F) and continued for about 500 h, by which time approximately 10 vol% of graphite was present, but not all of the cementite had decomposed (image 6). Graphite nodules are small and could be taken for nonmetallic inclusions at low magnification (for example, image 3). They are best identified by their feathery outline observable at high magnification (image 4), but the specimen must be prepared to retain the graphite completely before this will be apparent. /nHardness decreases progressively throughout the graphitization process. Undeoxidized steels are highly resistant to graphitization. Deoxidized steels are susceptible, particularly those treated with aluminum.",
        "Photo method": "Light microscope (Optical)",
        "Original magnification": "100x"
    },
    "cs0412": {
        "Material name": "Carbon steel, 1.0% C, aluminum treated",
        "Material type": "Carbon steel, general",
        "Composition": "0.99 C; 0.23 Si; 0.34 Mn (wt%)",
        "Condition": "Heat treated",
        "Condition details": "Austenitized at 1 deg C (183 deg F), water quenched, heated in air at 75 deg C (138 deg F) for 5 h, air cooled",
        "Properties": "Hardness 160 HV; graphite 0 vol%",
        "Description": "Graphitization occurs at a maximum rate between 600 and 700 deg C (1110 and 1290 deg F). Graphitization does not occur above the A1 temperature unless prior graphite nuclei are present. No graphitization occurred in the steel in this series after 50 h at 750 deg C (1380 deg F) (compare images 7 and 8 with images 3 and 4). The small spots in image 7 are nonmetallic inclusions.",
        "Photo method": "Light microscope (Optical)",
        "Original magnification": "100x"
    },
    "cs0413": {
        "Material name": "Carbon steel, 0.15% C",
        "Material type": "Low-carbon steel casting",
        "Composition": "0.14 C; 0.29 Si; 0.31 Mn; 0.001 Al (wt%)",
        "Condition": "As fabricated",
        "Condition details": "As cast; incompletely deoxidized with silicon alone",
        "Description": "Type I globular manganese sulfide inclusions that appear to be randomly distributed. Type I sulfides are roughly circular in section (image 1) and may contain central cavities. That they are in fact spheres can be confirmed by scanning electron microscopy inclusions exposed at a fracture surface (image 2). The morphology of manganese sulfide inclusions is important in castings because it has an influence on mechanical properties.",
        "Photo method": "Light microscope (Optical)",
        "Original magnification": "200x"
    },
    "cs0415": {
        "Material name": "Steel, 0.4% C",
        "Material type": "Low-alloy steel casting",
        "Composition": "0.45 C; 0.7 Si; 0.5 Mn; 1.2 Cr (wt%)",
        "Condition": "As fabricated",
        "Condition details": "As cast",
        "Properties": "Hardness 180 HV",
        "Description": "The dendritic method of solidification may affect the distribution of constituents observed at higher magnification. In low-carbon steels, the core of a dendrite arm may be completely ferritic, the interdendritic regions then tending to be almost completely pearlitic (image 5). In higher-carbon hypoeutectoid steels, the dendritic arms may have a noticeably larger volume content of ferrite than the interdendritic regions (image 7). Local variations in the distribution of ferrite and pearlite do not always occur in as-cast steels; the castings in images 1, 6, and 8 are examples.",
        "Photo method": "Light microscope (Optical)",
        "Original magnification": "250x"
    },
    "cs0420": {
        "Material name": "Patented wire, 0.6% C",
        "Material type": "Carbon steel, general",
        "Composition": "0.59 C; 0.06 Si; 0.67 Mn (wt%)",
        "Condition": "Quenched",
        "Condition details": "Air quenched",
        "Properties": "Hardness 260 HV",
        "Description": "Cold-drawn high-carbon steel wire with essentially pearlitic structures has the highest strength of any available metallic material. For lower-strength grades of this type, rod stock is austenitized, air cooled (image 1), and then cold drawn (image 2).",
        "Photo method": "Light microscope (Optical)",
        "Original magnification": "500x"
    },
    "cs0421": {
        "Material name": "Patented wire, 0.6% C",
        "Material type": "Carbon steel, general",
        "Composition": "0.59 C; 0.06 Si; 0.67 Mn (wt%)",
        "Condition": "Quenched",
        "Condition details": "Lead quenched to 5 deg C (93 deg F)",
        "Properties": "Hardness 300 HV",
        "Description": "Cold-drawn high-carbon steel wire with essentially pearlitic structures has the highest strength of any available metallic material. For higher-strength grades of this type, rod stock is quenched form the austenitizing temperature into a lead bath and held for a sufficient time to permit complete isothermal transformation to a very fine pearlite (images 3 and 5). Some upper bainite may also form.",
        "Photo method": "Light microscope (Optical)",
        "Original magnification": "500x"
    },
    "cs0422": {
        "Material name": "Patented wire, 0.8% C",
        "Material type": "Carbon steel, general",
        "Composition": "0.81 C; 0.24 Si; 0.66 Mn (wt%)",
        "Condition": "Cold worked",
        "Condition details": "Lead quenched to 5 deg C (93 deg F) and drawn to 65% reduction in area",
        "Properties": "Hardness 420 HV",
        "Description": "Cold-drawn high-carbon steel wire with essentially pearlitic structures has the highest strength of any available metallic material. For higher-strength grades of this type, rod stock is quenched form the austenitizing temperature into a lead bath and held for a sufficient time to permit complete isothermal transformation to a very fine pearlite (images 3 and 5). Some upper bainite may also form.",
        "Photo method": "Light microscope (Optical)",
        "Original magnification": "500x"
    },
    "cs0426": {
        "Material name": "Carbon steel, 0.10% C",
        "Material type": "Low-carbon steel casting",
        "Composition": "0.10 C; 0.20 Si; 0.25 Mn; 0.12 Al (wt%)",
        "Condition": "As fabricated",
        "Condition details": "As cast; deoxidized with excess aluminum addition",
        "Description": "Type III angular manganese sulfide inclusions that appear to be randomly distributed (images 6 and 7). Type III inclusions are not usually found in plain carbon steel unless the aluminum content is unusually high as is the case in images 6 and 8. The morphology of manganese sulfide inclusions is important in castings because it has an influence on mechanical properties.",
        "Photo method": "Light microscope (Optical)",
        "Original magnification": "500x"
    },
    "cs0429": {
        "Material name": "Sintered steel",
        "Material type": "Steel, general",
        "Composition": "Approximately 0.3 C (wt%)",
        "Condition": "Misc. condition(s)",
        "Condition details": "As sintered",
        "Properties": "Hardness 50 HV; density 5.88 g/cm^3",
        "Description": "Structures of two typical higher-carbon grades of sintered steel in the slowly cooled condition are illustrated in images 9 and 10. The structure of the matrix is similar to that of a wrought product, but open cavities and filamentary discontinuities are present.",
        "Photo method": "Light microscope (Optical)",
        "Original magnification": "500x"
    },
    "cs0430": {
        "Material name": "Sintered steel",
        "Material type": "Steel, general",
        "Composition": "Approximately 0.8 C (wt%)",
        "Condition": "Misc. condition(s)",
        "Condition details": "As sintered",
        "Properties": "Hardness 100 HV; density 6.25 g/cm^3",
        "Description": "Structures of two typical higher-carbon grades of sintered steel in the slowly cooled condition are illustrated in images 9 and 10. The structure of the matrix is similar to that of a wrought product, but open cavities and filamentary discontinuities are present.",
        "Photo method": "Light microscope (Optical)",
        "Original magnification": "500x"
    },
    "cs0432": {
        "Material name": "Sintered steel",
        "Material type": "Steel, general",
        "Composition": "Approximately 0.8 C; 20 Cu (wt%); Cu infiltrated",
        "Condition": "Misc. condition(s)",
        "Condition details": "Sintered and subsequently infiltrated with copper",
        "Properties": "Hardness 200 HV; density 7.52 g/cm^3",
        "Description": "Normal sintering pores filled with copper. The sintering cavities are interconnected, so that the sinter can be infiltrated with copper by passing the compact through the sintering furnace in contact with copper, which is molten at the sintering temperature.",
        "Photo method": "Light microscope (Optical)",
        "Original magnification": "500x"
    },
    "cs0433": {
        "Material name": "Carbon steel, 0.15% C",
        "Material type": "Low-carbon steel casting",
        "Composition": "0.13 C; 0.22 Si; 0.28 Mn; 0.04 Al (wt%)",
        "Condition": "As fabricated",
        "Condition details": "As cast, deoxidized with aluminum addition",
        "Description": "Type II globular manganese sulfide inclusions located at interdendritic regions and usually appearing as a chain of globules. Sometimes they appear as rounded rods along the interdendritic boundaries (upper region of image 3) and sometimes as groups of inclusions in an apparently eutectic arrangement (image 4). The morphology of manganese sulfide inclusions is important in castings because it has an influence on mechanical properties.",
        "Photo method": "Light microscope (Optical)",
        "Original magnification": "1000x"
    },
    "cs0434": {
        "Material name": "Carbon steel, 0.15% C",
        "Material type": "Low-carbon steel casting",
        "Composition": "0.13 C; 0.22 Si; 0.28 Mn; 0.04 Al (wt%)",
        "Condition": "As fabricated",
        "Condition details": "As cast, deoxidized with aluminum addition",
        "Description": "Type II globular manganese sulfide inclusions located at interdendritic regions and usually appearing as a chain of globules. Sometimes they appear as rounded rods along the interdendritic boundaries (upper region of image 3), and sometimes as groups of inclusions in an apparently eutectic arrangement (image 4). The morphology of manganese sulfide inclusions is important in castings because it has an influence on mechanical properties.",
        "Photo method": "Light microscope (Optical)",
        "Original magnification": "1000x"
    },
    "cs0436": {
        "Material name": "Carbon steel, 0.10% C",
        "Material type": "Low-carbon steel casting",
        "Composition": "0.10 C; 0.20 Si; 0.25 Mn; 0.12 Al (wt%)",
        "Condition": "As fabricated",
        "Condition details": "As cast; deoxidized with excess aluminum addition",
        "Description": "Type III angular manganese sulfide inclusions that appear to be randomly distributed (images 6 and 7). Type III inclusions are not usually found in plain carbon steel unless the aluminum content is unusually high as is the case in images 6 and 8. The morphology of manganese sulfide inclusions is important in castings because it has an influence on mechanical properties.",
        "Photo method": "Light microscope (Optical)",
        "Original magnification": "1000x"
    },
    "cs0437": {
        "Material name": "Steel, 0.15% C",
        "Material type": "Low-alloy steel casting",
        "Composition": "0.14 C; 0.29 Si; 0.31 Mn; 0.001 Al (wt%)",
        "Condition": "Unspecified condition",
        "Description": "Steels containing type I sulfides typically contain globular silicate inclusions, and the sulfide and silicate inclusions often are associated with one another. The arrow indicates a sulfide particle in a silicate globule that appears to have a eutectic structure. The silicate inclusions are basically manganese silicates but contain some iron and sulfur. Inclusions in partly deoxidized steels sometimes are a complex duplex mixture of sulfides and oxides that can barely be resolved by light microscopy (as in image 9).",
        "Photo method": "Light microscope (Optical)",
        "Original magnification": "1000x"
    },
    "cs0438": {
        "Material name": "Carbon steel, 0.8% C",
        "Material type": "Carbon steel, general",
        "Composition": "0.81 C; 0.08 Si; 0.65 Mn (wt%)",
        "Condition": "Normalized",
        "Condition details": "Normalized from 85 deg C (156 deg F)",
        "Properties": "Hardness 240 HV",
        "Description": "Initial normalized condition. Cementite plates in some but not all of the pearlite colonies break up into smaller plates after several hours at temperature (compare images 1 and 2), and more colonies progressively break up in this way with further heating. Heating for more than 200 h is necessary for all colonies to be effected (images 4 and 5). Some portions of individual pearlite colonies resist breakup much longer than others. Once a colony starts to break up, the cementite becomes progressively more spherical in shape with heating time (images 2, 3, and 4), and the average diameter of these spheres becomes larger with additional time (images 4, 5, and 6). The sequence of events at lower (image 7) and higher (image 8) temperatures is the same, but the time required to achieve a given degree of spheroidization is approximately logarithmically related to temperature. Spheroidized structures are frequently desired to improve machinability and ductility and to develop a suitable structure for subsequent hardening treatments.",
        "Photo method": "Light microscope (Optical)",
        "Original magnification": "1000x"
    },
    "cs0439": {
        "Material name": "Carbon steel, 0.8% C",
        "Material type": "Carbon steel, general",
        "Composition": "0.81 C; 0.08 Si; 0.65 Mn (wt%)",
        "Condition": "Heat treated",
        "Condition details": "Normalized from 85 deg C (156 deg F), heated at 65 deg C (12 deg F) for 4 h, air cooled",
        "Properties": "Hardness 240 HV",
        "Description": "Cementite plate break up over time at 650 deg C (1200 deg F). Cementite plates in some but not all of the pearlite colonies break up into smaller plates after several hours at temperature (compare images 1 and 2), and more colonies progressively break up in this way with further heating. Heating for more than 200 h is necessary for all colonies to be effected (images 4 and 5). Some portions of individual pearlite colonies resist breakup much longer than others. Once a colony starts to break up, the cementite becomes progressively more spherical in shape with heating time (images 2, 3, and 4), and the average diameter of these spheres becomes larger with additional time (images 4, 5, and 6). The sequence of events at lower (image 7) and higher (image 8) temperatures is the same, but the time required to achieve a given degree of spheroidization is approximately logarithmically related to temperature. Spheroidized structures are frequently desired to improve machinability and ductility and to develop a suitable structure for subsequent hardening treatments.",
        "Photo method": "Light microscope (Optical)",
        "Original magnification": "1000x"
    },
    "cs0440": {
        "Material name": "Carbon steel, 0.8% C",
        "Material type": "Carbon steel, general",
        "Composition": "0.81 C; 0.08 Si; 0.65 Mn (wt%)",
        "Condition": "Heat treated",
        "Condition details": "Normalized from 85 deg C (156 deg F), heated at 65 deg C (12 deg F) for 16 h, air cooled",
        "Properties": "Hardness 220 HV",
        "Description": "Cementite plate break up over time at 650 deg C (1200 deg F). Cementite plates in some but not all of the pearlite colonies break up into smaller plates after several hours at temperature (compare images 1 and 2), and more colonies progressively break up in this way with further heating. Heating for more than 200 h is necessary for all colonies to be effected (images 4 and 5). Some portions of individual pearlite colonies resist breakup much longer than others. Once a colony starts to break up, the cementite becomes progressively more spherical in shape with heating time (images 2, 3, and 4), and the average diameter of these spheres becomes larger with additional time (images 4, 5, and 6). The sequence of events at lower (image 7) and higher (image 8) temperatures is the same, but the time required to achieve a given degree of spheroidization is approximately logarithmically related to temperature. Spheroidized structures are frequently desired to improve machinability and ductility and to develop a suitable structure for subsequent hardening treatments.",
        "Photo method": "Light microscope (Optical)",
        "Original magnification": "1000x"
    },
    "cs0441": {
        "Material name": "Carbon steel, 0.8% C",
        "Material type": "Carbon steel, general",
        "Composition": "0.81 C; 0.08 Si; 0.65 Mn (wt%)",
        "Condition": "Heat treated",
        "Condition details": "Normalized from 85 deg C (156 deg F), heated at 65 deg C (12 deg F) for 64 h, air cooled",
        "Properties": "Hardness 210 HV",
        "Description": "Cementite becoming more spherical in shape with time at 650 deg C (1200 deg F). Cementite plates in some but not all of the pearlite colonies break up into smaller plates after several hours at temperature (compare images 1 and 2), and more colonies progressively break up in this way with further heating. Heating for more than 200 h is necessary for all colonies to be effected (images 4 and 5). Some portions of individual pearlite colonies resist breakup much longer than others. Once a colony starts to break up, the cementite becomes progressively more spherical in shape with heating time (images 2, 3, and 4), and the average diameter of these spheres becomes larger with additional time (images 4, 5, and 6). The sequence of events at lower (image 7) and higher (image 8) temperatures is the same, but the time required to achieve a given degree of spheroidization is approximately logarithmically related to temperature. Spheroidized structures are frequently desired to improve machinability and ductility and to develop a suitable structure for subsequent hardening treatments.",
        "Photo method": "Light microscope (Optical)",
        "Original magnification": "1000x"
    },
    "cs0442": {
        "Material name": "Carbon steel, 0.8% C",
        "Material type": "Carbon steel, general",
        "Composition": "0.81 C; 0.08 Si; 0.65 Mn (wt%)",
        "Condition": "Heat treated",
        "Condition details": "Normalized from 85 deg C (156 deg F), heated at 65 deg C (12 deg F) for 24 h, air cooled",
        "Properties": "Hardness 200 HV",
        "Description": "Cementite becoming more spherical in shape with time at 650 deg C (1200 deg F). Cementite plates in some but not all of the pearlite colonies break up into smaller plates after several hours at temperature (compare images 1 and 2), and more colonies progressively break up in this way with further heating. Heating for more than 200 h is necessary for all colonies to be effected (images 4 and 5). Some portions of individual pearlite colonies resist breakup much longer than others. Once a colony starts to break up, the cementite becomes progressively more spherical in shape with heating time (images 2, 3, and 4), and the average diameter of these spheres becomes larger with additional time (images 4, 5, and 6). The sequence of events at lower (image 7) and higher (image 8) temperatures is the same, but the time required to achieve a given degree of spheroidization is approximately logarithmically related to temperature. Spheroidized structures are frequently desired to improve machinability and ductility and to develop a suitable structure for subsequent hardening treatments.",
        "Photo method": "Light microscope (Optical)",
        "Original magnification": "1000x"
    },
    "cs0443": {
        "Material name": "Carbon steel, 0.8% C",
        "Material type": "Carbon steel, general",
        "Composition": "0.81 C; 0.08 Si; 0.65 Mn (wt%)",
        "Condition": "Heat treated",
        "Condition details": "Normalized from 85 deg C (156 deg F), heated at 6 deg C (111 deg F) for 16 h, air cooled",
        "Properties": "Hardness 225 HV",
        "Description": "Spheroidization at 600 deg C (1200 deg F). Cementite plates in some but not all of the pearlite colonies break up into smaller plates after several hours at temperature (compare images 1 and 2), and more colonies progressively break up in this way with further heating. Heating for more than 200 h is necessary for all colonies to be effected (images 4 and 5). Some portions of individual pearlite colonies resist breakup much longer than others. Once a colony starts to break up, the cementite becomes progressively more spherical in shape with heating time (images 2, 3, and 4), and the average diameter of these spheres becomes larger with additional time (images 4, 5, and 6). The sequence of events at lower (image 7) and higher (image 8) temperatures is the same, but the time required to achieve a given degree of spheroidization is approximately logarithmically related to temperature. Spheroidized structures are frequently desired to improve machinability and ductility and to develop a suitable structure for subsequent hardening treatments.",
        "Photo method": "Light microscope (Optical)",
        "Original magnification": "1000x"
    },
    "cs0444": {
        "Material name": "Carbon steel, 0.8% C",
        "Material type": "Carbon steel, general",
        "Composition": "0.81 C; 0.08 Si; 0.65 Mn (wt%)",
        "Condition": "Heat treated",
        "Condition details": "Normalized from 85 deg C (156 deg F), heated at 75 deg C (138 deg F) for 16 h, air cooled",
        "Properties": "Hardness 190 HV",
        "Description": "Spheroidization at 750 deg C (1380 deg F). Cementite plates in some but not all of the pearlite colonies break up into smaller plates after several hours at temperature (compare images 1 and 2), and more colonies progressively break up in this way with further heating. Heating for more than 200 h is necessary for all colonies to be effected (images 4 and 5). Some portions of individual pearlite colonies resist breakup much longer than others. Once a colony starts to break up, the cementite becomes progressively more spherical in shape with heating time (images 2, 3, and 4), and the average diameter of these spheres becomes larger with additional time (images 4, 5, and 6). The sequence of events at lower (image 7) and higher (image 8) temperatures is the same, but the time required to achieve a given degree of spheroidization is approximately logarithmically related to temperature. Spheroidized structures are frequently desired to improve machinability and ductility and to develop a suitable structure for subsequent hardening treatments.",
        "Photo method": "Light microscope (Optical)",
        "Original magnification": "1000x"
    },
    "cs0445": {
        "Material name": "Carbon steel, 0.6% C",
        "Material type": "Carbon steel, general",
        "Composition": "0.61 C; 0.08 Si; 0.6 Mn (wt%)",
        "Condition": "Normalized",
        "Condition details": "Normalized from 86 deg C (158 deg F)",
        "Properties": "Hardness 185 HV",
        "Description": "Kinking in a few pearlite colonies after cold rolling a modest amount",
        "Photo method": "Light microscope (Optical)",
        "Original magnification": "1000x"
    },
    "cs0446": {
        "Material name": "Carbon steel, 0.6% C",
        "Material type": "Carbon steel, general",
        "Composition": "0.61 C; 0.08 Si; 0.6 Mn (wt%)",
        "Condition": "Cold worked",
        "Condition details": "Normalized from 86 deg C (158 deg F); reduced 25% by cold rolling",
        "Properties": "Hardness 265 HV",
        "Description": "Kinking in a few pearlite colonies after cold rolling a modest amount",
        "Photo method": "Light microscope (Optical)",
        "Original magnification": "1000x"
    },
    "cs0447": {
        "Material name": "Carbon steel, 0.6% C",
        "Material type": "Carbon steel, general",
        "Composition": "0.61 C; 0.08 Si; 0.6 Mn (wt%)",
        "Condition": "Heat treated",
        "Condition details": "Normalized from 86 deg C (158 deg F), reduced 25% by cold rolling, heated at 65 deg C (12 deg F) for 4 h, air cooled",
        "Properties": "Hardness 190 HV",
        "Description": "Spheroidization well advanced after cold rolling and heat treatment. Spheroidization is not uniform in pearlite colonies that clearly had kinked during deformation. Some bands spheroidize more rapidly than others.",
        "Photo method": "Light microscope (Optical)",
        "Original magnification": "1000x"
    },
    "cs0448": {
        "Material name": "Carbon steel, 0.6% C",
        "Material type": "Carbon steel, general",
        "Composition": "0.61 C; 0.08 Si; 0.6 Mn (wt%)",
        "Condition": "Heat treated",
        "Condition details": "Normalized from 86 deg C (158 deg F), reduced 25% by cold rolling, heated at 65 deg C (12 deg F) for 8 h, air cooled",
        "Properties": "Hardness 175 HV",
        "Description": "Most pearlite colonies spheroidized after 8 h at 650 deg C (1200 deg F)",
        "Photo method": "Light microscope (Optical)",
        "Original magnification": "1000x"
    },
    "cs0449": {
        "Material name": "Carbon steel, 1.0% C, aluminum treated",
        "Material type": "Carbon steel, general",
        "Composition": "0.99 C; 0.23 Si; 0.34 Mn (wt%)",
        "Condition": "Heat treated",
        "Condition details": "Austenitized at 1 deg C (183 deg F), water quenched, heated in vacuum of 2 Pa (.15 mm Hg) at 65 deg C (12 deg F) for 235 h, air cooled",
        "Properties": "Hardness 125 HV",
        "Description": "Sometimes graphite forms as chains rather than nodules (images 10 and 11). Graphite in this form has a much more severe effect on mechanical properties than that of nodular graphite.",
        "Photo method": "Light microscope (Optical)",
        "Original magnification": "1000x"
    },
    "cs0450": {
        "Material name": "Carbon steel, 0.6% C",
        "Material type": "Carbon steel, general",
        "Composition": "0.61 C; 0.08 Si; 0.6 Mn (wt%)",
        "Condition": "Cold worked",
        "Condition details": "Normalized from 86 deg C (158 deg F), reduced 5% by cold rolling",
        "Properties": "Hardness 310 HV",
        "Description": "After 50% reduction, some pearlite colonies are kinked (lower region of image 5), and in others, the cementite plate had noticeably rotated to become approximately parallel to the rolling plane (upper region of image 5).",
        "Photo method": "Light microscope (Optical)",
        "Original magnification": "1000x"
    },
    "cs0451": {
        "Material name": "Carbon steel, 0.6% C",
        "Material type": "Carbon steel, general",
        "Composition": "0.61 C; 0.08 Si; 0.6 Mn (wt%)",
        "Condition": "Heat treated",
        "Condition details": "Normalized from 86 deg C (158 deg F), reduced 5% by cold rolling, heated at 65 deg C (12 deg F) for 1 h, air cooled",
        "Properties": "Hardness 190 HV",
        "Description": "Pearlite colonies that had kinked are broken up nonuniformly (lower region of image 6). Other colonies are broken up uniformly into small spheroidal particles.",
        "Photo method": "Light microscope (Optical)",
        "Original magnification": "1000x"
    },
    "cs0452": {
        "Material name": "Carbon steel, 0.6% C",
        "Material type": "Carbon steel, general",
        "Composition": "0.61 C; 0.08 Si; 0.6 Mn (wt%)",
        "Condition": "Heat treated",
        "Condition details": "Normalized from 86 deg C (158 deg F), reduced 5% by cold rolling, heated at 65 deg C (12 deg F) for 8 h, air cooled",
        "Properties": "Hardness 180 HV",
        "Description": "All pearlite colonies are broken up into particles with small aspect ratios after comparatively short heating times (image 7), and thereafter the mean diameter of the particles increases by elimination of the smallest and growth of the largest (compare images 6, 7, and 8).",
        "Photo method": "Light microscope (Optical)",
        "Original magnification": "1000x"
    },
    "cs0453": {
        "Material name": "Carbon steel, 0.6% C",
        "Material type": "Carbon steel, general",
        "Composition": "0.61 C; 0.08 Si; 0.6 Mn (wt%)",
        "Condition": "Heat treated",
        "Condition details": "Normalized from 86 deg C (158 deg F), reduced 5% by cold rolling, heated at 65 deg C (12 deg F) for 32 h, air cooled",
        "Properties": "Hardness 160 HV",
        "Description": "All pearlite colonies are broken up into particles with small aspect ratios after comparatively short heating times (image 7), and thereafter the mean diameter of the particles increases by elimination of the smallest and growth of the largest (compare images 6, 7, and 8). Practical spheroidizing treatments usually aim at producing large cementite particles of the types illustrated in images 8 and 11.",
        "Photo method": "Light microscope (Optical)",
        "Original magnification": "1000x"
    },
    "cs0454": {
        "Material name": "Carbon steel, 0.6% C",
        "Material type": "Carbon steel, general",
        "Composition": "0.61 C; 0.08 Si; 0.6 Mn (wt%)",
        "Condition": "Cold worked",
        "Condition details": "Normalized from 86 deg C (158 deg F), reduced 75% by cold rolling",
        "Properties": "Hardness 340 HV",
        "Description": "Cementite plates of many pearlite colonies with finely spaced secondary kinks after 75% cold-rolling reduction.",
        "Photo method": "Light microscope (Optical)",
        "Original magnification": "1000x"
    },
    "cs0455": {
        "Material name": "Carbon steel, 0.6% C",
        "Material type": "Carbon steel, general",
        "Composition": "0.61 C; 0.08 Si; 0.6 Mn (wt%)",
        "Condition": "Heat treated",
        "Condition details": "Normalized from 86 deg C (158 deg F), reduced 75% by cold rolling, heated at 65 deg C (12 deg F) for 1 h, air cooled",
        "Properties": "Hardness 200 HV",
        "Description": "Cementite plates broken up into small nearly spheroidal particles after a short time at temperature (image 10). Effect is more readily apparent after heating at comparatively low temperatures (image 12). Pearlite colonies where the cementite plates had rotated parallel to the rolling plane rather than kinked are broken up in a similar manner and at the same rate. The spheroidal particles decrease in number and increase in average diameter with additional heating. Compare images 10 and 11.",
        "Photo method": "Light microscope (Optical)",
        "Original magnification": "1000x"
    },
    "cs0456": {
        "Material name": "Carbon steel, 0.6% C",
        "Material type": "Carbon steel, general",
        "Composition": "0.61 C; 0.08 Si; 0.6 Mn (wt%)",
        "Condition": "Heat treated",
        "Condition details": "Normalized from 86 deg C (158 deg F), reduced 75% by cold rolling, heated at 65 deg C (12 deg F) for 32 h, air cooled",
        "Properties": "Hardness 165 HV",
        "Description": "Cementite plates broken up into small nearly spheroidal particles after a short time at temperature (image 10). Effect is more readily apparent after heating at comparatively low temperatures (image 12). Pearlite colonies where the cementite plates had rotated parallel to the rolling plane rather than kinked are broken up in a similar manner and at the same rate. The spheroidal particles decrease in number and increase in average diameter with additional heating. Compare images 10 and 11. Practical spheroidizing treatments usually aim at producing large cementite particles of the types illustrated in images 8 and 11.",
        "Photo method": "Light microscope (Optical)",
        "Original magnification": "1000x"
    },
    "cs0457": {
        "Material name": "Carbon steel, 0.6% C",
        "Material type": "Carbon steel, general",
        "Composition": "0.61 C; 0.08 Si; 0.6 Mn (wt%)",
        "Condition": "Heat treated",
        "Condition details": "Normalized from 86 deg C (158 deg F), reduced 75% by cold rolling, heated at 5 deg C (93 deg F) for 16 h, air cooled",
        "Properties": "Hardness 250 HV",
        "Description": "Cementite plates broken up into small nearly spheroidal particles after a short time at temperature (image 10). Effect is more readily apparent after heating at comparatively low temperatures (image 12). Pearlite colonies where the cementite plates had rotated parallel to the rolling plane rather than kinked are broken up in a similar manner and at the same rate. The spheroidal particles decrease in number and increase in average diameter with additional heating. Compare images 10 and 11.",
        "Photo method": "Light microscope (Optical)",
        "Original magnification": "1000x"
    },
    "cs0458": {
        "Material name": "Carbon steel, 1.4% C",
        "Material type": "Carbon steel, general",
        "Composition": "1.35 C; 0.12 Si; 0.45 Mn (wt%)",
        "Condition": "Normalized",
        "Condition details": "Normalized from 9 deg C (165 deg F)",
        "Properties": "Hardness 320 HV",
