Repository: CamiloMartinezM/supervised-micrograph-segmentation

# Supervised Superpixel-Texton Approach for Micrograph Segmentation
**Method overview.** (1) 51 optical micrographs of hypoeutectoid steels are preprocessed and annotated with windows of pearlite and proeutectoid ferrite (PF). (2) The MR8 filter responses of the annotated pixels are clustered per class into K textons. (3) A new micrograph is cut into superpixels: every pixel votes for the class of its nearest texton, each superpixel takes the majority class, and pearlite is then split into ferrite and cementite. (4) The segmentation gives phase fractions, the pearlite interlamellar spacing from the 2-D DFT spectrum, and yield and tensile strength from structure–property relations.

File: data.json (part 13 of 35)
{
        "Description": "Spheroidization of pearlite in hypereutectoid steels occurs at much the same rates as in hypoeutectoid steels, but spheroidization of grain-boundary allotriomorphs of proeutectoid cementite occurs at a much faster rate than spheroidization of the cementite in pearlite (images 1 to 4; compare, in particular, the proeutectoid cementite and the cementite of the pearlite in image 2).",
        "Photo method": "Light microscope (Optical)",
        "Original magnification": "1000x"
    },
    "cs0459": {
        "Material name": "Carbon steel, 1.4% C",
        "Material type": "Carbon steel, general",
        "Composition": "1.35 C; 0.12 Si; 0.45 Mn (wt%)",
        "Condition": "Heat treated",
        "Condition details": "Normalized from 9 deg C (165 deg F), heated at 7 deg C (129 deg F) for 8 h, cooled at 1 deg C/h (18 deg F/h)",
        "Properties": "Hardness 245 HV",
        "Description": "Spheroidization of pearlite in hypereutectoid steels occurs at much the same rates as in hypoeutectoid steels, but spheroidization of grain-boundary allotriomorphs of proeutectoid cementite occurs at a much faster rate than spheroidization of the cementite in pearlite (images 1 to 4; compare, in particular, the proeutectoid cementite and the cementite of the pearlite in image 2).",
        "Photo method": "Light microscope (Optical)",
        "Original magnification": "1000x"
    },
    "cs0460": {
        "Material name": "Carbon steel, 1.4% C",
        "Material type": "Carbon steel, general",
        "Composition": "1.35 C; 0.12 Si; 0.45 Mn (wt%)",
        "Condition": "Heat treated",
        "Condition details": "Normalized from 9 deg C (165 deg F), heated at 7 deg C (129 deg F) for 16 h, cooled at 1 deg C/h (18 deg F/h)",
        "Properties": "Hardness 235 HV",
        "Description": "Spheroidization of pearlite in hypereutectoid steels occurs at much the same rates as in hypoeutectoid steels, but spheroidization of grain-boundary allotriomorphs of proeutectoid cementite occurs at a much faster rate than spheroidization of the cementite in pearlite (images 1 to 4; compare, in particular, the proeutectoid cementite and the cementite of the pearlite in image 2).",
        "Photo method": "Light microscope (Optical)",
        "Original magnification": "1000x"
    },
    "cs0461": {
        "Material name": "Carbon steel, 1.4% C",
        "Material type": "Carbon steel, general",
        "Composition": "1.35 C; 0.12 Si; 0.45 Mn (wt%)",
        "Condition": "Heat treated",
        "Condition details": "Normalized from 9 deg C (165 deg F), heated at 7 deg C (129 deg F) for 32 h, cooled at 1 deg C/h (18 deg F/h)",
        "Properties": "Hardness 225 HV",
        "Description": "Spheroidization of pearlite in hypereutectoid steels occurs at much the same rates as in hypoeutectoid steels, but spheroidization of grain-boundary allotriomorphs of proeutectoid cementite occurs at a much faster rate than spheroidization of the cementite in pearlite (images 1 to 4; compare, in particular, the proeutectoid cementite and the cementite of the pearlite in image 2).",
        "Photo method": "Light microscope (Optical)",
        "Original magnification": "1000x"
    },
    "cs0462": {
        "Material name": "Carbon steel, 1.4% C",
        "Material type": "Carbon steel, general",
        "Composition": "1.35 C; 0.12 Si; 0.45 Mn (wt%)",
        "Condition": "Normalized",
        "Condition details": "Normalized from 95 deg C (174 deg F)",
        "Properties": "Hardness 355 HV",
        "Description": "A larger austenitic grain size has developed in image 5 than in the specimen in image 1 due to the higher austenitizing temperature, and the proeutectoid cementite has precipitated during cooling as Widmanstatten intragranular plates as well as grain-boundary allotriomorphs. Proeutectoid cementite present as Widmanstatten intragranular plates is more resistant to spheroidization than grain-boundary allotriomorphs (compare images 1 to 4 with images 5 to 8) and is more resistant than the cementite of pearlite. Many of the Widmanstatten plates in the material illustrated in images 5 to 8 are only beginning to break up after as long as 64 h at 700 deg C (1290 deg F) (image 8), whereas the allotriomorphs and much of the cementite in the pearlite have spheroidized by that stage. The plates thicken early in the spheroidization process (compare images 5 and 6) and continue to do so as spheroidization proceeds (compare images 6 and 8). It appears that some of the thickening is due to transposition of some cementite from the pearlite.",
        "Photo method": "Light microscope (Optical)",
        "Original magnification": "1000x"
    },
    "cs0463": {
        "Material name": "Carbon steel, 1.4% C",
        "Material type": "Carbon steel, general",
        "Composition": "1.35 C; 0.12 Si; 0.45 Mn (wt%)",
        "Condition": "Heat treated",
        "Condition details": "Normalized from 95 deg C (174 deg F), heated at 7 deg C (129 deg F) for 8 h, cooled at 1 deg C/h (18 deg F/h)",
        "Properties": "Hardness 240 HV",
        "Description": "A larger austenitic grain size has developed in image 5 than in the specimen in image 1 due to the higher austenitizing temperature, and the proeutectoid cementite has precipitated during cooling as Widmanstatten intragranular plates as well as grain-boundary allotriomorphs. Proeutectoid cementite present as Widmanstatten intragranular plates is more resistant to spheroidization than grain-boundary allotriomorphs (compare images 1 to 4 with images 5 to 8) and is more resistant than the cementite of pearlite. Many of the Widmanstatten plates in the material illustrated in images 5 to 8 are only beginning to break up after as long as 64 h at 700 deg C (1290 deg F) (image 8), whereas the allotriomorphs and much of the cementite in the pearlite have spheroidized by that stage. The plates thicken early in the spheroidization process (compare images 5 and 6) and continue to do so as spheroidization proceeds (compare images 6 and 8). It appears that some of the thickening is due to transposition of some cementite from the pearlite.",
        "Photo method": "Light microscope (Optical)",
        "Original magnification": "1000x"
    },
    "cs0464": {
        "Material name": "Carbon steel, 1.4% C",
        "Material type": "Carbon steel, general",
        "Composition": "1.35 C; 0.12 Si; 0.45 Mn (wt%)",
        "Condition": "Heat treated",
        "Condition details": "Normalized from 95 deg C (174 deg F), heated at 7 deg C (129 deg F) for 32 h, cooled at 1 deg C/h (18 deg F/h)",
        "Properties": "Hardness 220 HV",
        "Description": "A larger austenitic grain size has developed in image 5 than in the specimen in image 1 due to the higher austenitizing temperature, and the proeutectoid cementite has precipitated during cooling as Widmanstatten intragranular plates as well as grain-boundary allotriomorphs. Proeutectoid cementite present as Widmanstatten intragranular plates is more resistant to spheroidization than grain-boundary allotriomorphs (compare images 1 to 4 with images 5 to 8) and is more resistant than the cementite of pearlite. Many of the Widmanstatten plates in the material illustrated in images 5 to 8 are only beginning to break up after as long as 64 h at 700 deg C (1290 deg F) (image 8), whereas the allotriomorphs and much of the cementite in the pearlite have spheroidized by that stage. The plates thicken early in the spheroidization process (compare images 5 and 6) and continue to do so as spheroidization proceeds (compare images 6 and 8). It appears that some of the thickening is due to transposition of some cementite from the pearlite.",
        "Photo method": "Light microscope (Optical)",
        "Original magnification": "1000x"
    },
    "cs0465": {
        "Material name": "Carbon steel, 1.4% C",
        "Material type": "Carbon steel, general",
        "Composition": "1.35 C; 0.12 Si; 0.45 Mn (wt%)",
        "Condition": "Heat treated",
        "Condition details": "Normalized from 95 deg C (174 deg F), heated at 7 deg C (129 deg F) for 64 h, cooled at 1 deg C/h (18 deg F/h)",
        "Properties": "Hardness 210 HV",
        "Description": "A larger austenitic grain size has developed in image 5 than in the specimen in image 1 due to the higher austenitizing temperature, and the proeutectoid cementite has precipitated during cooling as Widmanstatten intragranular plates as well as grain-boundary allotriomorphs. Proeutectoid cementite present as Widmanstatten intragranular plates is more resistant to spheroidization than grain-boundary allotriomorphs (compare images 1 to 4 with images 5 to 8) and is more resistant than the cementite of pearlite. Many of the Widmanstatten plates in the material illustrated in images 5 to 8 are only beginning to break up after as long as 64 h at 700 deg C (1290 deg F) (image 8), whereas the allotriomorphs and much of the cementite in the pearlite have spheroidized by that stage. The plates thicken early in the spheroidization process (compare images 5 and 6) and continue to do so as spheroidization proceeds (compare images 6 and 8). It appears that some of the thickening is due to transposition of some cementite from the pearlite.",
        "Photo method": "Light microscope (Optical)",
        "Original magnification": "1000x"
    },
    "cs0466": {
        "Material name": "Carbon steel, 1.4% C",
        "Material type": "Carbon steel, general",
        "Composition": "1.35 C; 0.12 Si; 0.45 Mn (wt%)",
        "Condition": "Heat treated",
        "Condition details": "Normalized, heated at 75 deg C (138 deg F) for 1 h, cooled at 1 deg C/h (18 deg F/h)",
        "Properties": "Hardness 185 HV",
        "Description": "Well-spheroidized particles of eutectoid cementite together with larger spheroidized particles of proeutectoid cementite. The structure is obtained when a hypereutectoid steel containing its proeutectoid cementite as grain-boundary allotriomorphs is heated to a temperature slightly above the A1 temperature and then cooled slowly. The critical factors responsible for production of the spheroidal structures illustrated in images 1 to 3 are that the material had been austenitized at temperatures only slightly above the A1 temperature and had been cooled at a rate slow enough to ensure that transformation occurred at temperatures only slightly below the A1 temperature.",
        "Photo method": "Light microscope (Optical)",
        "Original magnification": "1000x"
    },
    "cs0467": {
        "Material name": "Carbon steel, 1.4% C",
        "Material type": "Carbon steel, general",
        "Composition": "1.35 C; 0.12 Si; 0.45 Mn (wt%)",
        "Condition": "Heat treated",
        "Condition details": "Normalized, heated at 775 deg C (143 deg F) for 1 h, cooled at 1 deg C/h (18 deg F/h)",
        "Properties": "Hardness 185 HV",
        "Description": "If the austenitizing temperature is increased slightly compared to the process in image 1, occasional plates of eutectoid cementite are found (arrow in image 2) and the proportion of these plates increases when the austenitizing temperature increases (images 3 and 4). At the same time, the particles of proeutectoid cementite become progressively larger and more angular in shape (image 4).",
        "Photo method": "Light microscope (Optical)",
        "Original magnification": "1000x"
    },
    "cs0468": {
        "Material name": "Carbon steel, 1.4% C",
        "Material type": "Carbon steel, general",
        "Composition": "1.35 C; 0.12 Si; 0.45 Mn (wt%)",
        "Condition": "Heat treated",
        "Condition details": "Normalized, heated at 85 deg C (156 deg F) for 1 h, cooled at 1 deg C/h (18 deg F/h)",
        "Properties": "Hardness 205 HV",
        "Description": "If the austenitizing temperature is increased slightly compared to the process in image 1, occasional plates of eutectoid cementite are found (arrow in image 2) and the proportion of these plates increases when the austenitizing temperature increases (images 3 and 4). At the same time, the particles of proeutectoid cementite become progressively larger and more angular in shape (image 4).",
        "Photo method": "Light microscope (Optical)",
        "Original magnification": "1000x"
    },
    "cs0469": {
        "Material name": "Carbon steel, 1.4% C",
        "Material type": "Carbon steel, general",
        "Composition": "1.35 C; 0.12 Si; 0.45 Mn (wt%)",
        "Condition": "Heat treated",
        "Condition details": "Normalized, heated at 8 deg C (147 deg F) for 1 h, cooled at 1 deg C/h (18 deg F/h)",
        "Properties": "Hardness 185 HV",
        "Description": "If the austenitizing temperature is increased slightly compared to the process in image 1, occasional plates of eutectoid cementite are found (arrow in image 2) and the proportion of these plates increases when the austenitizing temperature increases (images 3 and 4). At the same time, the particles of proeutectoid cementite become progressively larger and more angular in shape (image 4).",
        "Photo method": "Light microscope (Optical)",
        "Original magnification": "1000x"
    },
    "cs0470": {
        "Material name": "Carbon steel, 1.4% C",
        "Material type": "Carbon steel, general",
        "Composition": "1.35 C; 0.12 Si; 0.45 Mn (wt%)",
        "Condition": "Heat treated",
        "Condition details": "Normalized, heated at 9 deg C (165 deg F) for 1 h, cooled at 1 deg C/h (18 deg F/h)",
        "Properties": "Hardness 235 HV",
        "Description": "When the Acm temperature is exceeded, all the eutectoid cementite is lamellar and the proeutectoid cementite is present as films surrounding the austenitic grain boundaries (image 5).",
        "Photo method": "Light microscope (Optical)",
        "Original magnification": "1000x"
    },
    "cs0471": {
        "Material name": "Carbon steel, 1.4% C",
        "Material type": "Carbon steel, general",
        "Composition": "1.35 C; 0.12 Si; 0.45 Mn (wt%)",
        "Condition": "Heat treated",
        "Condition details": "Normalized, heated at 97 deg C (178 deg F) for 1 h, cooled at 1 deg C/h (18 deg F/h)",
        "Properties": "Hardness 220 HV",
        "Description": "A further increase in austenitizing temperature causes an increase in the austenitic grain size, a coarsening of lamellar structure of the pearlite, and an increase in the thickness of the films of proeutectoid cementite at the grain boundaries (image 6).",
        "Photo method": "Light microscope (Optical)",
        "Original magnification": "1000x"
    },
    "cs0472": {
        "Material name": "Carbon steel, 1.4% C",
        "Material type": "Carbon steel, general",
        "Composition": "1.35 C; 0.12 Si; 0.45 Mn (wt%)",
        "Condition": "Normalized",
        "Properties": "Hardness 285 HV",
        "Description": "Same steel as images 1 to 6 but with a larger grain size. Some of the initial proeutectoid cementite remains out of solution at all austenitizing temperatures below the Acm temperature, but this cementite spheroidizes rapidly. The rate at which this spheroidization occurs depends to some extent on the prior austenitic grain size of the material; the coarser the initial austenitic grain size is, the slower the rate (compare images 7 and 8 with images 1 and 2). Increasing amounts of the proeutectoid cementite are taken into solution when the austenitizing temperature is raised toward the Acm temperature, but carbon is precipitated during the subsequent cooling preferentially on those particles that remained undissolved. The cementite particles consequently become larger and more angular in shape.",
        "Photo method": "Light microscope (Optical)",
        "Original magnification": "1000x"
    },
    "cs0473": {
        "Material name": "Carbon steel, 1.4% C",
        "Material type": "Carbon steel, general",
        "Composition": "1.35 C; 0.12 Si; 0.45 Mn (wt%)",
        "Condition": "Heat treated",
        "Condition details": "Normalized, heated at 775 deg C (143 deg F) 1 h, cooled at 1 deg C/h (18 deg F/h)",
        "Properties": "Hardness 195 HV",
        "Description": "Same steel as images 1 to 6 but with a larger grain size. Some of the initial proeutectoid cementite remains out of solution at all austenitizing temperatures below the Acm temperature, but this cementite spheroidizes rapidly. The rate at which this spheroidization occurs depends to some extent on the prior austenitic grain size of the material; the coarser the initial austenitic grain size is, the slower the rate (compare images 7 and 8 with images 1 and 2). Increasing amounts of the proeutectoid cementite are taken into solution when the austenitizing temperature is raised toward the Acm temperature, but carbon is precipitated during the subsequent cooling preferentially on those particles that remained undissolved. The cementite particles consequently become larger and more angular in shape.",
        "Photo method": "Light microscope (Optical)",
        "Original magnification": "1000x"
    },
    "cs0474": {
        "Material name": "Carbon steel, 1.0% C, aluminum treated",
        "Material type": "Carbon steel, general",
        "Composition": "0.99 C; 0.23 Si; 0.34 Mn (wt%)",
        "Condition": "Heat treated",
        "Condition details": "Austenitized at 1 deg C (183 deg F), water quenched, heated in air at 65 deg C (12 deg F) for 1 h, air cooled",
        "Properties": "Hardness 220 HV; graphite approximately 0.1 vol%",
        "Description": "Secondary graphitization (images 1 to 6) in which cementite is not only spheroidized when a steel is heated for lengthy periods at subcritical temperatures but is also replaced by irregularly shaped nodules of graphite. Graphitization commenced in this steel after quite short heating times (approximately 1 h) at 650 deg C (1200 deg F) and continued for approximately 500 h, by which time approximately 10 vol% of graphite was present, but not all of the cementite had decomposed (image 6). Graphite nodules are small and could be taken for nonmetallic inclusions at low magnification (for example, image 3). They are best identified by their feathery outline observable at high magnification (image 4), but the specimen must be prepared to retain the graphite completely before this will be apparent. /nHardness decreases progressively throughout the graphitization process. Undeoxidized steels are highly resistant to graphitization. Deoxidized steels are susceptible, particularly those treated with aluminum.",
        "Photo method": "Light microscope (Optical)",
        "Original magnification": "1000x"
    },
    "cs0475": {
        "Material name": "Carbon steel, 1.0% C, aluminum treated",
        "Material type": "Carbon steel, general",
        "Composition": "0.99 C; 0.23 Si; 0.34 Mn (wt%)",
        "Condition": "Heat treated",
        "Condition details": "Austenitized at 1 deg C (183 deg F), water quenched, heated in air at 65 deg C (12 deg F) for 5 h, air cooled",
        "Properties": "Hardness 160 HV; graphite 2.2 vol%",
        "Description": "The approximately spherical particle at the center of the field is a nonmetallic inclusion. Dark areas with feathery edges are graphite nodules. Secondary graphitization (images 1 to 6) in which cementite is not only spheroidized when a steel is heated for lengthy periods at subcritical temperatures but is also replaced by irregularly shaped nodules of graphite. Graphitization commenced in this steel after quite short heating times (approximately 1 h) at 650 deg C (1200 deg F) and continued for approximately 500 h, by which time approximately 10 vol% of graphite was present, but not all of the cementite had decomposed (image 6). Graphite nodules are small and could be taken for nonmetallic inclusions at low magnification (for example, image 3). They are best identified by their feathery outline observable at high magnification (image 4), but the specimen must be prepared to retain the graphite completely before this will be apparent. /nHardness decreases progressively throughout the graphitization process. Undeoxidized steels are highly resistant to graphitization. Deoxidized steels are susceptible, particularly those treated with aluminum.",
        "Photo method": "Light microscope (Optical)",
        "Original magnification": "1000x"
    },
    "cs0476": {
        "Material name": "Carbon steel, 1.0% C, aluminum treated",
        "Material type": "Carbon steel, general",
        "Composition": "0.99 C; 0.23 Si; 0.34 Mn (wt%)",
        "Condition": "Heat treated",
        "Condition details": "Austenitized at 1 deg C (183 deg F), water quenched, heated in air at 65 deg C (12 deg F) for 35 h, air cooled",
        "Properties": "Hardness 120 HV; graphite 10 vol%",
        "Description": "Secondary graphitization (images 1 to 6) in which cementite is not only spheroidized when a steel is heated for lengthy periods at subcritical temperatures but is also replaced by irregularly shaped nodules of graphite. Graphitization commenced in this steel after quite short heating times (approximately 1 h) at 650 deg C (1200 deg F) and continued for about 500 h, by which time approximately 10 vol% of graphite was present, but not all of the cementite had decomposed (image 6). Graphite nodules are small and could be taken for nonmetallic inclusions at low magnification (for example, image 3). They are best identified by their feathery outline observable at high magnification (image 4), but the specimen must be prepared to retain the graphite completely before this will be apparent. /nHardness decreases progressively throughout the graphitization process. Undeoxidized steels are highly resistant to graphitization. Deoxidized steels are susceptible, particularly those treated with aluminum.",
        "Photo method": "Light microscope (Optical)",
        "Original magnification": "1000x"
    },
    "cs0477": {
        "Material name": "Carbon steel, 1.0% C, aluminum treated",
        "Material type": "Carbon steel, general",
        "Composition": "0.99 C; 0.23 Si; 0.34 Mn (wt%)",
        "Condition": "Heat treated",
        "Condition details": "Austenitized at 1 deg C (183 deg F), water quenched, heated in air at 75 deg C (138 deg F) for 5 h, air cooled",
        "Properties": "Hardness 160 HV; graphite 0 vol%",
        "Description": "Graphitization occurs at a maximum rate between 600 and 700 deg C (1110 and 1290 deg F). Graphitization does not occur above the A1 temperature unless prior graphite nuclei are present. No graphitization occurred in the steel in this series after 50 h at 750 deg C (1380 deg F) (compare images 7 and 8 with images 3 and 4). The small spots in image 7 are nonmetallic inclusions.",
        "Photo method": "Light microscope (Optical)",
        "Original magnification": "1000x"
    },
    "cs0478": {
        "Material name": "Patented wire, 0.6% C",
        "Material type": "Carbon steel, general",
        "Composition": "0.59 C; 0.06 Si; 0.67 Mn (wt%)",
        "Condition": "Cold worked",
        "Condition details": "Air quenched and drawn to 85% reduction in area",
        "Properties": "Hardness 450 HV",
        "Description": "Cold-drawn high-carbon steel wire with essentially pearlitic structures has the highest strength of any available metallic material. For lower-strength grades of this type, rod stock is austenitized, air cooled (image 1), and then cold drawn (image 2). Structures of cold-drawn wires cannot be resolved and different grades cannot be readily distinguished by light microscopy, although the general nature of the structure can be recognized.",
        "Photo method": "Light microscope (Optical)",
        "Original magnification": "2000x"
    },
    "cs0479": {
        "Material name": "Patented wire, 0.6% C",
        "Material type": "Carbon steel, general",
        "Composition": "0.59 C; 0.06 Si; 0.67 Mn (wt%)",
        "Condition": "Cold worked",
        "Condition details": "Lead quenched to 5 deg C (93 deg F) and drawn to 85% reduction in area",
        "Properties": "Hardness 600 HV",
        "Description": "Structures of cold-drawn wires cannot be resolved and different grades cannot be readily distinguished by light microscopy, although the general nature of the structure can be recognized.",
        "Photo method": "Light microscope (Optical)",
        "Original magnification": "2000x"
    },
    "cs0480": {
        "Material name": "Patented wire, 0.8% C",
        "Material type": "Carbon steel, general",
        "Composition": "0.81 C; 0.24 Si; 0.66 Mn (wt%)",
        "Condition": "Cold worked",
        "Condition details": "Lead quenched to 5 deg C (93 deg F) and drawn to 65% reduction in area",
        "Properties": "Hardness 420 HV",
        "Description": "Structures of cold-drawn wires cannot be resolved and different grades cannot be readily distinguished by light microscopy, although the general nature of the structure can be recognized.",
        "Photo method": "Light microscope (Optical)",
        "Original magnification": "2000x"
    },
    "cs0482": {
        "Material name": "Carbon steel, 0.8% C",
        "Material type": "Carbon steel, general",
        "Composition": "0.81 C; 0.08 Si; 0.65 Mn (wt%)",
        "Condition": "Heat treated",
        "Condition details": "Normalized from 85 deg C (156 deg F), heated at 65 deg C (12 deg F) for 36 h, air cooled",
        "Properties": "Hardness 180 HV",
        "Description": "Cementite becoming more spherical in shape with time at 650 deg C (1200 deg F). Cementite plates in some but not all of the pearlite colonies break up into smaller plates after several hours at temperature (compare images 1 and 2), and more colonies progressively break up in this way with further heating. Heating for more than 200 h is necessary for all colonies to be effected (images 4 and 5). Some portions of individual pearlite colonies resist breakup much longer than others. Once a colony starts to break up, the cementite becomes progressively more spherical in shape with heating time (images 2, 3, and 4), and the average diameter of these spheres becomes larger with additional time (images 4, 5, and 6). The sequence of events at lower (image 7) and higher (image 8) temperatures is the same, but the time required to achieve a given degree of spheroidization is approximately logarithmically related to temperature. Spheroidized structures are frequently desired to improve machinability and ductility and to develop a suitable structure for subsequent hardening treatments. /nMany of the spheroidized cementite particles are located at ferritic brain boundaries. The particles located at grain boundaries are somewhat angular in outline (particles B, C, and D) and only particles located within the grains are reasonably circular in section, indicative of a truly spherical shape (particle A).",
        "Photo method": "Light microscope (Optical)",
        "Original magnification": "2000x"
    },
    "cs0485": {
        "Material name": "Carbon steel, 1.4% C, aluminum treated",
        "Material type": "Carbon steel, general",
        "Composition": "1.42 C; 0.17 Si; 0.34 Mn; 0.16 Cr; 0.006 Al (wt%)",
        "Condition": "Heat treated",
        "Condition details": "Austenitized at 12 deg C (219 deg F), cooled at 3 deg C/h (54 deg F/h)",
        "Properties": "Hardness 275 HV",
        "Description": "Graphitization occurs to different extents in apparently similar steels. The four aluminum-treated hypereutectoid steels illustrated in images 1 to 8 are of closely similar composition by commercial standards and were subjected to the same thermal cycles. The steels all graphitized during slow cooling from 1200 deg C (2190 deg F), but the volume fraction and morphology of the graphite that formed varied considerably. Only a negligibly small volume fraction of graphite formed in one steel (images 1 and 2), and a much larger volume fraction of larger graphite nodules that clearly had grown radially from a central nucleus formed in the second (images 3 and 4). A somewhat larger volume fraction of spherulites formed in the third (images 5 and 6), and a similar volume fraction of graphite formed in the fourth but almost entirely in the form of discontinuous grain-boundary allotriomorphs (images 7 and 8).",
        "Photo method": "Light microscope (Optical)",
        "Original magnification": "100x"
    },
    "cs0486": {
        "Material name": "Carbon steel, 1.4% C, aluminum treated",
        "Material type": "Carbon steel, general",
        "Composition": "1.42 C; 0.21 Si; 0.38 Mn; 0.02 Cr; 0.05 Al (wt%)",
        "Condition": "Heat treated",
        "Condition details": "Austenitized at 12 deg C (219 deg F), cooled at 3 deg C/h (54 deg F/h)",
        "Properties": "Hardness 285 HV",
        "Description": "Graphitization occurs to different extents in apparently similar steels. The four aluminum-treated hypereutectoid steels illustrated in images 1 to 8 are of closely similar composition by commercial standards and were subjected to the same thermal cycles. The steels all graphitized during slow cooling from 1200 deg C (2190 deg F), but the volume fraction and morphology of the graphite that formed varied considerably. Only a negligibly small volume fraction of graphite formed in one steel (images 1 and 2), and a much larger volume fraction of larger graphite nodules that clearly had grown radially from a central nucleus formed in the second (images 3 and 4). A somewhat larger volume fraction of spherulites formed in the third (images 5 and 6), and a similar volume fraction of graphite formed in the fourth but almost entirely in the form of discontinuous grain-boundary allotriomorphs (images 7 and 8).",
        "Photo method": "Light microscope (Optical)",
        "Original magnification": "100x"
    },
    "cs0487": {
        "Material name": "Carbon steel, 1.4% C, aluminum treated",
        "Material type": "Carbon steel, general",
        "Composition": "1.42 C; 0.21 Si; 0.48 Mn; 0.02 Cr; 0.002 Al (wt%)",
        "Condition": "Heat treated",
        "Condition details": "Austenitized at 12 deg C (219 deg F), cooled at 3 deg C/h (54 deg F/h)",
        "Properties": "Hardness 250 HV",
        "Description": "Graphitization occurs to different extents in apparently similar steels. The four aluminum-treated hypereutectoid steels illustrated in images 1 to 8 are of closely similar composition by commercial standards and were subjected to the same thermal cycles. The steels all graphitized during slow cooling from 1200 deg C (2190 deg F), but the volume fraction and morphology of the graphite that formed varied considerably. Only a negligibly small volume fraction of graphite formed in one steel (images 1 and 2), and a much larger volume fraction of larger graphite nodules that clearly had grown radially from a central nucleus formed in the second (images 3 and 4). A somewhat larger volume fraction of spherulites formed in the third (images 5 and 6), and a similar volume fraction of graphite formed in the fourth but almost entirely in the form of discontinuous grain-boundary allotriomorphs (images 7 and 8).",
        "Photo method": "Light microscope (Optical)",
        "Original magnification": "100x"
    },
    "cs0488": {
        "Material name": "Carbon steel, 1.4% C, aluminum treated",
        "Material type": "Carbon steel, general",
        "Composition": "1.43 C; 0.25 Si; 0.36 Mn; 0.07 Cr; 0.005 Al (wt%)",
        "Condition": "Heat treated",
        "Condition details": "Austenitized at 12 deg C (219 deg F), cooled at 3 deg C/h (54 deg F/h)",
        "Properties": "Hardness 250 HV",
        "Description": "Graphitization occurs to different extents in apparently similar steels. The four aluminum-treated hypereutectoid steels illustrated in images 1 to 8 are of closely similar composition by commercial standards and were subjected to the same thermal cycles. The steels all graphitized during slow cooling from 1200 deg C (2190 deg F), but the volume fraction and morphology of the graphite that formed varied considerably. Only a negligibly small volume fraction of graphite formed in one steel (images 1 and 2), and a much larger volume fraction of larger graphite nodules that clearly had grown radially from a central nucleus formed in the second (images 3 and 4) A somewhat larger volume fraction of spherulites formed in the third (images 5 and 6), and a similar volume fraction of graphite formed in the fourth but almost entirely in the form of discontinuous grain-boundary allotriomorphs (images 7 and 8).",
        "Photo method": "Light microscope (Optical)",
        "Original magnification": "100x"
    },
    "cs0489": {
        "Material name": "Carbon steel, 0.5% C, silicon deoxidized",
        "Material type": "Carbon steel, general",
        "Composition": "0.50 C; 0.06 Si; 0.7 Mn (wt%)",
        "Condition": "Heat treated",
        "Condition details": "Austenitized for 1 h at 85 deg C (156 deg F), cooled at 3 deg C/h (54 deg F/h)",
        "Properties": "Hardness 180 HV; grain size ASTM No. 5",
        "Description": "Austenite grain-growth characteristics representative of coarse-grained hypoeutectoid steel are illustrated in images 1 to 6. The size of the austenite grains increases continuously and progressively as the austenitizing temperature is raised above the A3 temperature (images 1 to 5). What would be regarded as a large grain size eventually is reached (image 5).",
        "Photo method": "Light microscope (Optical)",
        "Original magnification": "100x"
    },
    "cs0490": {
        "Material name": "Carbon steel, 0.5% C, silicon deoxidized",
        "Material type": "Carbon steel, general",
        "Composition": "0.50 C; 0.06 Si; 0.7 Mn (wt%)",
        "Condition": "Heat treated",
        "Condition details": "Austenitized for 1 h at 9 deg C (165 deg F), cooled at 3 deg C/h (54 deg F/h)",
        "Properties": "Hardness 180 HV; grain size ASTM No. 3",
        "Description": "Austenite grain-growth characteristics representative of coarse-grained hypoeutectoid steel are illustrated in images 1 to 6. The size of the austenite grains increases continuously and progressively as the austenitizing temperature is raised above the A3 temperature (images 1 to 5). What would be regarded as a large grain size eventually is reached (image 5).",
        "Photo method": "Light microscope (Optical)",
        "Original magnification": "100x"
    },
    "cs0491": {
        "Material name": "Carbon steel, 0.5% C, silicon deoxidized",
        "Material type": "Carbon steel, general",
        "Composition": "0.50 C; 0.06 Si; 0.7 Mn (wt%)",
        "Condition": "Heat treated",
        "Condition details": "Austenitized for 1 h at 11 deg C (21 deg F), cooled at 3 deg C/h (54 deg F/h)",
        "Properties": "Hardness 180 HV; grain size ASTM No. 1",
        "Description": "Austenite grain-growth characteristics representative of coarse-grained hypoeutectoid steel are illustrated in images 1 to 6. The size of the austenite grains increases continuously and progressively as the austenitizing temperature is raised above the A3 temperature (images 1 to 5). What would be regarded as a large grain size eventually is reached (image 5).",
        "Photo method": "Light microscope (Optical)",
        "Original magnification": "100x"
    },
    "cs0492": {
        "Material name": "Carbon steel, 0.5% C, silicon deoxidized",
        "Material type": "Carbon steel, general",
        "Composition": "0.50 C; 0.06 Si; 0.7 Mn (wt%)",
        "Condition": "Heat treated",
        "Condition details": "Austenitized for 1 h at 12 deg C (219 deg F), cooled at 3 deg C/h (54 deg F/h)",
        "Properties": "Hardness 180 HV; grain size ASTM No. 0",
        "Description": "Austenite grain-growth characteristics representative of coarse-grained hypoeutectoid steel are illustrated in images 1 to 6. The size of the austenite grains increases continuously and progressively as the austenitizing temperature is raised above the A3 temperature (images 1 to 5). What would be regarded as a large grain size eventually is reached (image 5).",
        "Photo method": "Light microscope (Optical)",
        "Original magnification": "100x"
    },
    "cs0493": {
        "Material name": "Carbon steel, 0.5% C, silicon deoxidized",
        "Material type": "Carbon steel, general",
        "Composition": "0.50 C; 0.06 Si; 0.7 Mn (wt%)",
        "Condition": "Heat treated",
        "Condition details": "Austenitized for 1 h at 135 deg C (246 deg F), cooled at 3 deg C/h (54 deg F/h)",
        "Properties": "Hardness 180 HV; grain size ASTM No. 00",
        "Description": "Austenite grain-growth characteristics representative of coarse-grained hypoeutectoid steel are illustrated in images 1 to 6. The size of the austenite grains increases continuously and progressively as the austenitizing temperature is raised above the A3 temperature (images 1 to 5). What would be regarded as a large grain size eventually is reached (image 5).",
        "Photo method": "Light microscope (Optical)",
        "Original magnification": "100x"
    },
    "cs0494": {
        "Material name": "Carbon steel, 0.4% C",
        "Material type": "Carbon steel, general",
        "Condition": "Heat treated",
        "Condition details": "Austenitized at 14 deg C (255 deg F) and cooled",
        "Description": "A 0.4% C steel that has been cooled quickly enough to transform to lath martensite. Only one system of laths has formed in each crystal unit, and both the grains of austenite and the twins within these grains can be seen.",
        "Photo method": "Light microscope (Optical)",
        "Original magnification": "100x"
    },
    "cs0495": {
        "Material name": "Carbon steel, 0.15% C",
        "Material type": "Carbon steel, general",
        "Composition": "0.17 C; 0.41 Mn; 0.06 Si (wt%)",
        "Condition": "Heat treated",
        "Condition details": "Austenitized at 85 deg C (156 deg F), cooled at 3 deg C/h (54 deg F/h)",
        "Properties": "Hardness 105 HV",
        "Description": "The locations of austenite grain boundaries cannot be identified in a low-carbon hypoeutectoid steel in which a large volume fraction of massive ferrite forms during the cooling transformation. Nevertheless, changes may be apparent in the morphology and dimensions of the constituents present after cooling that can be qualitatively correlated with austenitic grain size (see images 1 to 8). The size of individual pearlite colonies and the spacing of the pearlite colonies progressively increase with increase in austenitizing temperature (images 1, 3, 5, and 7), and the ferrite increasingly is present in an acicular morphology. This is apparent in images 3 and 5 at the magnification used. The effects of etching in nital and picral reagents are also compared in images 1 to 8. The morphology and dimensions of the ferrite grains can be observed directly after etching with nital. An indirect indication of the ferrite morphology can be deduced from the spacing of the pearlite colonies after etching with picral, but the structure of the ferrite is not developed. The distribution of the pearlite colonies is somewhat better seen after etching with picral.",
        "Photo method": "Light microscope (Optical)",
        "Original magnification": "100x"
    },
    "cs0496": {
        "Material name": "Carbon steel, 0.15% C",
        "Material type": "Carbon steel, general",
        "Composition": "0.17 C; 0.41 Mn; 0.06 Si (wt%)",
        "Condition": "Heat treated",
        "Condition details": "Austenitized at 85 deg C (156 deg F), cooled at 3 deg C/h (54 deg F/h)",
        "Properties": "Hardness 105 HV",
