Repository: CamiloMartinezM/supervised-micrograph-segmentation

# Supervised Superpixel-Texton Approach for Micrograph Segmentation
**Method overview.** (1) 51 optical micrographs of hypoeutectoid steels are preprocessed and annotated with windows of pearlite and proeutectoid ferrite (PF). (2) The MR8 filter responses of the annotated pixels are clustered per class into K textons. (3) A new micrograph is cut into superpixels: every pixel votes for the class of its nearest texton, each superpixel takes the majority class, and pearlite is then split into ferrite and cementite. (4) The segmentation gives phase fractions, the pearlite interlamellar spacing from the 2-D DFT spectrum, and yield and tensile strength from structure–property relations.

File: data.json (part 14 of 35)
{
        "Description": "The locations of austenite grain boundaries cannot be identified in a low-carbon hypoeutectoid steel in which a large volume fraction of massive ferrite forms during the cooling transformation. Nevertheless, changes may be apparent in the morphology and dimensions of the constituents present after cooling that can be qualitatively correlated with austenitic grain size (see images 1 to 8). The size of individual pearlite colonies and the spacing of the pearlite colonies progressively increase with increase in austenitizing temperature (images 1, 3, 5, and 7), and the ferrite increasingly is present in an acicular morphology. This is apparent in images 3 and 5 at the magnification used. The effects of etching in nital and picral reagents are also compared in images 1 to 8. The morphology and dimensions of the ferrite grains can be observed directly after etching with nital. An indirect indication of the ferrite morphology can be deduced from the spacing of the pearlite colonies after etching with picral, but the structure of the ferrite is not developed. The distribution of the pearlite colonies is somewhat better seen after etching with picral.",
        "Photo method": "Light microscope (Optical)",
        "Original magnification": "100x"
    },
    "cs0497": {
        "Material name": "Carbon steel, 0.15% C",
        "Material type": "Carbon steel, general",
        "Composition": "0.17 C; 0.41 Mn; 0.06 Si (wt%)",
        "Condition": "Heat treated",
        "Condition details": "Austenitized at 9 deg C (165 deg F), cooled at 3 deg C/h (54 deg F/h)",
        "Properties": "Hardness 105 HV",
        "Description": "The locations of austenite grain boundaries cannot be identified in a low-carbon hypoeutectoid steel in which a large volume fraction of massive ferrite forms during the cooling transformation. Nevertheless, changes may be apparent in the morphology and dimensions of the constituents present after cooling that can be qualitatively correlated with austenitic grain size (see images 1 to 8). The size of individual pearlite colonies and the spacing of the pearlite colonies progressively increase with increase in austenitizing temperature (images 1, 3, 5, and 7), and the ferrite increasingly is present in an acicular morphology. This is apparent in images 3 and 5 at the magnification used. The effects of etching in nital and picral reagents are also compared in images 1 to 8. The morphology and dimensions of the ferrite grains can be observed directly after etching with nital. An indirect indication of the ferrite morphology can be deduced from the spacing of the pearlite colonies after etching with picral, but the structure of the ferrite is not developed. The distribution of the pearlite colonies is somewhat better seen after etching with picral.",
        "Photo method": "Light microscope (Optical)",
        "Original magnification": "100x"
    },
    "cs0498": {
        "Material name": "Carbon steel, 0.15% C",
        "Material type": "Carbon steel, general",
        "Composition": "0.17 C; 0.41 Mn; 0.06 Si (wt%)",
        "Condition": "Heat treated",
        "Condition details": "Austenitized at 9 deg C (165 deg F), cooled at 3 deg C/h (54 deg F/h)",
        "Properties": "Hardness 105 HV",
        "Description": "The locations of austenite grain boundaries cannot be identified in a low-carbon hypoeutectoid steel in which a large volume fraction of massive ferrite forms during the cooling transformation. Nevertheless, changes may be apparent in the morphology and dimensions of the constituents present after cooling that can be qualitatively correlated with austenitic grain size (see images 1 to 8). The size of individual pearlite colonies and the spacing of the pearlite colonies progressively increase with increase in austenitizing temperature (images 1, 3, 5, and 7), and the ferrite increasingly is present in an acicular morphology. This is apparent in images 3 and 5 at the magnification used. The effects of etching in nital and picral reagents are also compared in images 1 to 8. The morphology and dimensions of the ferrite grains can be observed directly after etching with nital. An indirect indication of the ferrite morphology can be deduced from the spacing of the pearlite colonies after etching with picral, but the structure of the ferrite is not developed. The distribution of the pearlite colonies is somewhat better seen after etching with picral.",
        "Photo method": "Light microscope (Optical)",
        "Original magnification": "100x"
    },
    "cs0499": {
        "Material name": "Carbon steel, 0.15% C",
        "Material type": "Carbon steel, general",
        "Composition": "0.17 C; 0.41 Mn; 0.06 Si (wt%)",
        "Condition": "Heat treated",
        "Condition details": "Austenitized at 1 deg C (183 deg F), cooled at 3 deg C/h (54 deg F/h)",
        "Properties": "Hardness 105 HV",
        "Description": "The locations of austenite grain boundaries cannot be identified in a low-carbon hypoeutectoid steel in which a large volume fraction of massive ferrite forms during the cooling transformation. Nevertheless, changes may be apparent in the morphology and dimensions of the constituents present after cooling that can be qualitatively correlated with austenitic grain size (see images 1 to 8). The size of individual pearlite colonies and the spacing of the pearlite colonies progressively increase with increase in austenitizing temperature (images 1, 3, 5, and 7), and the ferrite increasingly is present in an acicular morphology. This is apparent in images 3 and 5 at the magnification used. The effects of etching in nital and picral reagents are also compared in images 1 to 8. The morphology and dimensions of the ferrite grains can be observed directly after etching with nital. An indirect indication of the ferrite morphology can be deduced from the spacing of the pearlite colonies after etching with picral, but the structures of the ferrite is not developed. The distribution of the pearlite colonies is somewhat better seen after etching with picral.",
        "Photo method": "Light microscope (Optical)",
        "Original magnification": "100x"
    },
    "cs0500": {
        "Material name": "Carbon steel, 0.15% C",
        "Material type": "Carbon steel, general",
        "Composition": "0.17 C; 0.41 Mn; 0.06 Si (wt%)",
        "Condition": "Heat treated",
        "Condition details": "Austenitized at 1 deg C (183 deg F), cooled at 3 deg C/h (54 deg F/h)",
        "Properties": "Hardness 105 HV",
        "Description": "The locations of austenite grain boundaries cannot be identified in a low-carbon hypoeutectoid steel in which a large volume fraction of massive ferrite forms during the cooling transformation. Nevertheless, changes may be apparent in the morphology and dimensions of the constituents present after cooling that can be qualitatively correlated with austenitic grain size (see images 1 to 8). The size of individual pearlite colonies and the spacing of the pearlite colonies progressively increase with increase in austenitizing temperature (images 1, 3, 5, and 7), and the ferrite increasingly is present in an acicular morphology. This is apparent in images 3 and 5 at the magnification used. The effects of etching in nital and picral reagents are also compared in images 1 to 8. The morphology and dimensions of the ferrite grains can be observed directly after etching with nital. An indirect indication of the ferrite morphology can be deduced from the spacing of the pearlite colonies after etching with picral, but the structure of the ferrite is not developed. The distribution of the pearlite colonies is somewhat better seen after etching with picral.",
        "Photo method": "Light microscope (Optical)",
        "Original magnification": "100x"
    },
    "cs0501": {
        "Material name": "Carbon steel, 0.15% C",
        "Material type": "Carbon steel, general",
        "Composition": "0.17 C; 0.41 Mn; 0.06 Si (wt%)",
        "Condition": "Heat treated",
        "Condition details": "Austenitized at 11 deg C (21 deg F), cooled at 3 deg C/h (54 deg F/h)",
        "Properties": "Hardness 105 HV",
        "Description": "The locations of austenite grain boundaries cannot be identified in a low-carbon hypoeutectoid steel in which a large volume fraction of massive ferrite forms during the cooling transformation. Nevertheless, changes may be apparent in the morphology and dimensions of the constituents present after cooling that can be qualitatively correlated with austenitic grain size (see images 1 to 8). The size of individual pearlite colonies and the spacing of the pearlite colonies progressively increase with increase in austenitizing temperature (images 1, 3, 5, and 7), and the ferrite increasingly is present in an acicular morphology. This is apparent in images 3 and 5 at the magnification used. The effects of etching in nital and picral reagents are also compared in images 1 to 8. The morphology and dimensions of the ferrite grains can be observed directly after etching with nital. An indirect indication of the ferrite morphology can be deduced from the spacing of the pearlite colonies after etching with picral, but the structure of the ferrite is not developed. The distribution of the pearlite colonies is somewhat better seen after etching with picral.",
        "Photo method": "Light microscope (Optical)",
        "Original magnification": "100x"
    },
    "cs0502": {
        "Material name": "Carbon steel, 0.15% C",
        "Material type": "Carbon steel, general",
        "Composition": "0.17 C; 0.41 Mn; 0.06 Si (wt%)",
        "Condition": "Heat treated",
        "Condition details": "Austenitized at 11 deg C (21 deg F), cooled at 3 deg C/h (54 deg F/h)",
        "Properties": "Hardness 105 HV",
        "Description": "The locations of austenite grain boundaries cannot be identified in a low-carbon hypoeutectoid steel in which a large volume fraction of massive ferrite forms during the cooling transformation. Nevertheless, changes may be apparent in the morphology and dimensions of the constituents present after cooling that can be qualitatively correlated with austenitic grain size (see images 1 to 8). The size of individual pearlite colonies and the spacing of the pearlite colonies progressively increase with increase in austenitizing temperature (images 1, 3, 5, and 7), and the ferrite increasingly is present in an acicular morphology. This is apparent in images 3 and 5 at the magnification used. The effects of etching in nital and picral reagents are also compared in images 1 to 8. The morphology and dimensions of the ferrite grains can be observed directly after etching with nital. An indirect indication of the ferrite morphology can be deduced from the spacing of the pearlite colonies after etching with picral, but the structure of the ferrite is not developed. The distribution of the pearlite colonies is somewhat better seen after etching with picral.",
        "Photo method": "Light microscope (Optical)",
        "Original magnification": "100x"
    },
    "cs0503": {
        "Material name": "Carbon steel, 0.5% C, aluminum deoxidized",
        "Material type": "Carbon steel, general",
        "Composition": "0.43 C; 0.23 Si; 0.75 Mn (wt%)",
        "Condition": "Heat treated",
        "Condition details": "Austenitized for 1 h at 85 deg C (156 deg F), cooled at 3 deg C/h (54 deg F/h)",
        "Properties": "Hardness 180 HV; grain size ASTM No. 7",
        "Description": "Images 1 to 6 illustrate basic grain-growth characteristics of fine-grained hypoeutectoid steels. The austenite boundaries are delineated by the formation of allotriomorphs of proeutectoid ferrite during cooling. The austenite grains grow little, if at all, at temperatures up to about 950 deg C (1740 deg F) (images 1 to 3), but then, over a comparatively narrow temperature range, some of the grains grow markedly while the rest are unaffected (image 4). This is known as abnormal grain growth. Only comparatively large grains are soon present (image 5), and then normal grain growth occurs (image 6) with grain sizes similar to those developed in coarse-grained steels being obtained.",
        "Photo method": "Light microscope (Optical)",
        "Original magnification": "100x"
    },
    "cs0504": {
        "Material name": "Carbon steel, 0.5% C, aluminum deoxidized",
        "Material type": "Carbon steel, general",
        "Composition": "0.43 C; 0.23 Si; 0.75 Mn (wt%)",
        "Condition": "Heat treated",
        "Condition details": "Austenitized for 1 h at 9 deg C (165 deg F), cooled at 3 deg C/h (54 deg F/h)",
        "Properties": "Hardness 180 HV; grain size ASTM No. 7",
        "Description": "Images 1 to 6 illustrate basic grain-growth characteristics of fine-grained hypoeutectoid steels. The austenite boundaries are delineated by the formation of allotriomorphs of proeutectoid ferrite during cooling. The austenite grains grow little, if at all, at temperatures up to about 950 deg C (1740 deg F) (images 1 to 3), but then, over a comparatively narrow temperature range, some of the grains grow markedly while the rest are unaffected (image 4). This is known as abnormal grain growth. Only comparatively large grains are soon present (image 5), and then normal grain growth occurs (image 6) with grain sizes similar to those developed in coarse-grained steels being obtained.",
        "Photo method": "Light microscope (Optical)",
        "Original magnification": "100x"
    },
    "cs0505": {
        "Material name": "Carbon steel, 0.5% C, aluminum deoxidized",
        "Material type": "Carbon steel, general",
        "Composition": "0.43 C; 0.23 Si; 0.75 Mn (wt%)",
        "Condition": "Heat treated",
        "Condition details": "Austenitized for 1 h at 95 deg C (174 deg F), cooled at 3 deg C/h (54 deg F/h)",
        "Properties": "Hardness 180 HV; grain size ASTM No. 7 + 6",
        "Description": "Images 1 to 6 illustrate basic grain-growth characteristics of fine-grained hypoeutectoid steels. The austenite boundaries are delineated by the formation of allotriomorphs of proeutectoid ferrite during cooling. The austenite grains grow little, if at all, at temperatures up to about 950 deg C (1740 deg F) (images 1 to 3), but then, over a comparatively narrow temperature range, some of the grains grow markedly while the rest are unaffected (image 4). This is known as abnormal grain growth. Only comparatively large grains are soon present (image 5), and then normal grain growth occurs (image 6), with grain sizes similar to those developed in coarse-grained steels being obtained.",
        "Photo method": "Light microscope (Optical)",
        "Original magnification": "100x"
    },
    "cs0506": {
        "Material name": "Carbon steel, 0.5% C, aluminum deoxidized",
        "Material type": "Carbon steel, general",
        "Composition": "0.43 C; 0.23 Si; 0.75 Mn (wt%)",
        "Condition": "Heat treated",
        "Condition details": "Austenitized for 1 h at 1 deg C (183 deg F), cooled at 3 deg C/h (54 deg F/h)",
        "Properties": "Hardness 180 HV; grain size ASTM No. 7 + 3",
        "Description": "Images 1 to 6 illustrate basic grain-growth characteristics of fine-grained hypoeutectoid steels. The austenite boundaries are delineated by the formation of allotriomorphs of proeutectoid ferrite during cooling. The austenite grains grow little, if at all, at temperatures up to about 950 deg C (1740 deg F) (images 1 to 3), but then, over a comparatively narrow temperature range, some of the grains grow markedly while the rest are unaffected (image 4). This is known as abnormal grain growth. Only comparatively large grains are soon present (image 5), and then normal grain growth occurs (image 6), with grain sizes similar to those developed in coarse-grained steels being obtained.",
        "Photo method": "Light microscope (Optical)",
        "Original magnification": "100x"
    },
    "cs0507": {
        "Material name": "Carbon steel, 0.5% C, aluminum deoxidized",
        "Material type": "Carbon steel, general",
        "Composition": "0.43 C; 0.23 Si; 0.75 Mn (wt%)",
        "Condition": "Heat treated",
        "Condition details": "Austenitized for 1 h at 11 deg C (21 deg F), cooled at 3 deg C/h (54 deg F/h)",
        "Properties": "Hardness 180 HV; grain size ASTM No. 2",
        "Description": "Images 1 to 6 illustrate basic grain-growth characteristics of fine-grained hypoeutectoid steels. The austenite boundaries are delineated by the formation of allotriomorphs of proeutectoid ferrite during cooling. The austenite grains grow little, if at all, at temperatures up to about 950 deg C (1740 deg F) (images 1 to 3), but then, over a comparatively narrow temperature range, some of the grains grow markedly while the rest are unaffected (image 4). This is known as abnormal grain growth. Only comparatively large grains are soon present (image 5), and then normal grain growth occurs (image 6), with grain sizes similar to those developed in coarse-grained steels being obtained.",
        "Photo method": "Light microscope (Optical)",
        "Original magnification": "100x"
    },
    "cs0508": {
        "Material name": "Carbon steel, 0.5% C, aluminum deoxidized",
        "Material type": "Carbon steel, general",
        "Composition": "0.43 C; 0.23 Si; 0.75 Mn (wt%)",
        "Condition": "Heat treated",
        "Condition details": "Austenitized for 1 h at 12 deg C (219 deg F), cooled at 3 deg C/h (54 deg F/h)",
        "Properties": "Hardness 180 HV; grain size ASTM No. 0",
        "Description": "Images 1 to 6 illustrate basic grain-growth characteristics of fine-grained hypoeutectoid steels. The austenite boundaries are delineated by the formation of allotriomorphs of proeutectoid ferrite during cooling. The austenite grains grow little, if at all, at temperatures up to about 950 deg C (1740 deg F) (images 1 to 3), but then, over a comparatively narrow temperature range, some of the grains grow markedly while the rest are unaffected (image 4). This is known as abnormal grain growth. Only comparatively large grains are soon present (image 5), and then normal grain growth occurs (image 6), with grain sizes similar to those developed in coarse-grained steels being obtained.",
        "Photo method": "Light microscope (Optical)",
        "Original magnification": "100x"
    },
    "cs0509": {
        "Material name": "Carbon steel, 1.4% C, aluminum treated",
        "Material type": "Carbon steel, general",
        "Composition": "1.42 C; 0.21 Si; 0.36 Mn; 0.002 Al (wt%)",
        "Condition": "Heat treated",
        "Condition details": "Austenitized at 9 deg C (165 deg F), cooled at 3 deg C/h (54 deg F/h)",
        "Properties": "Acm approximately 965 deg C (1770 deg F); hardness 230 HV",
        "Description": "Aluminum-treated hypereutectoid steels exhibit fine-grained characteristics (images 1 to 8), but a complication arises because austenitization is most commonly carried out at temperatures between the A1 and Acm. The Acm temperature of this steel is approximately 965 deg C (1770 deg F). The cementite remaining undissolved at temperatures between A1 and Acm spheroidizes rapidly, even if initially present as grain-boundary allotriomorphs. The undissolved cementite is seen as bands of approximately spherical particles in images 1 and 2. The cementite dissolved during austenitization precipitates during cooling as partly continuous allotriomorphs, which adequately delineate the pre-existing austenite grain boundaries. A comparatively small austenitic grain size is produced when austenitization is carried out below the Acm temperature (image 1). All the cementite dissolves at temperatures above Acm and reprecipitates on cooling as continuous allotriomorphs, which again delineate the austenite grain boundaries (image 3). Comparatively small austenite grains are formed at temperatures up to about 1100 deg C (2010 deg F) (images 3 and 5), and abnormal grain growth occurs at higher temperatures, producing very large grains (image 7). The dark areas in images 1 to 8, principally along the boundary allotriomorphs but also within the grains, are nodules of graphite produced by decomposition of cementite during slow cooling below the A1 temperature.",
        "Photo method": "Light microscope (Optical)",
        "Original magnification": "100x"
    },
    "cs0510": {
        "Material name": "Carbon steel, 1.4% C, aluminum treated",
        "Material type": "Carbon steel, general",
        "Composition": "1.42 C; 0.21 Si; 0.36 Mn; 0.002 Al (wt%)",
        "Condition": "Heat treated",
        "Condition details": "Austenitized at 1 deg C (183 deg F), cooled at 3 deg C/h (54 deg F/h)",
        "Properties": "Acm approximately 965 deg C (1770 deg F); hardness 250 HV",
        "Description": "Aluminum-treated hypereutectoid steels exhibit fine-grained characteristics (images 1 to 8), but a complication arises because austenitization is most commonly carried out at temperatures between the A1 and Acm. The Acm temperature of this steel is approximately 965 deg C (1770 deg F). The cementite remaining undissolved at temperatures between A1 and Acm spheroidizes rapidly, even if initially present as grain-boundary allotriomorphs. The undissolved cementite is seen as bands of approximately spherical particles in images 1 and 2. The cementite dissolved during austenitization precipitates during cooling as partly continuous allotriomorphs, which adequately delineate the pre-existing austenite grain boundaries. A comparatively small austenitic grain size is produced when austenitization is carried out below the Acm temperature (image 1). All the cementite dissolves at temperatures above Acm and reprecipitates on cooling as continuous allotriomorphs, which again delineate the austenite grain boundaries (image 3). Comparatively small austenite grains are formed at temperatures up to about 1100 deg C (2010 deg F) (images 3 and 5), and abnormal grain growth occurs at higher temperatures, producing very large grains (image 7). The dark areas in images 1 to 8, principally along the boundary allotriomorphs but also within the grains, are nodules of graphite produced by decomposition of cementite during slow cooling below the A1 temperature.",
        "Photo method": "Light microscope (Optical)",
        "Original magnification": "100x"
    },
    "cs0511": {
        "Material name": "Carbon steel, 1.4% C, aluminum treated",
        "Material type": "Carbon steel, general",
        "Composition": "1.42 C; 0.21 Si; 0.36 Mn; 0.002 Al (wt%)",
        "Condition": "Heat treated",
        "Condition details": "Austenitized at 11 deg C (21 deg F), cooled at 3 deg C/h (54 deg F/h)",
        "Properties": "Acm approximately 965 deg C (1770 deg F); hardness 250 HV",
        "Description": "Aluminum-treated hypereutectoid steels exhibit fine-grained characteristics (images 1 to 8), but a complication arises because austenitization is most commonly carried out at temperatures between the A1 and Acm. The Acm temperature of this steel is approximately 965 deg C (1770 deg F). The cementite remaining undissolved at temperatures between A1 and Acm spheroidizes rapidly, even if initially present as grain-boundary allotriomorphs. The undissolved cementite is seen as bands of approximately spherical particles in images 1 and 2. The cementite dissolved during austenitization precipitates during cooling as partly continuous allotriomorphs, which adequately delineate the pre-existing austenite grain boundaries. A comparatively small austenitic grain size is produced when austenitization is carried out below the Acm temperature (image 1). All the cementite dissolves at temperatures above Acm and reprecipitates on cooling as continuous allotriomorphs, which again delineate the austenite grain boundaries (image 3). Comparatively small austenite grains are formed at temperatures up to about 1100 deg C (2010 deg F) (images 3 and 5), and abnormal grain growth occurs at higher temperatures producing very large grains (image 7). The dark areas in images 1 to 8, principally along the boundary allotriomorphs but also within the grains, are nodules of graphite produced by decomposition of cementite during slow cooling below the A1 temperature.",
        "Photo method": "Light microscope (Optical)",
        "Original magnification": "100x"
    },
    "cs0512": {
        "Material name": "Carbon steel, 1.4% C, aluminum treated",
        "Material type": "Carbon steel, general",
        "Composition": "1.42 C; 0.21 Si; 0.36 Mn; 0.002 Al (wt%)",
        "Condition": "Heat treated",
        "Condition details": "Austenitized at 12 deg C (219 deg F), cooled at 3 deg C/h (54 deg F/h)",
        "Properties": "Acm approximately 965 deg C (1770 deg F); hardness 250 HV",
        "Description": "Aluminum-treated hypereutectoid steels exhibit fine-grained characteristics (images 1 to 8), but a complication arises because austenitization is most commonly carried out at temperatures between the A1 and Acm. The Acm temperature of this steel is approximately 965 deg C (1770 deg F). The cementite remaining undissolved at temperatures between A1 and Acm spheroidizes rapidly, even if initially present as grain-boundary allotriomorphs. The undissolved cementite is seen as bands of approximately spherical particles in images 1 and 2. The cementite dissolved during austenitization precipitates during cooling as partly continuous allotriomorphs, which adequately delineate the pre-existing austenite grain boundaries. A comparatively small austenitic grain size is produced when austenitization is carried out below the Acm temperature (image 1). All the cementite dissolves at temperatures above Acm and reprecipitates on cooling as continuous allotriomorphs, which again delineate the austenite grain boundaries (image 3). Comparatively small austenite grains are formed at temperatures up to about 1100 deg C (2010 deg F) (images 3 and 5), and abnormal grain growth occurs at higher temperatures, producing very large grains (image 7). The dark areas in images 1 to 8, principally along the boundary allotriomorphs but also within the grains, are nodules of graphite produced by decomposition of cementite during slow cooling below the A1 temperature.",
        "Photo method": "Light microscope (Optical)",
        "Original magnification": "100x"
    },
    "cs0513": {
        "Material name": "Carbon steel, 0.5% C",
        "Material type": "Carbon steel, general",
        "Composition": "0.50 C; 0.06 Si; 0.07 Mn (wt%)",
        "Condition": "Heat treated",
        "Condition details": "Austenitic grain size initially ASTM No. ; re-austenitized one cycle at 95 deg C (174 deg F) for 1 h, cooled at 3 deg C/h (54 deg F/h)",
        "Properties": "Hardness 180 HV",
        "Description": "The austenitic grain size of coarse-grained material can be reduced by re-austenitizing at a temperature lower than that at which the coarse grains were produced. This is known as a grain-refining treatment. The very large grains in a material produced during austenitization at 1350 deg C (2460 deg F) are replaced by much smaller grains of somewhat variable size during a singe re-austenitizing treatment at 950 deg C (1740 deg F) (image 1). These grains are larger than those produced during an initial austenitization at a similar temperature. A comparable grain size is produced, however, when this re-austenitization treatment is repeated; also the grains are comparatively uniform in size (image 2). The grain coarsening has, in effect, been reduced. Several re-austenitization cycles are required to achieve full grain refinement when material of moderate grain size, such as that illustrated in image 2, is re-austenitized for a short period at a temperature slightly above A3 (images 3 and 4).",
        "Photo method": "Light microscope (Optical)",
        "Original magnification": "100x"
    },
    "cs0514": {
        "Material name": "Carbon steel, 0.5% C",
        "Material type": "Carbon steel, general",
        "Composition": "0.50 C; 0.06 Si; 0.07 Mn (wt%)",
        "Condition": "Heat treated",
        "Condition details": "Austenitic grain size initially ASTM No. ; re-austenitized two cycles at 95 deg C (174 deg F) for 1 h, cooled at 3 deg C/h (54 deg F/h)",
        "Properties": "Hardness 180 HV",
        "Description": "The austenitic grain size of coarse-grained material can be reduced by re-austenitizing at a temperature lower than that at which the coarse grains were produced. This is known as a grain-refining treatment. The very large grains in a material produced during austenitization at 1350 deg C (2460 deg F) are replaced by much smaller grains of somewhat variable size during a singe re-austenitizing treatment at 950 deg C (1740 deg F) (image 1). These grains are larger than those produced during an initial austenitization at a similar temperature. A comparable grain size is produced, however, when this re-austenitization treatment is repeated; also the grains are comparatively uniform in size (image 2). The grain coarsening has, in effect, been reduced. Several re-austenitization cycles are required to achieve full grain refinement when material of moderate grain size, such as that illustrated in image 2, is re-austenitized for a short period at a temperature slightly above A3 (images 3 and 4).",
        "Photo method": "Light microscope (Optical)",
        "Original magnification": "100x"
    },
    "cs0515": {
        "Material name": "Carbon steel, 0.5% C",
        "Material type": "Carbon steel, general",
        "Composition": "0.50 C; 0.06 Si; 0.07 Mn (wt%)",
        "Condition": "Heat treated",
        "Condition details": "Austenitic grain size initially ASTM No. ; re-austenitized one cycle at 81 deg C (149 deg F) for 5 min, cooled in air",
        "Description": "The austenitic grain size of coarse-grained material can be reduced by re-austenitizing at a temperature lower than that at which the coarse grains were produced. This is known as a grain-refining treatment. The very large grains in a material produced during austenitization at 1350 deg C (2460 deg F) are replaced by much smaller grains of somewhat variable size during a singe re-austenitizing treatment at 950 deg C (1740 deg F) (image 1). These grains are larger than those produced during an initial austenitization at a similar temperature. A comparable grain size is produced, however, when this re-austenitization treatment is repeated; also the grains are comparatively uniform in size (image 2). The grain coarsening has, in effect, been reduced. Several re-austenitization cycles are required to achieve full grain refinement when material of moderate grain size, such as that illustrated in image 2, is re-austenitized for a short period at a temperature slightly above A3 (images 3 and 4).",
        "Photo method": "Light microscope (Optical)",
        "Original magnification": "100x"
    },
    "cs0516": {
        "Material name": "Carbon steel, 0.5% C",
        "Material type": "Carbon steel, general",
        "Composition": "0.50 C; 0.06 Si; 0.07 Mn (wt%)",
        "Condition": "Heat treated",
        "Condition details": "Austenitic grain size initially ASTM No. ; re-austenitized three cycles at 81 deg C (149 deg F) for 5 min, cooled in air",
        "Properties": "Hardness 220 HV",
        "Description": "The austenitic grain size of coarse-grained material can be reduced by re-austenitizing at a temperature lower than that at which the coarse grains were produced. This is known as a grain-refining treatment. The very large grains in a material produced during austenitization at 1350 deg C (2460 deg F) are replaced by much smaller grains of somewhat variable size during a singe re-austenitizing treatment at 950 deg C (1740 deg F) (image 1). These grains are larger than those produced during an initial austenitization at a similar temperature. A comparable grain size is produced, however, when this re-austenitization treatment is repeated; also the grains are comparatively uniform in size (image 2). The grain coarsening has, in effect, been reduced. Several re-austenitization cycles are required to achieve full grain refinement when material of moderate grain size, such as that illustrated in image 2, is re-austenitized for a short period at a temperature slightly above A3 (images 3 and 4).",
        "Photo method": "Light microscope (Optical)",
        "Original magnification": "100x"
    },
    "cs0517": {
        "Material name": "Carbon steel, 0.5% C",
        "Material type": "Carbon steel, general",
        "Composition": "0.50 C; 0.06 Si; 0.07 Mn (wt%)",
        "Condition": "Heat treated",
        "Condition details": "Austenitic grain size initially ASTM No. ; re-austenitized three cycles at 81 deg C (149 deg F) for 5 min, cooled in air, then austenitized one cycle at 81 deg C (149 deg F) for 6 s, cooled in air",
        "Description": "Images 5 to 8 illustrate an austenitization cycle developed by R.A. Grange (Trans. Amer. Soc. Metals, 1966, Vol 59 (No. 26)) that results in considerable grain refinement. The starting structure is that shown in image 4. The material is heated to the minimum possible temperature for austenitization (just above the A3 temperature) for a time (20 to 30 s) that is long enough to ensure austenitization of the pearlitic regions yet not long enough to permit absorption of the proeutectoid ferrite. The structure obtained after a single cycle is shown in image 5. A network residual from the original proeutectoid ferrite is still apparent, but the original pearlitic regions have been replaced by an arrangement of pearlite and grain-boundary allotriomorphs of ferrite characteristic of a very small austenitic grain size. The network residual from the original proeutectoid ferrite gradually disappears if the cycle is repeated several times (images 6 and 7) until eventually a uniform structure with a very small austenitic grain size is obtained (image 9).",
        "Photo method": "Light microscope (Optical)",
        "Original magnification": "100x"
    },
    "cs0518": {
        "Material name": "Carbon steel, 0.5% C",
        "Material type": "Carbon steel, general",
        "Composition": "0.50 C; 0.06 Si; 0.07 Mn (wt%)",
        "Condition": "Heat treated",
        "Condition details": "Austenitic grain size initially ASTM No. ; re-austenitized three cycles at 81 deg C (149 deg F) for 5 min, cooled in air, then austenitized two cycles at 81 deg C (149 deg F) for 6 s, cooled in air",
        "Properties": "Hardness 215 HV",
        "Description": "Images 5 to 8 illustrate an austenitization cycle developed by R.A. Grange (Trans. Amer. Soc. Metals, 1966, Vol 59 (No. 26)) that results in considerable grain refinement. The starting structure is that shown in image 4. The material is heated to the minimum possible temperature for austenitization (just above the A3 temperature) for a time (20 to 30 s) that is long enough to ensure austenitization of the pearlitic regions yet not long enough to permit absorption of the proeutectoid ferrite. The structure obtained after a single cycle is shown in image 5. A network residual from the original proeutectoid ferrite is still apparent, but the original pearlitic regions have been replaced by an arrangement of pearlite and grain-boundary allotriomorphs of ferrite characteristic of a very small austenitic grain size. The network residual from the original proeutectoid ferrite gradually disappears if the cycle is repeated several times (images 6 and 7) until eventually a uniform structure with a very small austenitic grain size is obtained (image 9).",
        "Photo method": "Light microscope (Optical)",
        "Original magnification": "100x"
    },
    "cs0519": {
        "Material name": "Carbon steel, 0.5% C",
        "Material type": "Carbon steel, general",
        "Composition": "0.50 C; 0.06 Si; 0.07 Mn (wt%)",
        "Condition": "Heat treated",
        "Condition details": "Austenitic grain size initially ASTM No. ; re-austenitized three cycles at 81 deg C (149 deg F) for 5 min, cooled in air, then austenitized four cycles at 81 deg C (149 deg F) for 6 s, cooled in air",
        "Properties": "Hardness 210 HV",
        "Description": "Images 5 to 8 illustrate an austenitization cycle developed by R.A. Grange (Trans. Amer. Soc. Metals, 1966, Vol 59 (No. 26)) that results in considerable grain refinement. The starting structure is that shown in image 4. The material is heated to the minimum possible temperature for austenitization (just above the A3 temperature) for a time (20 to 30 s) that is long enough to ensure austenitization of the pearlitic regions yet not long enough to permit absorption of the proeutectoid ferrite. The structure obtained after a single cycle is shown in image 5. A network residual from the original proeutectoid ferrite is still apparent, but the original pearlitic regions have been replaced by an arrangement of pearlite and grain-boundary allotriomorphs of ferrite characteristic of a very small austenitic grain size. The network residual from the original proeutectoid ferrite gradually disappears if the cycle is repeated several times (images 6 and 7) until eventually a uniform structure with a very small austenitic grain size is obtained (image 9).",
        "Photo method": "Light microscope (Optical)",
        "Original magnification": "100x"
    },
    "cs0520": {
        "Material name": "Carbon steel, 0.5% C",
        "Material type": "Carbon steel, general",
        "Composition": "0.50 C; 0.06 Si; 0.07 Mn (wt%)",
        "Condition": "Heat treated",
        "Condition details": "Austenitic grain size initially ASTM No. ; re-austenitized three cycles at 81 deg C (149 deg F) for 5 min, cooled in air, then austenitized six cycles at 81 deg C (149 deg F) for 6 s, cooled in air",
        "Properties": "Hardness 205 HV",
        "Description": "Images 5 to 8 illustrate an austenitization cycle developed by R.A. Grange (Trans. Amer. Soc. Metals, 1966, Vol 59 (No. 26)) that results in considerable grain refinement. The starting structure is that shown in image 4. The material is heated to the minimum possible temperature for austenitization (just above the A3 temperature) for a time (20 to 30 s) that is long enough to ensure austenitization of the pearlitic regions yet not long enough to permit absorption of the proeutectoid ferrite. The structure obtained after a single cycle is shown in image 5. A network residual from the original proeutectoid ferrite is still apparent, but the original pearlitic regions have been replaced by an arrangement of pearlite and grain-boundary allotriomorphs of ferrite characteristic of a very small austenitic grain size. The network residual from the original proeutectoid ferrite gradually disappears if the cycle is repeated several times (images 6 and 7) until eventually a uniform structure with a very small austenitic grain size is obtained (image 9).",
        "Photo method": "Light microscope (Optical)",
        "Original magnification": "100x"
    },
    "cs0521": {
        "Material name": "Carbon steel, 0.5% C, silicon deoxidized",
        "Material type": "Carbon steel, general",
        "Composition": "0.50 C; 0.06 Si; 0.7 Mn (wt%)",
        "Condition": "Heat treated",
        "Condition details": "Austenitized for 1 h at 14 deg C (255 deg F), cooled at 3 deg C/h (54 deg F/h)",
        "Description": "Fissures developed along liquated grain boundaries. These fissures may fill with oxide, and their surfaces may decarburize if they extend to an external surface that is exposed to an oxidizing atmosphere.",
        "Photo method": "Light microscope (Optical)",
        "Original magnification": "100x"
    },
    "cs0522": {
