Repository: CamiloMartinezM/supervised-micrograph-segmentation

# Supervised Superpixel-Texton Approach for Micrograph Segmentation
**Method overview.** (1) 51 optical micrographs of hypoeutectoid steels are preprocessed and annotated with windows of pearlite and proeutectoid ferrite (PF). (2) The MR8 filter responses of the annotated pixels are clustered per class into K textons. (3) A new micrograph is cut into superpixels: every pixel votes for the class of its nearest texton, each superpixel takes the majority class, and pearlite is then split into ferrite and cementite. (4) The segmentation gives phase fractions, the pearlite interlamellar spacing from the 2-D DFT spectrum, and yield and tensile strength from structure–property relations.

File: data.json (part 15 of 35)
{
        "Material name": "Carbon steel, 0.5% C, silicon deoxidized",
        "Material type": "Carbon steel, general",
        "Composition": "0.50 C; 0.06 Si; 0.7 Mn (wt%)",
        "Condition": "Heat treated",
        "Condition details": "Austenitized for 1 h at 15 deg C (273 deg F), cooled at 3 deg C/h (54 deg F/h)",
        "Description": "Advanced stage of grain-boundary liquation occurring when a steel is heated to a temperature above its normal liquidus temperature. A comparatively thick layer along the austenitic grain boundaries then melts (image 4), and the molten material is in this case rich in carbon as well as in sulfur and phosphorus. A wide, segregated band rich in phosphorus also develops adjacent to the molten material. After cooling, the structure of the grain-boundary regions consists of a central band of iron-cementite eutectic containing dendrites of manganese sulfide (image 4) and an adjoining light-etching band that is the region of phosphorus segregation (images 4 and 5). The effects of grain-boundary liquation cannot be removed by heat treatment or mechanical treatment or by any combination of the two.",
        "Photo method": "Light microscope (Optical)",
        "Original magnification": "100x"
    },
    "cs0523": {
        "Material name": "Carbon steel, 1.4% C, aluminum treated",
        "Material type": "Carbon steel, general",
        "Composition": "1.42 C; 0.17 Si; 0.34 Mn; 0.16 Cr; 0.006 Al (wt%)",
        "Condition": "Heat treated",
        "Condition details": "Austenitized at 12 deg C (219 deg F), cooled at 3 deg C/h (54 deg F/h)",
        "Properties": "Hardness 275 HV",
        "Description": "Graphitization occurs to different extents in apparently similar steels. The four aluminum-treated hypereutectoid steels illustrated in images 1 to 8 are of closely similar composition by commercial standards and were subjected to the same thermal cycles. The steels all graphitized during slow cooling from 1200 deg C (2190 deg F), but the volume fraction and morphology of the graphite that formed varied considerably. Only a negligibly small volume fraction of graphite formed in one steel (images 1 and 2), and a much larger volume fraction of larger graphite nodules that clearly had grown radially from a central nucleus formed in the second (images 3 and 4). A somewhat larger volume fraction of spherulites formed in the third (images 5 and 6), and a similar volume fraction of graphite formed in the fourth but almost entirely in the form of discontinuous grain-boundary allotriomorphs (images 7 and 8).",
        "Photo method": "Light microscope (Optical)",
        "Original magnification": "500x"
    },
    "cs0524": {
        "Material name": "Carbon steel, 1.4% C, aluminum treated",
        "Material type": "Carbon steel, general",
        "Composition": "1.42 C; 0.21 Si; 0.38 Mn; 0.02 Cr; 0.05 Al (wt%)",
        "Condition": "Heat treated",
        "Condition details": "Austenitized at 12 deg C (219 deg F), cooled at 3 deg C/h (54 deg F/h)",
        "Properties": "Hardness 285 HV",
        "Description": "Graphitization occurs to different extents in apparently similar steels. The four aluminum-treated hypereutectoid steels illustrated in images 1 to 8 are of closely similar composition by commercial standards and were subjected to the same thermal cycles. The steels all graphitized during slow cooling from 1200 deg C (2190 deg F), but the volume fraction and morphology of the graphite that formed varied considerably. Only a negligibly small volume fraction of graphite formed in one steel (images 1 and 2), and a much larger volume fraction of larger graphite nodules that clearly had grown radially from a central nucleus formed in the second (images 3 and 4). A somewhat larger volume fraction of spherulites formed in the third (images 5 and 6), and a similar volume fraction of graphite formed in the fourth but almost entirely in the form of discontinuous grain-boundary allotriomorphs (images 7 and 8).",
        "Photo method": "Light microscope (Optical)",
        "Original magnification": "500x"
    },
    "cs0525": {
        "Material name": "Carbon steel, 1.4% C, aluminum treated",
        "Material type": "Carbon steel, general",
        "Composition": "1.42 C; 0.21 Si; 0.48 Mn; 0.02 Cr; 0.002 Al (wt%)",
        "Condition": "Heat treated",
        "Condition details": "Austenitized at 12 deg C (219 deg F), cooled at 3 deg C/h (54 deg F/h)",
        "Properties": "Hardness 250 HV",
        "Description": "Graphitization occurs to different extents in apparently similar steels. The four aluminum-treated hypereutectoid steels illustrated in images 1 to 8 are of closely similar composition by commercial standards and were subjected to the same thermal cycles. The steels all graphitized during slow cooling from 1200 deg C (2100 deg F), but the volume fraction and morphology of the graphite that formed varied considerably. Only a negligibly small volume fraction of graphite formed in one steel (images 1 and 2), and a much larger volume fraction of larger graphite nodules that clearly had grown radially from a central nucleus formed in the second (images 3 and 4). A somewhat larger volume fraction of spherulites formed in the third (images 5 and 6), and a similar volume fraction of graphite formed in the fourth but almost entirely in the form of discontinuous grain-boundary allotriomorphs (images 7 and 8).",
        "Photo method": "Light microscope (Optical)",
        "Original magnification": "500x"
    },
    "cs0526": {
        "Material name": "Carbon steel, 1.4% C, aluminum treated",
        "Material type": "Carbon steel, general",
        "Composition": "1.43 C; 0.25 Si; 0.36 Mn; 0.07 Cr; 0.005 Al (wt%)",
        "Condition": "Heat treated",
        "Condition details": "Austenitized at 12 deg C (219 deg F), cooled at 3 deg C/h (54 deg F/h)",
        "Properties": "Hardness 250 HV",
        "Description": "Graphitization occurs to different extents in apparently similar steels. The four aluminum-treated hypereutectoid steels illustrated in images 1 to 8 are of closely similar composition by commercial standards and were subjected to the same thermal cycles. The steels all graphitized during slow cooling from 1200 deg C (2190 deg F), but the volume fraction and morphology of the graphite that formed varied considerably. Only a negligibly small volume fraction of graphite formed in one steel (images 1 and 2), and a much larger volume fraction of larger graphite nodules that clearly had grown radially from a central nucleus formed in the second (images 3 and 4). A somewhat larger volume fraction of spherulites formed in the third (images 5 and 6), and a similar volume fraction of graphite formed in the fourth but almost entirely in the form of discontinuous grain-boundary allotriomorphs (images 7 and 8).",
        "Photo method": "Light microscope (Optical)",
        "Original magnification": "500x"
    },
    "cs0527": {
        "Material name": "Eutectoid steel, 0.8% C",
        "Material type": "Carbon steel, general",
        "Composition": "0.81 C; 0.07 Si; 0.65 Mn (wt%)",
        "Condition": "Tempered",
        "Condition details": "Isothermally transformed at 75 deg C (13 deg F), heated at 73 deg C (135 deg F) for 4 s, quenched in water, tempered at 2 deg C (392 deg F)",
        "Properties": "Hardness 720 HV",
        "Description": "Arrows indicate three individual austenite grains initiated in a single pearlite colony.",
        "Photo method": "Light microscope (Optical)",
        "Original magnification": "500x"
    },
    "cs0528": {
        "Material name": "Carbon steel, 0.4% C",
        "Material type": "Carbon steel, general",
        "Composition": "0.39 C; 0.22 Si; 0.75 Mn (wt%)",
        "Condition": "Annealed",
        "Condition details": "As annealed",
        "Properties": "Hardness 215 HV",
        "Description": "The structure that exists when the transformation of the pearlitic regions at temperatures above the A1 temperature is complete consists of regions of austenite, replacing the original areas of pearlite, and regions of unaffected proeutectoid ferrite (compare image 1 and 2).",
        "Photo method": "Light microscope (Optical)",
        "Original magnification": "500x"
    },
    "cs0529": {
        "Material name": "Carbon steel, 0.4% C",
        "Material type": "Carbon steel, general",
        "Composition": "0.39 C; 0.22 Si; 0.75 Mn (wt%)",
        "Condition": "Tempered",
        "Condition details": "Annealed, heated for 15 min at 74 deg C (1365 deg F), quenched in water, tempered at 2 deg C (392 deg F)",
        "Properties": "Hardness 440 HV",
        "Description": "The structure that exists when the transformation of the pearlitic regions at temperatures above the A1 temperature is complete consists of regions of austenite, replacing the original areas of pearlite, and regions of unaffected proeutectoid ferrite (compare image 1 and 2).",
        "Photo method": "Light microscope (Optical)",
        "Original magnification": "500x"
    },
    "cs0530": {
        "Material name": "Carbon steel, 0.4% C",
        "Material type": "Carbon steel, general",
        "Composition": "0.39 C; 0.22 Si; 0.75 Mn (wt%)",
        "Condition": "Tempered",
        "Condition details": "Annealed, heated for 15 min at 77 deg C (142 deg F), quenched in water, tempered at 2 deg C (392 deg F)",
        "Properties": "Hardness 640 HV",
        "Description": "Proeutectoid ferrite is absorbed progressively when the austenitizing temperature is raised.",
        "Photo method": "Light microscope (Optical)",
        "Original magnification": "500x"
    },
    "cs0531": {
        "Material name": "Carbon steel, 0.4% C",
        "Material type": "Carbon steel, general",
        "Composition": "0.39 C; 0.22 Si; 0.75 Mn (wt%)",
        "Condition": "Tempered",
        "Condition details": "Annealed, heated for 15 min at 795 deg C (1463 deg F), quenched in water, tempered at 2 deg C (392 deg F)",
        "Properties": "Hardness 660 HV",
        "Description": "Proeutectoid ferrite is completely absorbed when the A3 temperature is exceeded. The A3 temperature of this steel is about 780 deg C (1435 deg F).",
        "Photo method": "Light microscope (Optical)",
        "Original magnification": "500x"
    },
    "cs0532": {
        "Material name": "Carbon steel, 1.2% C",
        "Material type": "Carbon steel, general",
        "Composition": "1.20 C; 0.2 Si; 0.5 Mn (wt%)",
        "Condition": "Annealed",
        "Condition details": "Annealed from 97 deg C (178 deg F)",
        "Properties": "Hardness 200 HV",
        "Description": "Solution of proeutectoid cementite occurs progressively as the austenitizing temperature is raised from the A1 toward the Acm temperature, this being noticeable first by thinning of the grain-boundary films of cementite. Compare image 1 to image 3.",
        "Photo method": "Light microscope (Optical)",
        "Original magnification": "500x"
    },
    "cs0533": {
        "Material name": "Carbon steel, 1.2% C",
        "Material type": "Carbon steel, general",
        "Composition": "1.20 C; 0.2 Si; 0.5 Mn (wt%)",
        "Condition": "Tempered",
        "Condition details": "Annealed from 97 deg C (178 deg F), heated for 3 min at 75 deg C (138 deg F), quenched in water, tempered at 2 deg C (392 deg F) for 3 min",
        "Properties": "Hardness 705 HV",
        "Description": "Solution of the pearlitic cementite in the steel illustrated is not complete even after 30 min at 750 deg C (1380 deg F) (image 2) although the residual cementite has fully spheroidized. Solution of the pearlitic cementite is also not quite complete after 30 min at a temperature as high as 800 deg C (1470 deg F) (image 3). Films of cementite also become discontinuous (images 2 and 3) by a spheroidization mechanism. Darkest-etching areas were austenitic prior to quenching.",
        "Photo method": "Light microscope (Optical)",
        "Original magnification": "500x"
    },
    "cs0534": {
        "Material name": "Carbon steel, 1.2% C",
        "Material type": "Carbon steel, general",
        "Composition": "1.20 C; 0.2 Si; 0.5 Mn (wt%)",
        "Condition": "Tempered",
        "Condition details": "Annealed from 97 deg C (178 deg F), heated for 3 min at 8 deg C (147 deg F), quenched in water, tempered at 2 deg C (392 deg F) for 3 min",
        "Properties": "Hardness 715 HV",
        "Description": "Solution of the pearlitic cementite in the steel illustrated is not complete, even after 30 min at 750 deg C (1380 deg F) (image 2), although the residual cementite has fully spheroidized. Solution of the pearlitic cementite is also not quite complete after 30 min at a temperature as high as 800 deg C (1470 deg F) (image 3). Films of cementite also become discontinuous (images 2 and 3) by a spheroidization mechanism. Darkest-etching areas were austenitic prior to quenching.",
        "Photo method": "Light microscope (Optical)",
        "Original magnification": "500x"
    },
    "cs0535": {
        "Material name": "Carbon steel, 1.2% C",
        "Material type": "Carbon steel, general",
        "Composition": "1.20 C; 0.2 Si; 0.5 Mn (wt%)",
        "Condition": "Tempered",
        "Condition details": "Annealed from 97 deg C (178 deg F), heated for 3 min at 85 deg C (156 deg F), quenched in water, tempered at 2 deg C (392 deg F) for 3 min",
        "Properties": "Hardness 715 HV",
        "Description": "Only a few completely spheroidized particles of cementite remain out of solution after austenitizing this steel at 850 deg C (1560 deg F). Arrow indicates microcracks in martensite plates. Darkest-etching areas were austenitic prior to quenching.",
        "Photo method": "Light microscope (Optical)",
        "Original magnification": "500x"
    },
    "cs0536": {
        "Material name": "Carbon steel, 1.2% C",
        "Material type": "Carbon steel, general",
        "Composition": "1.20 C; 0.2 Si; 0.5 Mn (wt%)",
        "Condition": "Tempered",
        "Condition details": "Annealed from 97 deg C (178 deg F), heated for 3 min at 9 deg C (165 deg F), quenched in water, tempered at 2 deg C (392 deg F) for 3 min",
        "Properties": "Hardness 715 HV",
        "Description": "Solution of the proeutectoid cementite is complete in this steel after austenitizing at 900 deg C (1650 deg F), the Acm temperature of the steel being about 890 deg C (1635 deg F). Darkest-etching areas were austenitic prior to quenching. 1 vol% austenite",
        "Photo method": "Light microscope (Optical)",
        "Original magnification": "500x"
    },
    "cs0537": {
        "Material name": "Carbon steel, 1.2% C",
        "Material type": "Carbon steel, general",
        "Composition": "1.20 C; 0.2 Si; 0.5 Mn (wt%)",
        "Condition": "Tempered",
        "Condition details": "Annealed from 97 deg C (178 deg F), heated for 3 min at 9 deg C (165 deg F), quenched in water, tempered at 2 deg C (392 deg F) for 3 min",
        "Properties": "Hardness 715 HV",
        "Description": "Solution of the proeutectoid cementite is complete in this steel after austenitizing at 900 deg C (1650 deg F), the Acm temperature of the steel being about 890 deg C (1635 deg F). Darkest-etching areas were austenitic prior to quenching. 1 vol% austenite",
        "Photo method": "Light microscope (Optical)",
        "Original magnification": "500x"
    },
    "cs0538": {
        "Material name": "Carbon steel, 1.2% C",
        "Material type": "Carbon steel, general",
        "Composition": "1.20 C; 0.2 Si; 0.5 Mn (wt%)",
        "Condition": "Tempered",
        "Condition details": "Annealed from 97 deg C (178 deg F), heated for 3 min at 9 deg C (165 deg F), quenched in water, tempered at 2 deg C (392 deg F) for 3 min",
        "Properties": "Hardness 715 HV",
        "Description": "Solution of the proeutectoid cementite is complete in this steel after austenitizing at 900 deg C (1650 deg F), the Acm temperature of the steel being about 890 deg C (1635 deg F). Darkest-etching areas were austenitic prior to quenching. 1 vol% austenite",
        "Photo method": "Light microscope (Optical)",
        "Original magnification": "500x"
    },
    "cs0539": {
        "Material name": "Carbon steel, 1.2% C",
        "Material type": "Carbon steel, general",
        "Composition": "1.20 C; 0.2 Si; 0.5 Mn (wt%)",
        "Condition": "Tempered",
        "Condition details": "Annealed from 97 deg C (178 deg F), heated for 3 min at 1 deg C (183 deg F), quenched in water, tempered at 2 deg C (392 deg F) for 3 min",
        "Properties": "Hardness 715 HV",
        "Description": "Arrow indicates microcracks in martensite plates. Darkest-etching areas were austenitic prior to quenching. 36 vol% austenite",
        "Photo method": "Light microscope (Optical)",
        "Original magnification": "500x"
    },
    "cs0540": {
        "Material name": "Carbon steel, 1.2% C",
        "Material type": "Carbon steel, general",
        "Composition": "1.20 C; 0.2 Si; 0.5 Mn (wt%)",
        "Condition": "Tempered",
        "Condition details": "Annealed from 97 deg C (178 deg F), heated for 3 min at 11 deg C (21 deg F), quenched in water, tempered at 2 deg C (392 deg F) for 3 min",
        "Properties": "Hardness 715 HV",
        "Description": "Arrow indicates microcracks in martensite plates. Darkest-etching areas were austenitic prior to quenching. 38 vol% austenite",
        "Photo method": "Light microscope (Optical)",
        "Original magnification": "500x"
    },
    "cs0541": {
        "Material name": "Carbon steel, 1.4% C, aluminum treated",
        "Material type": "Carbon steel, general",
        "Composition": "1.42 C; 0.21 Si; 0.36 Mn; 0.002 Al (wt%)",
        "Condition": "Heat treated",
        "Condition details": "Austenitized at 9 deg C (165 deg F), cooled at 3 deg C/h (54 deg F/h)",
        "Properties": "Acm approximately 965 deg C (1770 deg F); hardness 230 HV",
        "Description": "Aluminum-treated hypereutectoid steels exhibit fine-grained characteristics (images 1 to 8), but a complication arises because austenitization is most commonly carried out at temperatures between the A1 and Acm. The Acm temperature of this steel is approximately 965 deg C (1770 deg F). The cementite remaining undissolved at temperatures between A1 and Acm spheroidizes rapidly, even if initially present as grain-boundary allotriomorphs. The undissolved cementite is seen as bands of approximately spherical particles in images 1 and 2. The cementite dissolved during austenitization precipitates during cooling as partly continuous allotriomorphs, which adequately delineate the pre-existing austenite grain boundaries. A comparatively small austenitic grain size is produced when austenitization is carried out below the Acm temperature (image 1). All the cementite dissolves at temperatures above Acm and reprecipitates on cooling as continuous allotriomorphs, which again delineate the austenite grain boundaries (image 3). Comparatively small austenite grains are formed at temperatures up to about 1100 deg C (2010 deg F) (images 3 and 5), and abnormal grain growth occurs at higher temperatures producing very large grains (image 7). The dark areas in images 1 to 8, principally along the boundary allotriomorphs but also within the grains, are nodules of graphite produced by decomposition of cementite during slow cooling below the A1 temperature.",
        "Photo method": "Light microscope (Optical)",
        "Original magnification": "500x"
    },
    "cs0542": {
        "Material name": "Carbon steel, 1.4% C, aluminum treated",
        "Material type": "Carbon steel, general",
        "Composition": "1.42 C; 0.21 Si; 0.36 Mn; 0.002 Al (wt%)",
        "Condition": "Heat treated",
        "Condition details": "Austenitized at 1 deg C (183 deg F), cooled at 3 deg C/h (54 deg F/h)",
        "Properties": "Acm approximately 965 deg C (1770 deg F); hardness 250 HV",
        "Description": "Aluminum-treated hypereutectoid steels exhibit fine-grained characteristics (images 1 to 8), but a complication arises because austenitization is most commonly carried out at temperatures between the A1 and Acm. The Acm temperature of this steel is approximately 965 deg C (1770 deg F). The cementite remaining undissolved at temperatures between A1 and Acm spheroidizes rapidly, even if initially present as grain-boundary allotriomorphs. The undissolved cementite is seen as bands of approximately spherical particles in images 1 and 2. The cementite dissolved during austenitization precipitates during cooling as partly continuous allotriomorphs, which adequately delineate the pre-existing austenite grain boundaries. A comparatively small austenitic grain size is produced when austenitization is carried out below the Acm temperature (image 1). All the cementite dissolves at temperatures above Acm and reprecipitates on cooling as continuous allotriomorphs, which again delineate the austenite grain boundaries (image 3). Comparatively small austenite grains are formed at temperatures up to about 1100 deg C (2010 deg F) (images 3 and 5), and abnormal grain growth occurs at higher temperatures producing very large grains (image 7). The dark areas in images 1 to 8, principally along the boundary allotriomorphs but also within the grains, are nodules of graphite produced by decomposition of cementite during slow cooling below the A1 temperature.",
        "Photo method": "Light microscope (Optical)",
        "Original magnification": "500x"
    },
    "cs0543": {
        "Material name": "Carbon steel, 1.4% C, aluminum treated",
        "Material type": "Carbon steel, general",
        "Composition": "1.42 C; 0.21 Si; 0.36 Mn; 0.002 Al (wt%)",
        "Condition": "Heat treated",
        "Condition details": "Austenitized at 11 deg C (21 deg F), cooled at 3 deg C/h (54 deg F/h)",
        "Properties": "Acm approximately 965 deg C (1770 deg F); hardness 250 HV",
        "Description": "Aluminum-treated hypereutectoid steels exhibit fine-grained characteristics (images 1 to 8), but a complication arises because austenitization is most commonly carried out at temperatures between the A1 and Acm. The Acm temperature of this steel is approximately 965 deg C (1770 deg F). The cementite remaining undissolved at temperatures between A1 and Acm spheroidizes rapidly, even if initially present as grain-boundary allotriomorphs. The undissolved cementite is seen as bands of approximately spherical particles in images 1 and 2. The cementite dissolved during austenitization precipitates during cooling as partly continuous allotriomorphs, which adequately delineate the pre-existing austenite grain boundaries. A comparatively small austenitic grain size is produced when austenitization is carried out below the Acm temperature (image 1). All the cementite dissolves at temperatures above Acm and reprecipitates on cooling as continuous allotriomorphs, which again delineate the austenite grain boundaries (image 3). Comparatively small austenite grains are formed at temperatures up to about 1100 deg C (2010 deg F) (images 3 and 5), and abnormal grain growth occurs at higher temperatures, producing very large grains (image 7). The dark areas in images 1 to 8, principally along the boundary allotriomorphs but also within the grains, are nodules of graphite produced by decomposition of cementite during slow cooling below the A1 temperature.",
        "Photo method": "Light microscope (Optical)",
        "Original magnification": "500x"
    },
    "cs0544": {
        "Material name": "Carbon steel, 1.4% C, aluminum treated",
        "Material type": "Carbon steel, general",
        "Composition": "1.42 C; 0.21 Si; 0.36 Mn; 0.002 Al (wt%)",
        "Condition": "Heat treated",
        "Condition details": "Austenitized at 12 deg C (219 deg F), cooled at 3 deg C/h (54 deg F/h)",
        "Properties": "Acm approximately 965 deg C (1770 deg F); hardness 250 HV",
        "Description": "Aluminum-treated hypereutectoid steels exhibit fine-grained characteristics (images 1 to 8), but a complication arises because austenitization is most commonly carried out at temperatures between the A1 and Acm. The Acm temperature of this steel is approximately 965 deg C (1770 deg F). The cementite remaining undissolved at temperatures between A1 and Acm spheroidizes rapidly, even if initially present as grain-boundary allotriomorphs. The undissolved cementite is seen as bands of approximately spherical particles in images 1 and 2. The cementite dissolved during austenitization precipitates during cooling as partly continuous allotriomorphs, which adequately delineate the pre-existing austenite grain boundaries. A comparatively small austenitic grain size is produced when austenitization is carried out below the Acm temperature (image 1). All the cementite dissolves at temperatures above Acm and reprecipitates on cooling as continuous allotriomorphs, which again delineate the austenite grain boundaries (image 3). Comparatively small austenite grains are formed at temperatures up to about 1100 deg C (2010 deg F) (images 3 and 5), and abnormal grain growth occurs at higher temperatures producing very large grains (image 7). The dark areas in images 1 to 8, principally along the boundary allotriomorphs but also within the grains, are nodules of graphite produced by decomposition of cementite during slow cooling below the A1 temperature.",
        "Photo method": "Light microscope (Optical)",
        "Original magnification": "500x"
    },
    "cs0545": {
        "Material name": "Carbon steel, 0.5% C, silicon deoxidized",
        "Material type": "Carbon steel, general",
        "Composition": "0.50 C; 0.06 Si; 0.7 Mn (wt%)",
        "Condition": "Heat treated",
        "Condition details": "Austenitized for 1 h at 135 deg C (246 deg F), cooled at 3 deg C/h (54 deg F/h)",
        "Description": "Sulfide spheroidization. Breakup of manganese sulfide inclusions may begin to occur at temperatures as low as 1150 to 1200 deg C (2100 to 2190 deg F) and usually is advanced at 1350 deg C (2460 deg F). The inclusions first neck down (left-hand end of the stringer shown in image 1) and then break up into a series of approximately spheroidal particles (central regions of the stringer shown in image 1).",
        "Photo method": "Light microscope (Optical)",
        "Original magnification": "500x"
    },
    "cs0546": {
        "Material name": "Carbon steel, 0.5% C, silicon deoxidized",
        "Material type": "Carbon steel, general",
        "Composition": "0.50 C; 0.06 Si; 0.7 Mn (wt%)",
        "Condition": "Heat treated",
        "Condition details": "Austenitized for 1 h at 14 deg C (255 deg F), cooled at 3 deg C/h (54 deg F/h)",
        "Description": "Structure found in a plain-carbon hypoeutectoid steel in which grain-boundary liquation has occurred. The molten material has solidified during cooling to form flat primary dendrites of manganese sulfide at the grain boundaries of the austenite; sections of the arms of these dendrite can be seen as circular or lenticular particles. These particles are much larger than those formed by grain-boundary sulfide precipitation and normally can detected readily in sections by light microscopy.",
        "Photo method": "Light microscope (Optical)",
        "Original magnification": "500x"
    },
    "cs0547": {
        "Material name": "Carbon steel, 0.5% C, silicon deoxidized",
        "Material type": "Carbon steel, general",
        "Composition": "0.50 C; 0.06 Si; 0.7 Mn (wt%)",
        "Condition": "Heat treated",
        "Condition details": "Austenitized for 1 h at 15 deg C (273 deg F), cooled at 3 deg C/h (54 deg F/h)",
        "Description": "Advanced stage of grain-boundary liquation occurring when a steel is heated to a temperature above its normal liquidus temperature. A comparatively thick layer along the austenitic grain boundaries then melts (image 4), and the molten material is in this case rich in carbon as well as in sulfur and phosphorus. A wide segregated band rich in phosphorus also develops adjacent to the molten material. After cooling, the structure of the grain-boundary regions consists of a central band of iron-cementite eutectic containing dendrites of manganese sulfide (image 4) and an adjoining light-etching band that is the region phosphorus segregation (images 4 and 5). The effects of grain-boundary liquation cannot be removed by heat treatment or mechanical treatment or by any combination of the two.",
        "Photo method": "Light microscope (Optical)",
        "Original magnification": "750x"
    },
    "cs0548": {
        "Material name": "Carbon steel, 0.8% C",
        "Material type": "Carbon steel, general",
        "Composition": "0.81 C; 0.07 Si; 0.65 Mn (wt%)",
        "Condition": "Hardened",
        "Condition details": "As hardened",
        "Properties": "Hardness 850 HV",
        "Description": "Significant tempering of a martensitic parent structure occurs during heating to the austenitization temperature (compare image 1 and 2), with the degree of tempering depending on the degree of heating. The parent structure is one consisting of small spheroidal particles of cementite in a matrix of ferrite grains that have an acicular morphology (image 2). Austenite nucleation occurs at cementite particles that are located at prior austenitic grain boundaries. /nThe etching time for this specimen (image 1) was considerably longer than that for the remaining specimens in the series. /nThe lightest-etching areas in this series were austenitic prior to quenching.",
        "Photo method": "Light microscope (Optical)",
        "Original magnification": "1000x"
    },
    "cs0549": {
        "Material name": "Carbon steel, 0.8% C",
        "Material type": "Carbon steel, general",
        "Composition": "0.81 C; 0.07 Si; 0.65 Mn (wt%)",
        "Condition": "Quenched",
        "Condition details": "Austenitized and water quenched; heated at 73 deg C (135 deg F) for 27 s, quenched in water",
        "Properties": "Hardness 340 HV",
        "Description": "Significant tempering of a martensitic parent structure occurs during heating to the austenitization temperature (compare image 1 and 2), with the degree of tempering depending on the degree of heating. The parent structure is one consisting of small spheroidal particles of cementite in a matrix of ferrite grains that have an acicular morphology (image 2). Austenite nucleation occurs at cementite particles that are located at prior austenitic grain boundaries. /nThe lightest-etching areas in this series were austenitic prior to quenching.",
        "Photo method": "Light microscope (Optical)",
        "Original magnification": "1000x"
    },
    "cs0550": {
        "Material name": "Carbon steel, 0.8% C",
        "Material type": "Carbon steel, general",
        "Composition": "0.81 C; 0.07 Si; 0.65 Mn (wt%)",
        "Condition": "Quenched",
        "Condition details": "Austenitized and water quenched; heated at 73 deg C (135 deg F) for 28 s, quenched in water",
        "Properties": "Hardness 345 HV",
        "Description": "The austenite, once nucleated, grows preferentially into individual grains of the matrix ferrite, which in this instance have an acicular morphology, with the consequence that the boundaries of the growing grains tend to have an acicular outline (images 3 and 4). This phase of the transformation is diffusion controlled, and the austenite grains grow at the same comparatively rapid rate until all of the ferrite has been replaced by austenite (image 5). Small cementite particles remain undissolved at this stage (image 5) but dissolve progressively with time. A substantial time is required for complete solution, even at temperatures well above the A1 (images 5 to 7), and this constitutes the most time-consuming stage of the austenitization sequence. Growth of some of the cementite particles can occur during this phase; examples are visible in image 7. /nThe lightest-etching areas in this series were austenitic prior to quenching.",
        "Photo method": "Light microscope (Optical)",
        "Original magnification": "1000x"
    },
    "cs0551": {
        "Material name": "Carbon steel, 0.8% C",
        "Material type": "Carbon steel, general",
        "Composition": "0.81 C; 0.07 Si; 0.65 Mn (wt%)",
        "Condition": "Quenched",
        "Condition details": "Austenitized and water quenched; heated at 73 deg C (135 deg F) for 3 s, quenched in water",
        "Properties": "Hardness 520 HV",
        "Description": "The austenite, once nucleated, grows preferentially into individual grains of the matrix ferrite, which in this instance have an acicular morphology, with the consequence that the boundaries of the growing grains tend to have an acicular outline (images 3 and 4). This phase of the transformation is diffusion controlled, and the austenite grains grow at the same comparatively rapid rate until all of the ferrite has been replaced by austenite (image 5). Small cementite particles remain undissolved at this stage (image 5) but dissolve progressively with time. A substantial time is required for complete solution, even at temperatures well above the A1 (images 5 to 7), and this constitutes the most time-consuming stage of the austenitization sequence. Growth of some of the cementite particles can occur during this phase; examples are visible in image 7. /nThe lightest-etching areas in this series were austenitic prior to quenching.",
        "Photo method": "Light microscope (Optical)",
        "Original magnification": "1000x"
    },
    "cs0552": {
        "Material name": "Carbon steel, 0.8% C",
        "Material type": "Carbon steel, general",
        "Composition": "0.81 C; 0.07 Si; 0.65 Mn (wt%)",
        "Condition": "Quenched",
        "Condition details": "Austenitized and water quenched; heated at 73 deg C (135 deg F) for 35 s, quenched in water",
        "Properties": "Hardness 940 HV",
        "Description": "The austenite, once nucleated, grows preferentially into individual grains of the matrix ferrite, which in this instance have an acicular morphology, with the consequence that the boundaries of the growing grains tend to have an acicular outline (images 3 and 4). This phase of the transformation is diffusion controlled, and the austenite grains grow at the same comparatively rapid rate until all of the ferrite has been replaced by austenite (image 5). Small cementite particles remain undissolved at this stage (image 5) but dissolve progressively with time. A substantial time is required for complete solution, even at temperatures well above the A1 (images 5 to 7), and this constitutes the most time-consuming stage of the austenitization sequence. Growth of some of the cementite particles can occur during this phase; examples are visible in image 7. /nEven though the cementite particles in the parent structure are very small, many still are not completely dissolved when all of the ferrite has transformed to austenite (image 5). A much longer time at temperature is required to dissolve these particles; the cementite in image 6 still has not been completely dissolved. /nThe lightest-etching areas in this series were austenitic prior to quenching.",
        "Photo method": "Light microscope (Optical)",
        "Original magnification": "1000x"
    },
    "cs0553": {
        "Material name": "Carbon steel, 0.8% C",
        "Material type": "Carbon steel, general",
        "Composition": "0.81 C; 0.07 Si; 0.65 Mn (wt%)",
        "Condition": "Quenched",
        "Condition details": "Austenitized and water quenched; heated at 73 deg C (135 deg F) for 9 s (equal to 15 min), quenched in water",
        "Properties": "Hardness 890 HV",
        "Description": "The austenite, once nucleated, grows preferentially into individual grains of the matrix ferrite, which in this instance have an acicular morphology, with the consequence that the boundaries of the growing grains tend to have an acicular outline (images 3 and 4). This phase of the transformation is diffusion controlled, and the austenite grains grow at the same comparatively rapid rate until all of the ferrite has been replaced by austenite (image 5). Small cementite particles remain undissolved at this stage (image 5) but dissolve progressively with time. A substantial time is required for complete solution, even at temperatures well above the A1 (images 5 to 7), and this constitutes the most time-consuming stage of the austenitization sequence. Growth of some of the cementite particles can occur during this phase; examples are visible in image 7. Even though the cementite particles in the parent structure are very small, many still are not completely dissolved when all of the ferrite has transformed to austenite (image 5). A much longer time at temperature is required to dissolve these particles; the cementite in image 6 still has not been completely dissolved. The specimens illustrated in images 6 to 8 were heated for the same time but at increasingly higher temperatures. The degree of solution of the cementite is obviously markedly dependent on the austenitizing temperature but still takes a considerable time at temperatures as high as 800 deg C (1470 deg F). The lightest-etching areas in this series were austenitic prior to quenching.",
        "Photo method": "Light microscope (Optical)",
        "Original magnification": "1000x"
    },
    "cs0554": {
        "Material name": "Carbon steel, 0.8% C",
        "Material type": "Carbon steel, general",
        "Composition": "0.81 C; 0.07 Si; 0.65 Mn (wt%)",
        "Condition": "Quenched",
        "Condition details": "Austenitized and water quenched; heated at 775 deg C (1425 deg F) for 9 s (equal to 15 min), quenched in water",
        "Properties": "Hardness 890 HV",
        "Description": "The austenite, once nucleated, grows preferentially into individual grains of the matrix ferrite, which in this instance have an acicular morphology, with the consequence that the boundaries of the growing grains tend to have an acicular outline (images 3 and 4). This phase of the transformation is diffusion controlled, and the austenite grains grow at the same comparatively rapid rate until all of the ferrite has been replaced by austenite (image 5). Small cementite particles remain undissolved at this stage (image 5) but dissolve progressively with time. A substantial time is required for complete solution, even at temperatures well above the A1 (images 5 to 7), and this constitutes the most time-consuming stage of the austenitization sequence. Growth of some of the cementite particles can occur during this phase; examples are visible in image 7. The specimens illustrated in images 6 to 8 were heated for the same time but at increasingly higher temperatures. The degree of solution of the cementite is obviously markedly dependent on the austenitizing temperature but still takes a considerable time at temperatures as high as 800 deg C (1470 deg F). The etching time for this specimen (image 7) was slightly longer than that for the specimens in images 2 to 6. The lightest-etching areas in this series were austenitic prior to quenching.",
        "Photo method": "Light microscope (Optical)",
        "Original magnification": "1000x"
    },
    "cs0555": {
        "Material name": "Carbon steel, 0.8% C",
        "Material type": "Carbon steel, general",
        "Composition": "0.81 C; 0.07 Si; 0.65 Mn (wt%)",
        "Condition": "Quenched",
        "Condition details": "Austenitized and water quenched; heated at 8 deg C (147 deg F) for 9 s (equal to 15 min), quenched in water",
        "Properties": "Hardness 905 HV",
