Repository: CamiloMartinezM/supervised-micrograph-segmentation

# Supervised Superpixel-Texton Approach for Micrograph Segmentation
**Method overview.** (1) 51 optical micrographs of hypoeutectoid steels are preprocessed and annotated with windows of pearlite and proeutectoid ferrite (PF). (2) The MR8 filter responses of the annotated pixels are clustered per class into K textons. (3) A new micrograph is cut into superpixels: every pixel votes for the class of its nearest texton, each superpixel takes the majority class, and pearlite is then split into ferrite and cementite. (4) The segmentation gives phase fractions, the pearlite interlamellar spacing from the 2-D DFT spectrum, and yield and tensile strength from structure–property relations.

File: data.json (part 16 of 35)
{
        "Description": "The specimens illustrated in images 6 to 8 were heated for the same time but at increasingly higher temperatures. The degree of solution of the cementite is obviously markedly dependent on the austenitizing temperature but still takes a considerable time at temperatures as high as 800 deg C (1470 deg F). Arrows indicate microcracks in the martensite plates. The lightest-etching areas in this series were austenitic prior to quenching.",
        "Photo method": "Light microscope (Optical)",
        "Original magnification": "1000x"
    },
    "cs0556": {
        "Material name": "Carbon steel, 1.0% C",
        "Material type": "Carbon steel, general",
        "Composition": "1.00 C; 0.2 Si; 0.3 Mn (wt%)",
        "Condition": "Heat treated",
        "Condition details": "As spheroidized",
        "Properties": "Hardness 180 HV",
        "Description": "Two families of cementite particles are present in a hypereutectoid steel in the spheroidized condition: comparatively large and occasional particles of proeutectoid cementite and comparatively small and numerous particles of eutectoid cementite. Structure shown is desirable for hypereutectoid steel before it is quench hardened.",
        "Photo method": "Light microscope (Optical)",
        "Original magnification": "1000x"
    },
    "cs0557": {
        "Material name": "Carbon steel, 1.0% C",
        "Material type": "Carbon steel, general",
        "Composition": "1.00 C; 0.2 Si; 0.3 Mn (wt%)",
        "Condition": "Heat treated",
        "Condition details": "Spheroidized and heated for 3 min at 75 deg C (138 deg F), quenched in water, tempered for 3 min at 2 deg C (392 deg F)",
        "Properties": "Hardness 840 HV",
        "Description": "Desirable structure for a hardened hypereutectoid steel; 0 vol% austenite. Virtually all of the eutectoid cementite has dissolved in this steel after heating for 30 min at 750 deg C (1380 deg F), and the proeutectoid particles have been reduced in size.",
        "Photo method": "Light microscope (Optical)",
        "Original magnification": "1000x"
    },
    "cs0558": {
        "Material name": "Carbon steel, 1.0% C",
        "Material type": "Carbon steel, general",
        "Composition": "1.00 C; 0.2 Si; 0.3 Mn (wt%)",
        "Condition": "Heat treated",
        "Condition details": "Spheroidized and heated for 3 min at 85 deg C (156 deg F), quenched in water, tempered for 3 min at 2 deg C (392 deg F)",
        "Properties": "Hardness 815 HV",
        "Description": "5 vol% austenite. The proeutectoid particles have almost completely dissolved after 30 min at 850 deg C (1560 deg F) and would have dissolved completely after a somewhat longer time at this temperature.",
        "Photo method": "Light microscope (Optical)",
        "Original magnification": "1000x"
    },
    "cs0559": {
        "Material name": "Carbon steel, 1.0% C",
        "Material type": "Carbon steel, general",
        "Composition": "1.00 C; 0.2 Si; 0.3 Mn (wt%)",
        "Condition": "Heat treated",
        "Condition details": "Spheroidized and heated for 3 min at 1 deg C (183 deg F), quenched in water, tempered for 3 min at 2 deg C (392 deg F)",
        "Properties": "Hardness 745 HV",
        "Description": "10 vol% austenite. Proeutectoid particles are completely dissolved, so far as can be discerned with light microscopy, after 30 min at 1000 deg C (1830 deg F).",
        "Photo method": "Light microscope (Optical)",
        "Original magnification": "1000x"
    },
    "cs0561": {
        "Material name": "High-carbon steel, spheroidized",
        "Material type": "Carbon steel, general",
        "Condition": "Misc. condition(s)",
        "Condition details": "Unheated",
        "Description": "Nucleation of austenite at ferrite-cementite interfaces. Image 1 illustrates structures prior to austenitization. The steel is of near-eutectoid composition and contains unusually large cementite particles dispersed among large ferrite grains. /nAfter 5 s of heating, each austenite grain is martensite and dark-etching, has been nucleated in the ferrite at an interface with a cementite particle, and has then grown to envelop the nucleating particle (image 2). /nAfter 15 s of heating, the new austenite grains have expanded approximately spherically around the nucleating cementite particles until their growth has been stopped due to interaction with adjoining austenite grains nucleated by other cementite particles (image 3). /nAfter 60 s all of the ferrite is transformed. /nDark-etching areas were austenitic prior to quenching. The medium-tone areas are cementite. The lightest areas are ferrite.",
        "Photo method": "Light microscope (Optical)",
        "Original magnification": "1500x"
    },
    "cs0562": {
        "Material name": "High-carbon steel, spheroidized",
        "Material type": "Carbon steel, general",
        "Condition": "Quenched",
        "Condition details": "Heated at 745 deg C (1375 deg F) for 5 s, quenched",
        "Description": "Nucleation of austenite at ferrite-cementite interfaces. Image 1 illustrates structures prior to austenitization. The steel is of near-eutectoid composition and contains unusually large cementite particles dispersed among large ferrite grains. /nAfter 5 s of heating, each austenite grain is martensite and dark-etching, has been nucleated in the ferrite at an interface with a cementite particle, and has then grown to envelope the nucleating particle (image 2). /nAfter 15 s of heating, the new austenite grains have expanded approximately spherically around the nucleating cementite particles until their growth has been stopped due to interaction with adjoining austenite grains nucleated by other cementite particles (image 3). /nAfter 60 s all of the ferrite is transformed. /nDark-etching areas were austenitic prior to quenching. The medium-tone areas are cementite. The lightest areas are ferrite.",
        "Photo method": "Light microscope (Optical)",
        "Original magnification": "1500x"
    },
    "cs0563": {
        "Material name": "High-carbon steel, spheroidized",
        "Material type": "Carbon steel, general",
        "Condition": "Quenched",
        "Condition details": "Heated at 745 deg C (1375 deg F) for 6 s, quenched",
        "Description": "Nucleation of austenite at ferrite-cementite interfaces. Image 1 illustrates structures prior to austenitization. The steel is of near-eutectoid composition and contains unusually large cementite particles dispersed among large ferrite grains. /nAfter 5 s of heating each austenite grain is martensite and dark-etching, has been nucleated in the ferrite at an interface with a cementite particle, and has then grown to envelop the nucleating particle (image 2). /nAfter 15 s of heating, the new austenite grains have expanded approximately spherically around the nucleating cementite particles until their growth has been stopped due to interaction with adjoining austenite grains nucleated by other cementite particles (image 3). /nAfter 60 s all of the ferrite is transformed. /nDark-etching areas were austenitic prior to quenching. The medium-tone areas are cementite. The lightest areas are ferrite.",
        "Photo method": "Light microscope (Optical)",
        "Original magnification": "1500x"
    },
    "cs0564": {
        "Material name": "Carbon steel, 0.8% C, spheroidized",
        "Material type": "Carbon steel, general",
        "Composition": "0.81 C; 0.07 Si; 0.65 Mn (wt%)",
        "Condition": "Tempered",
        "Condition details": "Heated at 73 deg C (135 deg F) for 9 s, quenched in water, tempered at 2 deg C (392 deg F)",
        "Properties": "Hardness 180 HV; austenite 0 vol%",
        "Description": "The ferrite grains in most spheroidized steels are comparatively small, and most of the cementite particles present are located at the boundaries of these grains. Only a minority are isolated within the ferrite grains (see image 1). The austenite is nucleated after a delay on the order of 10 s at ferrite-cementite interfaces (image 2). Almost invariably with this type of parent structure, nucleation occurs only at the interfaces of cementite particles located at the ferrite grain boundaries; examples are indicated by arrows in image 2. /nEach newly formed austenite grain grows into an adjoining ferrite grain, but growth stops when a boundary of the parent grain is encountered. The result is that the parent ferrite grain is filled with austenite, the carbon having been supplied by solution of and diffusion from both nucleating cementite particles and any other cementite particle enveloped by the expanding austenite grain. The diffusion of carbon is the rate-controlling step. Because growth does not continue across ferrite grain boundaries, the adjoining ferrite grains have to be filled in turn by independently nucleated austenite grains. The original ferrite grains are thus replaced one by one by new austenite grains (images 3 to 6).",
        "Photo method": "Light microscope (Optical)",
        "Original magnification": "2000x"
    },
    "cs0565": {
        "Material name": "Carbon steel, 0.8% C, spheroidized",
        "Material type": "Carbon steel, general",
        "Composition": "0.81 C; 0.07 Si; 0.65 Mn (wt%)",
        "Condition": "Tempered",
        "Condition details": "Heated at 73 deg C (135 deg F) for 9.5 s, quenched in water, tempered at 2 deg C (392 deg F)",
        "Properties": "Hardness 180 HV; austenite 0.5 vol%",
        "Description": "The ferrite grains in most spheroidized steels are comparatively small, and most of the cementite particles present are located at the boundaries of these grains. Only a minority are isolated within the ferrite grains (see image 1). The austenite is nucleated after a delay on the order of 10 s, at ferrite-cementite interfaces (image 2). Almost invariably with this type of parent structure, nucleation occurs only at the interfaces of cementite particles located at the ferrite grain boundaries; examples are indicated by arrows in image 2. /nEach newly formed austenite grain grows into an adjoining ferrite grain, but growth stops when a boundary of the parent grain is encountered. The result is that the parent ferrite grain is filled with austenite, the carbon having been supplied by solution of and diffusion from both nucleating cementite particles and any other cementite particle enveloped by the expanding austenite grain. The diffusion of carbon is the rate-controlling step. Because growth does not continue across ferrite grain boundaries, the adjoining ferrite grains have to be filled in turn by independently nucleated austenite grains. The original ferrite grains are thus replaced one by one by new austenite grains (images 3 to 6).",
        "Photo method": "Light microscope (Optical)",
        "Original magnification": "2000x"
    },
    "cs0566": {
        "Material name": "Carbon steel, 0.8% C, spheroidized",
        "Material type": "Carbon steel, general",
        "Composition": "0.81 C; 0.07 Si; 0.65 Mn (wt%)",
        "Condition": "Tempered",
        "Condition details": "Heated at 73 deg C (135 deg F) for 1 s, quenched in water, tempered at 2 deg C (392 deg F)",
        "Properties": "Hardness 180 HV; austenite 15 vol%",
        "Description": "The ferrite grains in most spheroidized steels are comparatively small, and most of the cementite particles present are located at the boundaries of these grains. Only a minority are isolated within the ferrite grains (see image 1). The austenite is nucleated after a delay on the order of 10 s, at ferrite-cementite interfaces (image 2). Almost invariably with this type of parent structure, nucleation occurs only at the interfaces of cementite particles located at the ferrite grain boundaries; examples are indicated by arrows in image 2. /nEach newly formed austenite grain grows into an adjoining ferrite grain, but growth stops when a boundary of the parent grain is encountered. The result is that the parent ferrite grain is filled with austenite, the carbon having been supplied by solution of and diffusion from both nucleating cementite particles and any other cementite particle enveloped by the expanding austenite grain. The diffusion of carbon is the rate-controlling step. Because growth does not continue across ferrite grain boundaries, the adjoining ferrite grains have to be filled in turn by independently nucleated austenite grains. The original ferrite grains are thus replaced one by one by new austenite grains (images 3 to 6).",
        "Photo method": "Light microscope (Optical)",
        "Original magnification": "2000x"
    },
    "cs0567": {
        "Material name": "Carbon steel, 0.8% C, spheroidized",
        "Material type": "Carbon steel, general",
        "Composition": "0.81 C; 0.07 Si; 0.65 Mn (wt%)",
        "Condition": "Tempered",
        "Condition details": "Heated at 73 deg C (135 deg F) for 11 s, quenched in water, tempered at 2 deg C (392 deg F)",
        "Properties": "Hardness 330 HV; austenite 45 vol%",
        "Description": "The ferrite grains in most spheroidized steels are comparatively small, and most of the cementite particles present are located at the boundaries of these grains. Only a minority are isolated within the ferrite grains (see image 1). The austenite is nucleated after a delay on the order of 10 s, at ferrite-cementite interfaces (image 2). Almost invariably with this type of parent structure, nucleation occurs only at the interfaces of cementite particles located at the ferrite grain boundaries; examples are indicated by arrows in image 2. /nEach newly formed austenite grain grows into an adjoining ferrite grain, but growth stops when a boundary of the parent grain is encountered. The result is that the parent ferrite grain is filled with austenite, the carbon having been supplied by solution of and diffusion from both nucleating cementite particles and any other cementite particle enveloped by the expanding austenite grain. The diffusion of carbon is the rate-controlling step. Because growth does not continue across ferrite grain boundaries, the adjoining ferrite grains have to be filled in turn by independently nucleated austenite grains. The original ferrite grains are thus replaced one by one by new austenite grains (images 3 to 6).",
        "Photo method": "Light microscope (Optical)",
        "Original magnification": "2000x"
    },
    "cs0568": {
        "Material name": "Carbon steel, 0.8% C, spheroidized",
        "Material type": "Carbon steel, general",
        "Composition": "0.81 C; 0.07 Si; 0.65 Mn (wt%)",
        "Condition": "Tempered",
        "Condition details": "Heated at 73 deg C (135 deg F) for 12 s, quenched in water, tempered at 2 deg C (392 deg F)",
        "Properties": "Hardness 500 HV; austenite 75 vol%",
        "Description": "The ferrite grains in most spheroidized steels are comparatively small, and most of the cementite particles present are located at the boundaries of these grains. Only a minority are isolated within the ferrite grains (see image 1). The austenite is nucleated after a delay on the order of 10 s at ferrite-cementite interfaces (image 2). Almost invariably with this type of parent structure, nucleation occurs only at the interfaces of cementite particles located at the ferrite grain boundaries; examples are indicated by arrows in image 2. /nEach newly formed austenite grain grows into an adjoining ferrite grain, but growth stops when a boundary of the parent grain is encountered. The result is that the parent ferrite grain is filled with austenite, the carbon having been supplied by solution of and diffusion from both nucleating cementite particles and any other cementite particle enveloped by the expanding austenite grain. The diffusion of carbon is the rate-controlling step. Because growth does not continue across ferrite grain boundaries, the adjoining ferrite grains have to be filled in turn by independently nucleated austenite grains. The original ferrite grains are thus replaced one by one by new austenite grains (images 3 to 6).",
        "Photo method": "Light microscope (Optical)",
        "Original magnification": "2000x"
    },
    "cs0569": {
        "Material name": "Carbon steel, 0.8% C, spheroidized",
        "Material type": "Carbon steel, general",
        "Composition": "0.81 C; 0.07 Si; 0.65 Mn (wt%)",
        "Condition": "Tempered",
        "Condition details": "Heated at 73 deg C (135 deg F) for 6 s, quenched in water, tempered at 2 deg C (392 deg F)",
        "Properties": "Hardness 635 HV; austenite 100 vol%",
        "Description": "The ferrite grains in most spheroidized steels are comparatively small and most of the cementite particles present are located at the boundaries of these grains. Only a minority are isolated within the ferrite grains (see image 1). The austenite is nucleated after a delay on the order of 10 s, at ferrite-cementite interfaces (image 2). Almost invariably with this type of parent structure, they are nucleated only at the interfaces of cementite particles located at the ferrite grain boundaries; examples are indicated by arrows in image 2. /nEach newly formed austenite grain grows into an adjoining ferrite grain, but growth stops when a boundary of the parent grain is encountered. The result is that the parent ferrite grain is filled with austenite, the carbon having been supplied by solution of and diffusion from both nucleating cementite particles and any other cementite particle enveloped by the expanding austenite grain. The diffusion of carbon is the rate-controlling step. Because growth does not continue across ferrite grain boundaries, the adjoining ferrite grains have to be filled in turn by independently nucleated austenite grains. The original ferrite grains are thus replaced one by one by new austenite grains (images 3 to 6).",
        "Photo method": "Light microscope (Optical)",
        "Original magnification": "2000x"
    },
    "cs0570": {
        "Material name": "Carbon steel, 0.8% C, spheroidized",
        "Material type": "Carbon steel, general",
        "Composition": "0.81 C; 0.07 Si; 0.65 Mn (wt%)",
        "Condition": "Tempered",
        "Condition details": "Heated at 73 deg C (135 deg F) for 3 s (equal to five minutes), quenched in water, tempered at 2 deg C (392 deg F)",
        "Properties": "Hardness 690 HV; austenite 100 vol%",
        "Description": "Some cementite particles, even if reduced considerably in size, remain undissolved when the ferrite to austenite transformation has been complete (image 7). This cementite continues to dissolve with time because the temperature is slightly above A1, but some tens of minutes are required for the larger cementite particles to dissolve completely (image 8). Even then, small particles of cementite remain undissolved (some are indicated by arrows in image 8).",
        "Photo method": "Light microscope (Optical)",
        "Original magnification": "2000x"
    },
    "cs0571": {
        "Material name": "Carbon steel, 0.8% C, spheroidized",
        "Material type": "Carbon steel, general",
        "Composition": "0.81 C; 0.07 Si; 0.65 Mn (wt%)",
        "Condition": "Tempered",
        "Condition details": "Heated at 73 deg C (135 deg F) for 9 s (equal to 15 min), quenched in water, tempered at 2 deg C (392 deg F)",
        "Properties": "Hardness 700 HV; austenite 100 vol%",
        "Description": "Some cementite particles, even if reduced considerably in size, remain undissolved when the ferrite to austenite transformation has been complete (image 7). This cementite continues to dissolve with time because the temperature is slightly above A1, but some tens of minutes are required for the larger cementite particles to dissolve completely (image 8). Even then, small particles of cementite remain undissolved (some are indicated by arrows in image 8).",
        "Photo method": "Light microscope (Optical)",
        "Original magnification": "2000x"
    },
    "cs0572": {
        "Material name": "Eutectoid steel, 0.8% C",
        "Material type": "Carbon steel, general",
        "Composition": "0.81 C; 0.07 Si; 0.65 Mn (wt%)",
        "Condition": "Tempered",
        "Condition details": "Isothermally transformed at 75 deg C (13 deg F), heated at 73 deg C (135 deg F) for 2 s, quenched in water, tempered at 2 deg C (392 deg F)",
        "Properties": "Hardness 270 HV",
        "Description": "The sites for the nucleation of austenite are located at the boundaries of the pearlite colonies at the interfaces between the ends of the cementite plates of the colonies and the colony boundaries. The new grains of austenite grow laterally along the plates of ferrite in a pearlite colony (image 2) and expand (image 3) to replace the ferrite in the colony. The adjoining cementite plates dissolve in this austenite, but the austenite grains grow at a faster rate than that at which the cementite plates dissolve (images 2 to 4). The residual cementite is first thinned (image 2), then spheroidized (images 3 to 5), and eventually dissolved completely as far as can be discerned by light microscopy (image 6). The sequence can be well advanced in some regions while other regions of a parent pearlite colony are still unaffected (image 4). Indications of the pre-existing cementite plates usually are discernible for a short period after the cementite itself has disappeared (image 5) due to the inhomogeneous distribution of carbon in the austenite during this period, but these traces also disappear in time (compare images 5 and 6). The type of structure illustrated in image 5 is sometimes called pseudomorphic pearlite or ghost pearlite. Darkest-etching areas in this series were austenitic prior to quenching.",
        "Photo method": "Light microscope (Optical)",
        "Original magnification": "2000x"
    },
    "cs0573": {
        "Material name": "Eutectoid steel, 0.8% C",
        "Material type": "Carbon steel, general",
        "Composition": "0.81 C; 0.07 Si; 0.65 Mn (wt%)",
        "Condition": "Tempered",
        "Condition details": "Isothermally transformed at 75 deg C (13 deg F), heated at 73 deg C (135 deg F) for 25 s, quenched in water, tempered at 2 deg C (392 deg F)",
        "Properties": "Hardness 300 HV",
        "Description": "The sites for the nucleation of austenite are located at the boundaries of the pearlite colonies at the interfaces between the ends of the cementite plates of the colonies and the colony boundaries. The new grains of austenite grow laterally along the plates of ferrite in a pearlite colony (image 2) and expand (image 3) to replace the ferrite in the colony. The adjoining cementite plates dissolve in this austenite, but the austenite grains grow at a faster rate than that at which the cementite plates dissolve (images 2 to 4). The residual cementite is first thinned (image 2), then spheroidized (images 3 to 5), and eventually dissolved completely as far as can be discerned by light microscopy (image 6). The sequence can be well advanced in some regions while other regions of a parent pearlite colony are still unaffected (image 4). Indications of the pre-existing cementite plates usually are discernible for a short period after the cementite itself has disappeared (image 5) due to the inhomogeneous distribution of carbon in the austenite during this period, but these traces also disappear in time (compare images 5 and 6). The type of structure illustrated in image 5 is sometimes called pseudomorphic pearlite or ghost pearlite. Darkest-etching areas in this series were austenitic prior to quenching.",
        "Photo method": "Light microscope (Optical)",
        "Original magnification": "2000x"
    },
    "cs0574": {
        "Material name": "Eutectoid steel, 0.8% C",
        "Material type": "Carbon steel, general",
        "Composition": "0.81 C; 0.07 Si; 0.65 Mn (wt%)",
        "Condition": "Tempered",
        "Condition details": "Isothermally transformed at 75 deg C (13 deg F), heated at 73 deg C (135 deg F) for 26 s, quenched in water, tempered at 2 deg C (392 deg F)",
        "Properties": "Hardness 320 HV",
        "Description": "The sites for the nucleation of austenite are located at the boundaries of the pearlite colonies at the interfaces between the ends of the cementite plates of the colonies and the colony boundaries. The new grains of austenite grow laterally along the plates of ferrite in a pearlite colony (image 2) and expand (image 3) to replace the ferrite in the colony. The adjoining cementite plates dissolve in this austenite, but the austenite grains grow at a faster rate than that at which the cementite plates dissolve (images 2 to 4). The residual cementite is first thinned (image 2), then spheroidized (images 3 to 5), and eventually dissolved completely as far as can be discerned by light microscopy (image 6). The sequence can be well advanced in some regions while other regions of a parent pearlite colony are still unaffected (image 4). Indications of the pre-existing cementite plates usually are discernible for a short period after the cementite itself has disappeared (image 5) due to the inhomogeneous distribution of carbon in the austenite during this period, but these traces also disappear in time (compare images 5 and 6). The type of structure illustrated in image 5 is sometimes called pseudomorphic pearlite or ghost pearlite. Darkest-etching areas in this series were austenitic prior to quenching.",
        "Photo method": "Light microscope (Optical)",
        "Original magnification": "2000x"
    },
    "cs0575": {
        "Material name": "Eutectoid steel, 0.8% C",
        "Material type": "Carbon steel, general",
        "Composition": "0.81 C; 0.07 Si; 0.65 Mn (wt%)",
        "Condition": "Tempered",
        "Condition details": "Isothermally transformed at 75 deg C (13 deg F), heated at 73 deg C (135 deg F) for 3 s, quenched in water, tempered at 2 deg C (392 deg F)",
        "Properties": "Hardness 710 HV",
        "Description": "The sites for the nucleation of austenite are located at the boundaries of the pearlite colonies at the interfaces between the ends of the cementite plates of the colonies and the colony boundaries. The new grains of austenite grow laterally along the plates of ferrite in a pearlite colony (image 2) and expand (image 3) to replace the ferrite in the colony. The adjoining cementite plates dissolve in this austenite, but the austenite grains grow at a faster rate than that at which the cementite plates dissolve (images 2 to 4). The residual cementite is first thinned (image 2), then spheroidized (images 3 to 5), and eventually dissolved completely as far as can be discerned by light microscopy (image 6). The sequence can be well advanced in some regions while other regions of a parent pearlite colony are still unaffected (image 4). Indications of the pre-existing cementite plates usually are discernible for a short period after the cementite itself has disappeared (image 5) due to the inhomogeneous distribution of carbon in the austenite during this period, but these traces also disappear in time (compare images 5 and 6). The type of structure illustrated in image 5 is sometimes called pseudomorphic pearlite or ghost pearlite. Darkest-etching areas in this series were austenitic prior to quenching.",
        "Photo method": "Light microscope (Optical)",
        "Original magnification": "2000x"
    },
    "cs0576": {
        "Material name": "Eutectoid steel, 0.8% C",
        "Material type": "Carbon steel, general",
        "Composition": "0.81 C; 0.07 Si; 0.65 Mn (wt%)",
        "Condition": "Tempered",
        "Condition details": "Isothermally transformed at 75 deg C (13 deg F), heated at 73 deg C (135 deg F) for 6 s, quenched in water, tempered at 2 deg C (392 deg F)",
        "Properties": "Hardness 745 HV",
        "Description": "The sites for the nucleation of austenite are located at the boundaries of the pearlite colonies at the interfaces between the ends of the cementite plates of the colonies and the colony boundaries. The new grains of austenite grow laterally along the plates of ferrite in a pearlite colony (image 2) and expand (image 3) to replace the ferrite in the colony. The adjoining cementite plates dissolve in this austenite, but the austenite grains grow at a faster rate than that at which the cementite plates dissolve (images 2 to 4). The residual cementite is first thinned (image 2), then spheroidized (images 3 to 5), and eventually dissolved completely as far as can be discerned by light microscopy (image 6). The sequence can be well advanced in some regions while other regions of a parent pearlite colony are still unaffected (image 4). Indications of the pre-existing cementite plates usually are discernible for a short period after the cementite itself has disappeared (image 5) due to the inhomogeneous distribution of carbon in the austenite during this period, but these traces also disappear in time (compare images 5 and 6). The type of structure illustrated in image 5 is sometimes called pseudomorphic pearlite or ghost pearlite. Darkest-etching areas in this series were austenitic prior to quenching.",
        "Photo method": "Light microscope (Optical)",
        "Original magnification": "2000x"
    },
    "cs0577": {
        "Material name": "Eutectoid steel, 0.8% C",
        "Material type": "Carbon steel, general",
        "Composition": "0.81 C; 0.07 Si; 0.65 Mn (wt%)",
        "Condition": "Tempered",
        "Condition details": "Isothermally transformed at 75 deg C (13 deg F), heated at 73 deg C (135 deg F) for 3 s, quenched in water, tempered at 2 deg C (392 deg F)",
        "Properties": "Hardness 755 HV",
        "Description": "The sites for the nucleation of austenite are located at the boundaries of the pearlite colonies at the interfaces between the ends of the cementite plates of the colonies and the colony boundaries. The new grains of austenite grow laterally along the plates of ferrite in a pearlite colony (image 2) and expand (image 3) to replace the ferrite in the colony. The adjoining cementite plates dissolve in this austenite, but the austenite grains grow at a faster rate than that at which the cementite plates dissolve (images 2 to 4). The residual cementite is first thinned (image 2), then spheroidized (images 3 to 5), and eventually dissolved completely as far as can be discerned by light microscopy (image 6). The sequence can be well advanced in some regions while other regions of a parent pearlite colony are still unaffected (image 4). Indications of the pre-existing cementite plates usually are discernible for a short period after the cementite itself has disappeared (image 5) due to the inhomogeneous distribution of carbon in the austenite during this period, but these traces also disappear in time (compare images 5 and 6). The type of structure illustrated in image 5 is sometimes called pseudomorphic pearlite or ghost pearlite. Darkest-etching areas in this series were austenitic prior to quenching.",
        "Photo method": "Light microscope (Optical)",
        "Original magnification": "2000x"
    },
    "cs0578": {
        "Material name": "Carbon steel, 0.1% C",
        "Material type": "Carbon steel, general",
        "Composition": "0.09 C; 0.005 Si; 0.43 Mn (wt%)",
        "Condition": "Annealed",
        "Condition details": "As annealed (heated to 85 deg C (156 deg F) and cooled slowly)",
        "Properties": "Hardness 95 HV",
        "Description": "Typical structure containing thick films of cementite at the ferritic grain boundaries as well as colonies containing regions of recognizably lamellar pearlite partly encased by thick films of cementite",
        "Photo method": "Light microscope (Optical)",
        "Original magnification": "2000x"
    },
    "cs0579": {
        "Material name": "Carbon steel, 0.1% C",
        "Material type": "Carbon steel, general",
        "Composition": "0.09 C; 0.005 Si; 0.43 Mn (wt%)",
        "Condition": "Tempered",
        "Condition details": "Annealed, heated at 73 deg C (135 deg F) for 2 min, quenched in water, tempered at 2 deg C (392 deg F)",
        "Properties": "Hardness 105 HV",
        "Description": "Austenite is nucleated at the interface between cementite films and the ferrite when this steel is heated to above the A1 temperature. Arrows in image 6 indicate regions that were austenitic at the heating temperature. The new grains of austenite grow until they occupy completely the adjoining grains of ferrite, when they stop growing. Cementite is dissolved as the austenite grains grows, but some remains largely unaffected even when the growth of the austenite is well advanced. Arrows in image 7 indicate undissolved particles of cementite. Precipitation aging has occurred in the residual grains of ferrite, as indicated by the etch-pitting effects in images 6 to 8.",
        "Photo method": "Light microscope (Optical)",
        "Original magnification": "2000x"
    },
    "cs0580": {
        "Material name": "Carbon steel, 0.1% C",
        "Material type": "Carbon steel, general",
        "Composition": "0.09 C; 0.005 Si; 0.43 Mn (wt%)",
        "Condition": "Tempered",
        "Condition details": "Annealed, heated at 73 deg C (135 deg F) for 3 min, quenched in water, tempered at 2 deg C (392 deg F)",
        "Properties": "Hardness 110 HV",
        "Description": "Austenite is nucleated at the interface between cementite films and the ferrite when this steel is heated to above the A1 temperature. Arrows in image 6 indicate regions that were austenitic at the heating temperature. The new grains of austenite grow until they occupy completely the adjoining grains of ferrite, when they stop growing. Cementite is dissolved as the austenite grains grows, but some remains largely unaffected even when the growth of the austenite is well advanced. Arrows in image 7 indicate undissolved particles of cementite. Precipitation aging has occurred in the residual grains of ferrite, as indicated by the etch-pitting effects in images 6 to 8.",
        "Photo method": "Light microscope (Optical)",
        "Original magnification": "2000x"
    },
    "cs0581": {
        "Material name": "Carbon steel, 0.1% C",
        "Material type": "Carbon steel, general",
        "Composition": "0.09 C; 0.005 Si; 0.43 Mn (wt%)",
        "Condition": "Tempered",
        "Condition details": "Annealed, heated at 73 deg C (135 deg F) for 4 min, quenched in water, tempered at 2 deg C (392 deg F)",
        "Properties": "Hardness 110 HV",
        "Description": "Equilibrium structure at temperatures slightly above the A1 temperature consisting of polygonal regions of austenite replacing some of the original grains of ferrite, together with residual grains of ferrite. Precipitation aging has occurred in the residual grains of ferrite, as indicated by the etch-pitting effects in images 6 to 8.",
        "Photo method": "Light microscope (Optical)",
        "Original magnification": "2000x"
    },
    "cs0582": {
        "Material name": "Ni-Mo, 0.4% C",
        "Material type": "Nickel-molybdenum alloy steel",
        "Composition": "0.40 C; 0.03 Si; 0.02 P; 1.8 Ni; 0.3 Mo (wt%)",
        "Condition": "Tempered",
        "Condition details": "Heated for 1 h at 1325 deg C (2415 deg F), cooled at 75 deg C/h (135 deg F/h), heated at 85 deg C (156 deg F), quenched in oil, tempered",
        "Description": "Based on examination of fracture surfaces, coarsely granular facets develop along at least some of the austenitic grain boundaries on which sulfide precipitation has occurred (images 1, 7, and 9). Although the facets may cover the entire fracture surface (image 9), more often regions of granular fracture are interspersed between areas of normal fibrous fracture (image 1); in less severe cases, only occasional isolated granular facets may be present (image 7). The facets have a dull matte appearance, and examination by SEM indicates that they are ductile fractures that have followed the paths of the prior austenitic grain boundaries because of the presence of large numbers of small spherical manganese sulfide inclusions in these regions. /nEtching effects develop along the same paths as those along which fracture occurs (compare images 1 and 2), although they usually develop along a complete network of austenitic grain boundaries even when fracture occurs along only some of them. The degree to which the etching effects are developed corresponds in a general way with the proportion of granular facets developed on a fracture surface (images 7 to 10).",
        "Photo method": "Light microscope (Optical)",
        "Original magnification": "5x"
    },
    "cs0583": {
        "Material name": "Ni-Mo, 0.4% C",
        "Material type": "Nickel-molybdenum alloy steel",
        "Composition": "0.40 C; 0.03 Si; 0.02 P; 1.8 Ni; 0.3 Mo (wt%)",
        "Condition": "Tempered",
        "Condition details": "Heated for 1 h at 1375 deg C (255 deg F), cooled at 75 deg C/h (135 deg F/h), heated at 85 deg C (156 deg F), quenched in oil, tempered",
        "Description": "Based on examination of fracture surfaces, coarsely granular facets develop along at least some of the austenitic grain boundaries on which sulfide precipitation has occurred (images 1, 7, and 9). Although the facets may cover the entire fracture surface (image 9), more often regions of granular fracture are interspersed between areas of normal fibrous fracture (image 1); in less severe cases, only occasional isolated granular facets may be present (image 7). The facets have a dull matte appearance, and examination by SEM indicates that they are ductile fractures that have followed the paths of the prior austenitic grain boundaries because of the presence of large numbers of small spherical manganese sulfide inclusions in these regions. /nEtching effects develop along the same paths as those along which fracture occurs (compare images 1 and 2), although they usually develop along a complete network of austenitic grain boundaries, even when fracture occurs along only some of them. The degree to which the etching effects are developed corresponds in a general way with the proportion of granular facets developed on a fracture surface (images 7 to 10).",
        "Photo method": "Light microscope (Optical)",
        "Original magnification": "5x"
    },
    "cs0584": {
        "Material name": "Ni-Cr-Mo, 0.3% C",
        "Material type": "Nickel-chromium-molybdenum alloy steel",
        "Composition": "0.32 C; 0.20 Si; 0.62 Mn; 0.009 S; 0.009 P; 2.56 Ni; 0.87 Cr; 0.57 Mo (wt%)",
        "Condition": "Tempered",
        "Condition details": "Heated for 1 h at 145 deg C (264 deg F), cooled at 75 deg C/h (135 deg F/h), austenitized at 85 deg C (156 deg F), quenched in oil, tempered at 6 deg C (111 deg F)",
        "Properties": "Hardness 350 HV",
        "Description": "After etching in picral, intergranular cavities as well as faint indications of differential-etching regions at the sites of the austenitic grain boundaries can be observed in some areas. Images 1 to 4 are all from the same region of a specimen of high-quality hypoeutectoid alloy steel.",
        "Photo method": "Light microscope (Optical)",
        "Original magnification": "50x"
    },
    "cs0585": {
        "Material name": "Ni-Cr-Mo, 0.3% C",
        "Material type": "Nickel-chromium-molybdenum alloy steel",
        "Composition": "0.32 C; 0.20 Si; 0.62 Mn; 0.009 S; 0.009 P; 2.56 Ni; 0.87 Cr; 0.57 Mo (wt%)",
        "Condition": "Tempered",
        "Condition details": "Heated for 1 h at 145 deg C (264 deg F), cooled at 75 deg C/h (135 deg F/h), austenitized at 85 deg C (156 deg F), quenched in oil, tempered at 6 deg C (111 deg F)",
        "Properties": "Hardness 350 HV",
