Repository: CamiloMartinezM/supervised-micrograph-segmentation

# Supervised Superpixel-Texton Approach for Micrograph Segmentation
**Method overview.** (1) 51 optical micrographs of hypoeutectoid steels are preprocessed and annotated with windows of pearlite and proeutectoid ferrite (PF). (2) The MR8 filter responses of the annotated pixels are clustered per class into K textons. (3) A new micrograph is cut into superpixels: every pixel votes for the class of its nearest texton, each superpixel takes the majority class, and pearlite is then split into ferrite and cementite. (4) The segmentation gives phase fractions, the pearlite interlamellar spacing from the 2-D DFT spectrum, and yield and tensile strength from structure–property relations.

File: data.json (part 17 of 35)
{
        "Description": "Etching in nitric-sulfuric reagent develops some chains of etch pits at the austenitic grain boundaries but only very faintly. Images 1 to 4 are all from the same region of a specimen of high-quality hypoeutectoid alloy steel.",
        "Photo method": "Light microscope (Optical)",
        "Original magnification": "50x"
    },
    "cs0586": {
        "Material name": "Ni-Cr-Mo, 0.3% C",
        "Material type": "Nickel-chromium-molybdenum alloy steel",
        "Composition": "0.32 C; 0.20 Si; 0.62 Mn; 0.009 S; 0.009 P; 2.56 Ni; 0.87 Cr; 0.57 Mo (wt%)",
        "Condition": "Tempered",
        "Condition details": "Heated for 1 h at 145 deg C (264 deg F), cooled at 75 deg C/h (135 deg F/h), austenitized at 85 deg C (156 deg F), quenched in oil, tempered at 6 deg C (111 deg F)",
        "Properties": "Hardness 350 HV",
        "Description": "Electrolytic ammonium nitrate etch develops the reverse contrast of that which it develops with grain-boundary sulfide precipitation; namely, a dark-etching grain-boundary region with a light-etching grain interior. Images 1 to 4 are all from the same region of a specimen of high-quality hypoeutectoid alloy steel.",
        "Photo method": "Light microscope (Optical)",
        "Original magnification": "50x"
    },
    "cs0587": {
        "Material name": "Ni-Cr-Mo, 0.3% C",
        "Material type": "Nickel-chromium-molybdenum alloy steel",
        "Composition": "0.32 C; 0.20 Si; 0.62 Mn; 0.009 S; 0.009 P; 2.56 Ni; 0.87 Cr; 0.57 Mo (wt%)",
        "Condition": "Tempered",
        "Condition details": "Heated for 1 h at 145 deg C (264 deg F), cooled at 75 deg C/h (135 deg F/h), austenitized at 85 deg C (156 deg F), quenched in oil, tempered at 6 deg C (111 deg F)",
        "Properties": "Hardness 350 HV",
        "Description": "A region of partially liquated steel that does not contain intergranular cavities. Faint differential-etching bands can be seen at the sites of the prior austenitic grain boundaries.",
        "Photo method": "Light microscope (Optical)",
        "Original magnification": "50x"
    },
    "cs0588": {
        "Material name": "Ni-Cr-Mo, 0.3% C",
        "Material type": "Nickel-chromium-molybdenum alloy steel",
        "Composition": "0.32 C; 0.20 Si; 0.62 Mn; 0.009 S; 0.009 P; 2.56 Ni; 0.87 Cr; 0.57 Mo (wt%)",
        "Condition": "Tempered",
        "Condition details": "Heated for 1 h at 145 deg C (264 deg F), cooled at 75 deg C/h (135 deg F/h), austenitized at 85 deg C (156 deg F), quenched in oil, tempered at 6 deg C (111 deg F)",
        "Properties": "Hardness 350 HV",
        "Description": "Etching in nitric-sulfuric acid reagent develops reasonably prominent chains of etch pits along the austenitic grain boundaries. This etching effect would be difficult to distinguish from that which might have developed had grain-boundary sulfide precipitation alone been present. The differential-etching bands shown in image 5 would not have been observed, however, in the latter case. Chains of etch pits are also developed along certain crystallographic planes within the grains of austenite. This is sometimes observed when grain-boundary sulfide precipitation alone has occurred. It can only be due to sulfide precipitation in this image, although liquation has occurred at adjoining grain boundaries. The two effects can develop together.",
        "Photo method": "Light microscope (Optical)",
        "Original magnification": "50x"
    },
    "cs0590": {
        "Material name": "Ni-Cr-Mo, 0.2% C",
        "Material type": "Nickel-chromium-molybdenum alloy steel",
        "Composition": "0.18 C; 0.21 Si; 3.2 Ni; 1.9 Cr; 0.4 Mo (wt%)",
        "Condition": "Unspecified condition",
        "Description": "Intercrystalline cracks are present in the HAZ adjacent to this weld, the HAZ having a martensitic structure because the critical cooling rate for this alloy steel was exceeded during cooling after welding. Grain-boundary liquation can occur in practice in the HAZs adjacent to fusion welds (images 13 to 16).",
        "Photo method": "Light microscope (Optical)",
        "Original magnification": "75x"
    },
    "cs0592": {
        "Material name": "Ni-Cr-Mo, 0.3% C",
        "Material type": "Nickel-chromium-molybdenum alloy steel",
        "Composition": "0.32 C; 0.25 Si; 0.005 S; 0.006 P; 2.56 Ni; 0.84 Cr; 0.57 Mo (wt%)",
        "Condition": "Tempered",
        "Condition details": "Heated for 1 h at 14 deg C (255 deg F), cooled at 75 deg C/h (135 deg F/h), austenitized at 85 deg C (156 deg F), quenched in oil, tempered at 6 deg C (111 deg F)",
        "Properties": "Hardness 350 HV",
        "Description": "Etching effects develop along the same paths as those along which fracture occurs (compare images 1 and 2), although they usually develop along a complete network of austenitic grain boundaries even when fracture occurs along only some of them. The degree to which the etching effects are developed corresponds in a general way with the proportion of granular facets developed on a fracture surface (image 7 to 10).",
        "Photo method": "Light microscope (Optical)",
        "Original magnification": "100x"
    },
    "cs0593": {
        "Material name": "Ni-Cr-Mo, 0.3% C",
        "Material type": "Nickel-chromium-molybdenum alloy steel",
        "Composition": "0.32 C; 0.25 Si; 0.005 S; 0.006 P; 2.56 Ni; 0.84 Cr; 0.57 Mo (wt%)",
        "Condition": "Tempered",
        "Condition details": "Heated for 1 h at 14 deg C (255 deg F), cooled at 75 deg C/h (135 deg F/h), austenitized at 85 deg C (156 deg F), quenched in oil, tempered at 6 deg C (111 deg F)",
        "Properties": "Hardness 350 HV",
        "Description": "The most reliable of two etching techniques uses a mixture of nitric and sulfuric acids and develops chains of etch pits along austenitic grain boundaries on which sulfide precipitation occurs. The pits presumably are developed at the sites of some of the precipitated sulfide inclusions or perhaps at groups of them. The pits are best shown if the specimen is repolished after etching to remove the background etching effects (compare images 5 and 6). A second etching technique is an electrolytic method using an ammonium nitrate reagent, which develops a white-etching grain-boundary region and a dark-etching grain interior when grain-boundary sulfide precipitation has occurred (images 8 and 10). This technique may not work with some steels of higher alloy contents.",
        "Photo method": "Light microscope (Optical)",
        "Original magnification": "100x"
    },
    "cs0594": {
        "Material name": "Ni-Cr-Mo, 0.3% C",
        "Material type": "Nickel-chromium-molybdenum alloy steel",
        "Composition": "0.32 C; 0.25 Si; 0.005 S; 0.006 P; 2.56 Ni; 0.84 Cr; 0.57 Mo (wt%)",
        "Condition": "Tempered",
        "Condition details": "Heated for 1 h at 14 deg C (255 deg F), cooled at 75 deg C/h (135 deg F/h), austenitized at 85 deg C (156 deg F), quenched in oil, tempered at 6 deg C (111 deg F)",
        "Properties": "Hardness 350 HV",
        "Description": "The most reliable of two etching techniques uses a mixture of nitric and sulfuric acids and develops chains of etch pits along austenitic grain boundaries on which sulfide precipitation occurs. The pits presumably are developed at the sites of some of the precipitated sulfide inclusions, or perhaps at groups of them. The pits are best shown if the specimen is repolished after etching to remove the background etching effects (compare images 5 and 6). A second etching technique is an electrolytic method using an ammonium nitrate reagent, which develops a white-etching grain boundary region and a dark-etching grain interior when grain-boundary sulfide precipitation has occurred (images 8 and 10). This technique may not work with some steels of higher alloy contents.",
        "Photo method": "Light microscope (Optical)",
        "Original magnification": "100x"
    },
    "cs0595": {
        "Material name": "Ni-Mo, 0.4% C",
        "Material type": "Nickel-molybdenum alloy steel",
        "Composition": "0.40 C; 0.03 Si; 0.02 P; 1.8 Ni; 0.3 Mo (wt%)",
        "Condition": "Tempered",
        "Condition details": "Heated for 1 h at 1325 deg C (2415 deg F), cooled at 75 deg C/h (135 deg F/h), heated at 85 deg C (156 deg F), quenched in oil, tempered",
        "Description": "The most reliable of two etching techniques uses a mixture of nitric and sulfuric acids and develops chains of etch pits along austenitic grain boundaries on which sulfide precipitation occurs. The pits presumably are developed at the sites of some of the precipitated sulfide inclusions or perhaps at groups of them. The pits are best shown if the specimen is repolished after etching to remove the background etching effects (compare images 5 and 6). A second etching techniques is an electrolytic method using an ammonium nitrate reagent, which develops a white-etching grain boundary region and a dark-etching grain interior when grain-boundary sulfide precipitation has occurred (images 8 and 10). This technique may not work with some steels of higher alloy contents. /nEtching effects develop along the same paths as those along which fracture occurs (compare images 1 and 2), although they usually develop along a complete network of austenitic grain boundaries, even when fracture occurs along only some of them. The degree to which the etching effects are developed corresponds in a general way with the proportion of granular facets developed on a fracture surface (image 7 to 10).",
        "Photo method": "Light microscope (Optical)",
        "Original magnification": "100x"
    },
    "cs0596": {
        "Material name": "Ni-Mo, 0.4% C",
        "Material type": "Nickel-molybdenum alloy steel",
        "Composition": "0.40 C; 0.03 Si; 0.02 P; 1.8 Ni; 0.3 Mo (wt%)",
        "Condition": "Tempered",
        "Condition details": "Heated for 1 h at 1375 deg C (255 deg F), cooled at 75 deg C/h (135 deg F/h), heated at 85 deg C (156 deg F), quenched in oil, tempered",
        "Description": "The most reliable of two etching techniques uses a mixture of nitric and sulfuric acids and develops chains of etch pits along austenitic grain boundaries on which sulfide precipitation occurs. The pits presumably are developed at the sites of some of the precipitated sulfide inclusions or perhaps at groups of them. The pits are best shown if the specimen is repolished after etching to remove the background etching effects (compare images 5 and 6). A second etching technique is an electrolytic method using an ammonium nitrate reagent, which develops a white-etching grain boundary region and a dark-etching grain interior when grain-boundary sulfide precipitation has occurred (images 8 and 10). This technique may not work with some steels of higher alloy contents. /nEtching effects develop along the same paths as those along which fracture occurs (compare images 1 and 2), although they usually develop along a complete network of austenitic grain boundaries, even when fracture occurs along only some of them. The degree to which the etching effects are developed corresponds in a general way with the proportion of granular facets developed on a fracture surface (images 7 to 10).",
        "Photo method": "Light microscope (Optical)",
        "Original magnification": "100x"
    },
    "cs0597": {
        "Material name": "Cr-Mo, 0.4% C",
        "Material type": "Chromium-molybdenum alloy steel",
        "Composition": "0.40 C; 0.02 Si; 1.11 Cr; 0.2 Mo; 0.03 S (wt%)",
        "Condition": "Tempered",
        "Condition details": "Commercial forging, quenched and tempered",
        "Description": "Grain-boundary liquation in a medium-quality hypoeutectoid alloy steel. Chains of sulfide inclusion can be seen at the austenitic grain boundaries. Bands of light-etching material are developed in these regions by etching in picral.",
        "Photo method": "Light microscope (Optical)",
        "Original magnification": "100x"
    },
    "cs0598": {
        "Material name": "Cr-Mo, 0.4% C",
        "Material type": "Chromium-molybdenum alloy steel",
        "Composition": "0.40 C; 0.02 Si; 1.11 Cr; 0.2 Mo; 0.03 S (wt%)",
        "Condition": "Tempered",
        "Condition details": "Commercial forging, quenched and tempered",
        "Description": "A few large etch pits are developed along the grain boundaries by etching in nitric-sulfuric acid reagent, but the principal etching effect is the development of a light-etching band along the austenitic grain boundaries.",
        "Photo method": "Light microscope (Optical)",
        "Original magnification": "100x"
    },
    "cs0599": {
        "Material name": "Cr-Mo, 0.4% C",
        "Material type": "Chromium-molybdenum alloy steel",
        "Composition": "0.40 C; 0.02 Si; 1.11 Cr; 0.2 Mo; 0.03 S (wt%)",
        "Condition": "Tempered",
        "Condition details": "Commercial forging, quenched and tempered",
        "Description": "A dark-etching band is developed along austenitic grain boundaries by electrolytic ammonium nitrate etch.",
        "Photo method": "Light microscope (Optical)",
        "Original magnification": "100x"
    },
    "cs0601": {
        "Material name": "Carbon steel, 0.8% C",
        "Material type": "Carbon steel, general",
        "Composition": "0.81 C; 0.07 Si; 0.65 Mn (wt%)",
        "Condition": "Heat treated",
        "Condition details": "Austenitized at 86 deg C (158 deg F), transformed at 75 deg C (13 deg F) for 15 s",
        "Description": "After an incubation period, a colony of pearlite is usually nucleated at an austenitic grain boundary as in image 1, although occasionally it may nucleate elsewhere, such as at a nonmetallic inclusion. Each nucleus grows as a colony until it impinges on an adjoining colony (images 1 to 4). These colonies are units of interpenetrating single crystals of ferrite and cementite and may be recognized in a section by the regular array of the plates of ferrite and cementite (images 6 and 9). At temperatures just below the A1 temperature, the nucleation rate is relatively slow and the growth rate is relatively fast; only a few nuclei form and grow before growth is stopped by impingement of the colonies on one another (images 1 to 5). The interlamellar spacing of the pearlite formed at these temperatures is comparatively large (images 5 and 6).",
        "Photo method": "Light microscope (Optical)",
        "Original magnification": "250x"
    },
    "cs0602": {
        "Material name": "Carbon steel, 0.8% C",
        "Material type": "Carbon steel, general",
        "Composition": "0.81 C; 0.07 Si; 0.65 Mn (wt%)",
        "Condition": "Heat treated",
        "Condition details": "Austenitized at 86 deg C (158 deg F), transformed at 75 deg C (13 deg F) for 3 s",
        "Description": "After an incubation period, a colony of pearlite is usually nucleated at an austenitic grain boundary as in image 1, although occasionally it may nucleate elsewhere, such as at a nonmetallic inclusion. Each nucleus grows as a colony until it impinges on an adjoining colony (images 1 to 4). These colonies are units of interpenetrating single crystals of ferrite and cementite and may be recognized in a section by the regular array of the plates of ferrite and cementite (images 6 and 9). At temperatures just below the A1 temperature, the nucleation rate is relatively slow and the growth rate is relatively fast, so that only a few nuclei form and grow before growth is stopped by impingement of the colonies on one another (images 1 to 5). The interlamellar spacing of the pearlite formed at these temperatures is comparatively large (images 5 and 6).",
        "Photo method": "Light microscope (Optical)",
        "Original magnification": "250x"
    },
    "cs0603": {
        "Material name": "Carbon steel, 0.8% C",
        "Material type": "Carbon steel, general",
        "Composition": "0.81 C; 0.07 Si; 0.65 Mn (wt%)",
        "Condition": "Heat treated",
        "Condition details": "Austenitized at 86 deg C (158 deg F), transformed at 75 deg C (13 deg F) for 6 s (equal to 1 min)",
        "Description": "After an incubation period, a colony of pearlite is usually nucleated at an austenitic grain boundary as in image 1, although occasionally it may nucleate elsewhere, such as at a nonmetallic inclusion. Each nucleus grows as a colony until it impinges on an adjoining colony (images 1 to 4). These colonies are units of interpenetrating single crystals of ferrite and cementite and may be recognized in a section by the regular array of the plates of ferrite and cementite (images 6 and 9). At temperatures just below the A1 temperature, the nucleation rate is relatively slow and the growth rate is relatively fast, so that only a few nuclei form and grow before growth is stopped by impingement of the colonies on one another (images 1 to 5). The interlamellar spacing of the pearlite formed at these temperatures is comparatively large (images 5 and 6).",
        "Photo method": "Light microscope (Optical)",
        "Original magnification": "250x"
    },
    "cs0604": {
        "Material name": "Carbon steel, 0.8% C",
        "Material type": "Carbon steel, general",
        "Composition": "0.81 C; 0.07 Si; 0.65 Mn (wt%)",
        "Condition": "Heat treated",
        "Condition details": "Austenitized at 86 deg C (158 deg F), transformed at 75 deg C (13 deg F) for 8 s (equal to 13 min)",
        "Description": "After an incubation period, a colony of pearlite is usually nucleated at an austenitic grain boundary as in image 1, although occasionally it may nucleate elsewhere, such as at a nonmetallic inclusion. Each nucleus grows as a colony until it impinges on an adjoining colony (images 1 to 4). These colonies are units of interpenetrating single crystals of ferrite and cementite and may be recognized in a section by the regular array of the plates of ferrite and cementite (images 6 and 9). At temperatures just below the A1 temperature, the nucleation rate is relatively slow and the growth rate is relatively fast, so that only a few nuclei form and grow before growth is stopped by impingement of the colonies on one another (images 1 to 5). The interlamellar spacing of the pearlite formed at these temperatures is comparatively large (images 5 and 6).",
        "Photo method": "Light microscope (Optical)",
        "Original magnification": "250x"
    },
    "cs0605": {
        "Material name": "Carbon steel, 0.8% C",
        "Material type": "Carbon steel, general",
        "Composition": "0.81 C; 0.07 Si; 0.65 Mn (wt%)",
        "Condition": "Heat treated",
        "Condition details": "Austenitized at 86 deg C (158 deg F), transformed at 75 deg C (13 deg F) for 2 s (equal to 33 min)",
        "Properties": "Hardness 200 HV",
        "Description": "After an incubation period, a colony of pearlite is usually nucleated at an austenitic grain boundary as in image 1, although occasionally it may nucleate elsewhere, such as at a nonmetallic inclusion. Each nucleus grows as a colony until it impinges on an adjoining colony (images 1 to 4). These colonies are units of interpenetrating single crystals of ferrite and cementite, and may be recognized in a section by the regular array of the plates of ferrite and cementite (images 6 and 9). At temperatures just below the A1 temperature, the nucleation rate is relatively slow and the growth rate is relatively fast, so that only a few nuclei form and grow before growth is stopped by impingement of the colonies on one another (images 1 to 5). The interlamellar spacing of the pearlite formed at these temperatures is comparatively large (images 5 and 6).",
        "Photo method": "Light microscope (Optical)",
        "Original magnification": "250x"
    },
    "cs0606": {
        "Material name": "Carbon steel, 0.8% C",
        "Material type": "Carbon steel, general",
        "Composition": "0.81 C; 0.07 Si; 0.65 Mn (wt%)",
        "Condition": "Heat treated",
        "Condition details": "Austenitized at 86 deg C (158 deg F), transformed at 65 deg C (12 deg F) for 1 s",
        "Description": "Increased nucleation rate at lower transformation temperatures results in formation of larger numbers of colonies of pearlite as the temperature is lowered. The reduced growth rate causes more of them to grow in a well-developed spheroidal form, which is evident after partial transformation (images 7 and 11) but not after complete transformation (images 8 and 13A).",
        "Photo method": "Light microscope (Optical)",
        "Original magnification": "250x"
    },
    "cs0607": {
        "Material name": "Carbon steel, 0.8% C",
        "Material type": "Carbon steel, general",
        "Composition": "0.81 C; 0.07 Si; 0.65 Mn (wt%)",
        "Condition": "Heat treated",
        "Condition details": "Austenitized at 86 deg C (158 deg F), transformed at 65 deg C (12 deg F) for 7 s",
        "Description": "Increased nucleation rate at lower transformation temperatures results in formation of larger numbers of colonies of pearlite as the temperature is lowered. The reduced growth rate causes more of them to grow in a well-developed spheroidal form, which is evident after partial transformation (images 7 and 11) but not after complete transformation (images 8 and 13A).",
        "Photo method": "Light microscope (Optical)",
        "Original magnification": "250x"
    },
    "cs0608": {
        "Material name": "Carbon steel, 0.8% C",
        "Material type": "Carbon steel, general",
        "Composition": "0.81 C; 0.07 Si; 0.65 Mn (wt%)",
        "Condition": "Heat treated",
        "Condition details": "Austenitized at 86 deg C (158 deg F), transformed at 55 deg C (12 deg F) for .5 s",
        "Description": "Increased nucleation rate at lower transformation temperatures results in formation of larger numbers of colonies of pearlite as the temperature is lowered. The reduced growth rate causes more of them to grow in a well-developed spheroidal form, which is evident after partial transformation (images 7 and 11) but not after complete transformation (images 8 and 13A).",
        "Photo method": "Light microscope (Optical)",
        "Original magnification": "250x"
    },
    "cs0609": {
        "Material name": "Carbon steel, 0.8% C",
        "Material type": "Carbon steel, general",
        "Composition": "0.81 C; 0.07 Si; 0.65 Mn (wt%)",
        "Condition": "Heat treated",
        "Condition details": "Austenitized at 86 deg C (158 deg F), transformed at 55 deg C (12 deg F) for .7 s",
        "Description": "Increased nucleation rate at lower transformation temperatures results in formation of larger numbers of colonies of pearlite as the temperature is lowered. The reduced growth rate causes more of them to grow in a well-developed spheroidal form, which is evident after partial transformation (images 7 and 11) but not after complete transformation (images 8 and 13A).",
        "Photo method": "Light microscope (Optical)",
        "Original magnification": "250x"
    },
    "cs0610": {
        "Material name": "Carbon steel, 0.8% C",
        "Material type": "Carbon steel, general",
        "Composition": "0.81 C; 0.07 Si; 0.65 Mn (wt%)",
        "Condition": "Heat treated",
        "Condition details": "Austenitized at 86 deg C (158 deg F), transformed at 5 deg C (93 deg F) for .5 s",
        "Description": "Transformation at temperatures in the region of the knee of the transformation curve produces nodular pearlite together with a small volume fraction of a product that has a completely different morphology. This product is bainite, specifically upper bainite, which occurs with the pearlite as a result of the overlapping C curves. The bainite is labeled B in images 1, 2, 4, and 5, and the pearlite is labeled P. Upper bainite can be distinguished from pearlite by light microscopy with reasonable confidence, although the distinction can be more readily made in partly transformed rather than in completely transformed material (compare images 2 and 4). The pearlite formed at the knee of the transformation curve cannot be resolved at all by light microscope (images 2 and 4), but electron microscopy confirms that it has a lamellar morphology with a very small interlamellar spacing (image 5). These finer products are known as nodular pearlite (image 1).",
        "Photo method": "Light microscope (Optical)",
        "Original magnification": "250x"
    },
    "cs0611": {
        "Material name": "Carbon steel, 0.8% C",
        "Material type": "Carbon steel, general",
        "Composition": "0.81 C; 0.07 Si; 0.65 Mn (wt%)",
        "Condition": "Heat treated",
        "Condition details": "Austenitized at 86 deg C (158 deg F), transformed at 5 deg C (93 deg F) for 2 s",
        "Properties": "Hardness 405 HV",
        "Description": "Transformation at temperatures in the region of the knee of the transformation curve produces nodular pearlite together with a small volume fraction of a product that has a completely different morphology. This product is bainite, specifically upper bainite, which occurs with the pearlite as a result of the overlapping C curves. The bainite is labeled B in images 1, 2, 4, and 5, and the pearlite is labeled P. Upper bainite can be distinguished from pearlite by light microscopy with reasonable confidence, although the distinction can be more readily made in partly transformed than in completely transformed material (compare images 2 and 4). The pearlite formed at the knee of the transformation curve cannot be resolved at all by light microscope (images 2 and 4), but electron microscopy confirms that it has a lamellar morphology with a very small interlamellar spacing (image 5). These finer products are known as nodular pearlite (image 1).",
        "Photo method": "Light microscope (Optical)",
        "Original magnification": "250x"
    },
    "cs0612": {
        "Material name": "Carbon steel, 0.8% C",
        "Material type": "Carbon steel, general",
        "Composition": "0.81 C; 0.07 Si; 0.65 Mn (wt%)",
        "Condition": "Heat treated",
        "Condition details": "Austenitized at 86 deg C (158 deg F), transformed at 45 deg C (84 deg F) for .5 s",
        "Description": "Upper bainite nucleates at the austenitic grain boundaries (images 1 and 2) and grows into the austenite grains (images 1 to 4 and 10 to 12). Although the structure cannot be clearly resolved by light microscopy, it has a characteristic feathery appearance that is finer the lower the transformation temperature.",
        "Photo method": "Light microscope (Optical)",
        "Original magnification": "250x"
    },
    "cs0613": {
        "Material name": "Carbon steel, 0.8% C",
        "Material type": "Carbon steel, general",
        "Composition": "0.81 C; 0.07 Si; 0.65 Mn (wt%)",
        "Condition": "Heat treated",
        "Condition details": "Austenitized at 86 deg C (158 deg F), transformed at 45 deg C (84 deg F) for 3 s",
        "Properties": "Hardness 415 HV",
        "Description": "Upper bainite nucleates at the austenitic grain boundaries (images 1 and 2) and grows into the austenite grains (images 1 to 4 and 10 to 12). Although the structure cannot be clearly resolved by light microscopy, it has a characteristic feathery appearance that is finer the lower the transformation temperature.",
        "Photo method": "Light microscope (Optical)",
        "Original magnification": "250x"
    },
    "cs0614": {
        "Material name": "Carbon steel, 0.8% C",
        "Material type": "Carbon steel, general",
        "Composition": "0.81 C; 0.07 Si; 0.65 Mn (wt%)",
        "Condition": "Heat treated",
        "Condition details": "Austenitized at 86 deg C (158 deg F), transformed at 4 deg C (75 deg F) for 2 s",
        "Description": "Upper bainite nucleates at the austenitic grain boundaries (images 1 and 2) and grows into the austenite grains (images 1 to 4 and 10 to 12). Although the structure cannot be clearly resolved by light microscopy, it has a characteristic feathery appearance that is finer the lower the transformation temperature. At transformation temperatures around 400 deg C (750 deg F), mixtures of upper and lower bainite can be expected and the microstructure is complex. The constituents present in some regions have the feathery appearance characteristic of upper bainite (image 13), but constituents are also present that have a distinctly lenticular morphology and a mottled appearance. They have the characteristics of lower bainite (image 11). These features are difficult to recognize, particularly in fully transformed material, but are clearly a mixture of constituents.",
        "Photo method": "Light microscope (Optical)",
        "Original magnification": "250x"
    },
    "cs0615": {
        "Material name": "Carbon steel, 0.8% C",
        "Material type": "Carbon steel, general",
        "Composition": "0.81 C; 0.07 Si; 0.65 Mn (wt%)",
        "Condition": "Heat treated",
        "Condition details": "Austenitized at 86 deg C (158 deg F), transformed at 4 deg C (75 deg F) for 5 s",
        "Properties": "Hardness 420 HV",
        "Description": "Upper bainite nucleates at the austenitic grain boundaries (images 1 and 2) and grows into the austenite grains (images 1 to 4 and 10 to 12). Although the structure cannot be clearly resolved by light microscopy, it has a characteristic feathery appearance that is finer the lower the transformation temperature. At transformation temperatures around 400 deg C (750 deg F), mixtures of upper and lower bainite can be expected and the microstructure is complex. The constituents present in some regions have the feathery appearance characteristic of upper bainite (image 13), but constituents are also present that have a distinctly lenticular morphology and a mottled appearance. They have the characteristics of lower bainite (image 11). These features are difficult to recognize, particularly in fully transformed material, but are clearly a mixture of constituents.",
        "Photo method": "Light microscope (Optical)",
        "Original magnification": "250x"
    },
    "cs0616": {
        "Material name": "Carbon steel, 0.8% C",
        "Material type": "Carbon steel, general",
        "Composition": "0.81 C; 0.07 Si; 0.65 Mn (wt%)",
        "Condition": "Heat treated",
        "Condition details": "Austenitized at 86 deg C (158 deg F), transformed at 3 deg C (57 deg F) for 7 s",
        "Description": "Lower bainite formed at 300 deg C (570 deg F) (the temperature at which martensite starts to form). It has a distinctly lenticular form, etches comparatively darkly, and has a mottled rather than a feathery appearance. These features are more recognizable in partly transformed than in completely transformed material. Lower bainite is nucleated principally at the austenite grain boundaries (images 1 and 2), but there is also much intragranular nucleation. Secondary plates also nucleate at primary plates away from the grain boundaries. The structural details cannot be resolved by light microscopy and are only partly elucidated by electron microscopy of replicas of polished and etched sections (images 7 and 8). Investigation by transmission electron microscopy of foils has established that the ferrite phase is made up of lenticular plates that have a substructure of laths, approximately 0.5 micrometers thick, similar to those present in upper bainite. Carbides are precipitated internally in the ferrite plates as small particles in parallel arrays oriented at approximately 60 deg to the longitudinal axis of the plates (image 9). The carbides are a mixture of cementite and epsilon carbide and are responsible for the dark-etching characteristics and mottled appearance of lower bainite in light microscopy.",
        "Photo method": "Light microscope (Optical)",
        "Original magnification": "250x"
    },
    "cs0617": {
        "Material name": "Carbon steel, 0.8% C",
        "Material type": "Carbon steel, general",
        "Composition": "0.81 C; 0.07 Si; 0.65 Mn (wt%)",
        "Condition": "Heat treated",
        "Condition details": "Austenitized at 86 deg C (158 deg F), transformed at 3 deg C (57 deg F) for 2 s",
        "Description": "Lower bainite formed at 300 deg C (570 deg F) (the temperature at which martensite starts to form). It has a distinctly lenticular form, etches comparatively darkly, and has a mottled rather than a feathery appearance. These features are more recognizable in partly transformed than in completely transformed material. Lower bainite is nucleated principally at the austenite grain boundaries (images 1 and 2), but there is also much intragranular nucleation. Secondary plates also nucleate at primary plates away from the grain boundaries. The structural details cannot be resolved by light microscopy and are only partly elucidated by electron microscopy of replicas of polished and etched sections (images 7 and 8). Investigation by transmission electron microscopy of foils has established that the ferrite phase is made up of lenticular plates that have a substructure of laths, approximately 0.5 micrometers thick, similar to those present in upper bainite. Carbides are precipitated internally in the ferrite plates as small particles in parallel arrays oriented at about 60 deg to the longitudinal axis of the plates (image 9). The carbides are a mixture of cementite and epsilon carbide and are responsible for the dark-etching characteristics and mottled appearance of lower bainite in light microscopy.",
        "Photo method": "Light microscope (Optical)",
        "Original magnification": "250x"
    },
    "cs0618": {
        "Material name": "Carbon steel, 0.8% C",
        "Material type": "Carbon steel, general",
        "Composition": "0.81 C; 0.07 Si; 0.65 Mn (wt%)",
        "Condition": "Heat treated",
        "Condition details": "Austenitized at 86 deg C (158 deg F), transformed at 3 deg C (57 deg F) for 8 s",
        "Description": "Lower bainite formed at 300 deg C (570 deg F) (the temperature at which martensite starts to form). It has a distinctly lenticular form, etches comparatively darkly, and has a mottled rather than a feathery appearance. These features are more recognizable in partly transformed than in completely transformed material. Lower bainite is nucleated principally at the austenite grain boundaries (images 1 and 2), but there is also much intragranular nucleation. Secondary plates also nucleate at primary plates away from the grain boundaries. The structural details cannot be resolved by light microscopy and are only partly elucidated by electron microscopy of replicas of polished and etched sections (images 7 and 8). Investigation by transmission electron microscopy of foils has established that the ferrite phase is made up of lenticular plates that have a substructure of laths, approximately 0.5 micrometers thick, similar to those present in upper bainite. Carbides are precipitated internally in the ferrite plates as small particles in parallel arrays oriented at about 60 deg to the longitudinal axis of the plates (image 9). The carbides are a mixture of cementite and epsilon carbide and are responsible for the dark-etching characteristics and mottled appearance of lower bainite in light microscopy.",
        "Photo method": "Light microscope (Optical)",
        "Original magnification": "250x"
    },
    "cs0619": {
        "Material name": "Carbon steel, 0.8% C",
        "Material type": "Carbon steel, general",
        "Composition": "0.81 C; 0.07 Si; 0.65 Mn (wt%)",
        "Condition": "Heat treated",
        "Condition details": "Austenitized at 86 deg C (158 deg F), transformed at 3 deg C (57 deg F) for 2 s",
        "Properties": "Hardness 590 HV",
        "Description": "Lower bainite formed at 300 deg C (570 deg F) (the temperature at which martensite starts to form). It has a distinctly lenticular form, etches comparatively darkly, and has a mottled rather than a feathery appearance. These features are more recognizable in partly transformed than in completely transformed material. Lower bainite is nucleated principally at the austenite grain boundaries (images 1 and 2), but there is also much intragranular nucleation. Secondary plates also nucleate at primary plates away from the grain boundaries. The structural details cannot be resolved by light microscopy and are only partly elucidated by electron microscopy of replicas of polished and etched sections (images 7 and 8). Investigation by transmission electron microscopy of foils has established that the ferrite phase is made up of lenticular plates that have a substructure of laths, approximately 0.5 micrometers thick, similar to those present in upper bainite. Carbides are precipitated internally in the ferrite plates as small particles in parallel arrays oriented at approximately 60 deg to the longitudinal axis of the plates (image 9). The carbides are a mixture of cementite and epsilon carbide and are responsible for the dark-etching characteristics and mottled appearance of lower bainite in light microscopy.",
        "Photo method": "Light microscope (Optical)",
        "Original magnification": "250x"
    },
    "cs0620": {
        "Material name": "Carbon steel, 0.8% C",
        "Material type": "Carbon steel, general",
        "Composition": "0.81 C; 0.07 Si; 0.65 Mn (wt%)",
        "Condition": "Tempered",
        "Condition details": "Austenitized at 85 deg C (156 deg F), quenched to 21 deg C (41 deg F), tempered at 3 deg C (57 deg F)",
        "Description": "Transformation of austenite to martensite is first observed at temperatures just below the Ms temperature and is indicated by the formation of a small volume fraction of a product that, in eutectoid steel, occurs mainly as lenticular plates (images 1 and 2) known as plate martensite. Additional plates are formed as the temperature is lowered (images 1 to 5).",
        "Photo method": "Light microscope (Optical)",
        "Original magnification": "250x"
    },
    "cs0621": {
        "Material name": "Carbon steel, 0.8% C",
        "Material type": "Carbon steel, general",
        "Composition": "0.81 C; 0.07 Si; 0.65 Mn (wt%)",
        "Condition": "Tempered",
        "Condition details": "Austenitized at 85 deg C (156 deg F), quenched to 2 deg C (39 deg F), tempered at 3 deg C (57 deg F)",
        "Description": "Transformation of austenite to martensite is first observed at temperatures just below the Ms temperature and is indicated by the formation of a small volume fraction of a product that, in eutectoid steel, occurs mainly as lenticular plates (images 1 and 2) known as plate martensite. Additional plates are formed as the temperature is lowered (images 1 to 5).",
        "Photo method": "Light microscope (Optical)",
        "Original magnification": "250x"
    },
    "cs0622": {
        "Material name": "Carbon steel, 0.8% C",
        "Material type": "Carbon steel, general",
        "Composition": "0.81 C; 0.07 Si; 0.65 Mn (wt%)",
        "Condition": "Tempered",
        "Condition details": "Austenitized at 85 deg C (156 deg F), quenched to 18 deg C (35 deg F), tempered at 3 deg C (57 deg F)",
        "Description": "Transformation of austenite to martensite is first observed at temperatures just below the Ms temperature and is indicated by the formation of a small volume fraction of a product that, in eutectoid steel, occurs mainly as lenticular plates (images 1 and 2) known as plate martensite. Additional plates are formed as the temperature is lowered (images 1 to 5).",
        "Photo method": "Light microscope (Optical)",
        "Original magnification": "250x"
    },
    "cs0623": {
        "Material name": "Carbon steel, 0.8% C",
        "Material type": "Carbon steel, general",
        "Composition": "0.81 C; 0.07 Si; 0.65 Mn (wt%)",
