Repository: CamiloMartinezM/supervised-micrograph-segmentation

# Supervised Superpixel-Texton Approach for Micrograph Segmentation
**Method overview.** (1) 51 optical micrographs of hypoeutectoid steels are preprocessed and annotated with windows of pearlite and proeutectoid ferrite (PF). (2) The MR8 filter responses of the annotated pixels are clustered per class into K textons. (3) A new micrograph is cut into superpixels: every pixel votes for the class of its nearest texton, each superpixel takes the majority class, and pearlite is then split into ferrite and cementite. (4) The segmentation gives phase fractions, the pearlite interlamellar spacing from the 2-D DFT spectrum, and yield and tensile strength from structure–property relations.

File: data.json (part 18 of 35)
{
        "Condition": "Tempered",
        "Condition details": "Austenitized at 85 deg C (156 deg F), quenched to 2 deg C (68 deg F), tempered at 3 deg C (57 deg F)",
        "Properties": "Hardness 710 HV",
        "Description": "Transformation of austenite to martensite is first observed at temperatures just below the Ms temperature and is indicated by the formation of a small volume fraction of a product that, in eutectoid steel, occurs mainly as lenticular plates (images 1 and 2) known as plate martensite. Additional plates are formed as the temperature is lowered (images 1 to 5).",
        "Photo method": "Light microscope (Optical)",
        "Original magnification": "250x"
    },
    "cs0624": {
        "Material name": "Carbon steel, 0.55% C",
        "Material type": "Carbon steel, general",
        "Composition": "0.55 C; 0.08 Si; 0.60 Mn (wt%)",
        "Condition": "Heat treated",
        "Condition details": "Large austenitic grain size. Austenitized at 73 deg C (135 deg F), transformed at 2 deg C (68 deg F) (quenched in water from the austenitizing temperature)",
        "Properties": "Hardness 710 HV",
        "Description": "Transformation characteristics with a much larger initial-austenitic grain size are illustrated in images 5 to 8. The structure after austenitizing is represented by image 5.",
        "Photo method": "Light microscope (Optical)",
        "Original magnification": "250x"
    },
    "cs0625": {
        "Material name": "Carbon steel, 0.55% C",
        "Material type": "Carbon steel, general",
        "Composition": "0.55 C; 0.08 Si; 0.60 Mn (wt%)",
        "Condition": "Heat treated",
        "Condition details": "Large austenitic grain size. Austenitized at 73 deg C (135 deg F), transformed at 675 deg C (125 deg F)",
        "Properties": "Hardness 190 HV",
        "Description": "Transformation characteristics with a much larger initial-austenitic grain size are illustrated in images 5 to 8. At transformation temperatures of both 675 and 650 deg C (1250 and 1200 deg F), austenite transforms to a comparatively fine-grained arrangement of grain-boundary allotriomorphs of new proeutectoid ferrite surrounding colonies of pearlite (images 6 and 7), although some new proeutectoid ferrite grows on the networks of undissolved ferrite, making the latter more irregular in outline (image 7).",
        "Photo method": "Light microscope (Optical)",
        "Original magnification": "250x"
    },
    "cs0626": {
        "Material name": "Carbon steel, 0.55% C",
        "Material type": "Carbon steel, general",
        "Composition": "0.55 C; 0.08 Si; 0.60 Mn (wt%)",
        "Condition": "Heat treated",
        "Condition details": "Large austenitic grain size. Austenitized at 73 deg C (135 deg F), transformed at 65 deg C (12 deg F)",
        "Properties": "Hardness 270 HV",
        "Description": "Transformation characteristics with a much larger initial-austenitic grain size are illustrated in images 5 to 8. At transformation temperatures of both 675 and 650 deg C (1250 and 1200 deg F), austenite transforms to a comparatively fine-grained arrangement of grain-boundary allotriomorphs of new proeutectoid ferrite surrounding colonies of pearlite (images 6 and 7), although some new proeutectoid ferrite grows on the networks of undissolved ferrite, making the latter more irregular in outline (image 7).",
        "Photo method": "Light microscope (Optical)",
        "Original magnification": "250x"
    },
    "cs0627": {
        "Material name": "Carbon steel, 0.55% C",
        "Material type": "Carbon steel, general",
        "Composition": "0.55 C; 0.08 Si; 0.60 Mn (wt%)",
        "Condition": "Heat treated",
        "Condition details": "Large austenitic grain size. Austenitized at 73 deg C (135 deg F), transformed at 5 deg C (93 deg F)",
        "Properties": "Hardness 295 HV",
        "Description": "Transformation characteristics with a much larger initial-austenitic grain size are illustrated in images 5 to 8. The volume fraction of new ferrite that forms decreases as transformation temperature decreases, and the ferrite present after transformation at 500 deg C (930 deg F) is almost entirely the original undissolved ferrite (image 8).",
        "Photo method": "Light microscope (Optical)",
        "Original magnification": "250x"
    },
    "cs0630": {
        "Material name": "Ni-Cr-Mo, 0.3% C",
        "Material type": "Nickel-chromium-molybdenum alloy steel",
        "Composition": "0.32 C; 0.20 Si; 0.62 Mn; 0.009 S; 0.009 P; 2.56 Ni; 0.87 Cr; 0.57 Mo (wt%)",
        "Condition": "Tempered",
        "Condition details": "Heated for 1 h at 145 deg C (264 deg F), cooled at 75 deg C/h (135 deg F/h), austenitized at 85 deg C (156 deg F), quenched in oil, tempered at 6 deg C (111 deg F)",
        "Properties": "Hardness 350 HV",
        "Description": "Chains of sulfide inclusions can be detected along austenitic grain boundaries at high magnification. Images 1 to 4 are all from the same region of a specimen of high-quality hypoeutectoid alloy steel.",
        "Photo method": "Light microscope (Optical)",
        "Original magnification": "500x"
    },
    "cs0631": {
        "Material name": "Ni-Cr-Mo, 0.2% C",
        "Material type": "Nickel-chromium-molybdenum alloy steel",
        "Composition": "0.18 C; 0.21 Si; 3.2 Ni; 1.9 Cr; 0.4 Mo (wt%)",
        "Condition": "Unspecified condition",
        "Description": "Chains of sulfide inclusions can be detected at the uncracked austenitic grain boundaries. Grain-boundary liquation can occur in practice in the HAZs adjacent to fusion welds (images 13 to 16).",
        "Photo method": "Light microscope (Optical)",
        "Original magnification": "500x"
    },
    "cs0633": {
        "Material name": "Carbon steel, 1.35% C",
        "Material type": "Carbon steel, general",
        "Composition": "1.35 C (wt%)",
        "Condition": "Heat treated",
        "Description": "The surface of a martensite plate tilted with respect to the mean surface level. This tilt induces intensity contrast in images produced by both light (image 4) and scanning electron microscopes (image 5) providing that the original surface was prepared by normal metallographic methods and adequately protected from oxidation. The distribution and morphology of emergent martensite plates can be distinguished in this way, and it is seen that they correspond with the features observed by light microscopy of etched sections (compare images 2 and 4). Large-scale deformation twins formed in plate martensite in response to the constraints imposed by the parent austenite can be observed among the surface irregularities. They are seen as transverse marking on the plates (arrow in image 4).",
        "Photo method": "Light microscope (Optical)",
        "Original magnification": "500x"
    },
    "cs0634": {
        "Material name": "Carbon steel, 0.55% C",
        "Material type": "Carbon steel, general",
        "Composition": "0.55 C; 0.08 Si; 0.60 Mn (wt%)",
        "Condition": "Heat treated",
        "Condition details": "Austenitized at 86 deg C (158 deg F), transformed at 75 deg C (13 deg F) for 2 s",
        "Description": "Ferrite is nucleated at a number of sites located at the grain boundaries of the parent austenite (image 1). Each nucleus then grows along the grain boundary, thickening only slightly, to form a grain-boundary allotriomorph (images 1 to 4). Nucleation of pearlite commences eventually at the interface between the ferrite and austenite, and at this stage further growth of proeutectoid ferrite ceases.",
        "Photo method": "Light microscope (Optical)",
        "Original magnification": "500x"
    },
    "cs0635": {
        "Material name": "Carbon steel, 0.55% C",
        "Material type": "Carbon steel, general",
        "Composition": "0.55 C; 0.08 Si; 0.60 Mn (wt%)",
        "Condition": "Heat treated",
        "Condition details": "Austenitized at 86 deg C (158 deg F), transformed at 75 deg C (13 deg F) for 2 min",
        "Description": "Ferrite is nucleated at a number of sites located at the grain boundaries of the parent austenite (image 1). Each nucleus then grows along the grain boundary, thickening only slightly, to form a grain-boundary allotriomorph (images 1 to 4). Nucleation of pearlite commences eventually at the interface between the ferrite and austenite, and at this stage further growth of proeutectoid ferrite ceases.",
        "Photo method": "Light microscope (Optical)",
        "Original magnification": "500x"
    },
    "cs0636": {
        "Material name": "Carbon steel, 0.55% C",
        "Material type": "Carbon steel, general",
        "Composition": "0.55 C; 0.08 Si; 0.60 Mn (wt%)",
        "Condition": "Heat treated",
        "Condition details": "Austenitized at 86 deg C (158 deg F), transformed at 75 deg C (13 deg F) for 2 min",
        "Description": "Ferrite is nucleated at a number of sites located at the grain boundaries of the parent austenite (image 1). Each nucleus then grows along the grain boundary, thickening only slightly, to form a grain-boundary allotriomorph (images 1 to 4). Nucleation of pearlite commences eventually at the interface between the ferrite and austenite, and at this stage further growth of proeutectoid ferrite ceases.",
        "Photo method": "Light microscope (Optical)",
        "Original magnification": "500x"
    },
    "cs0637": {
        "Material name": "Carbon steel, 0.55% C",
        "Material type": "Carbon steel, general",
        "Composition": "0.55 C; 0.08 Si; 0.60 Mn (wt%)",
        "Condition": "Heat treated",
        "Condition details": "Austenitized at 86 deg C (158 deg F), transformed at 75 deg C (13 deg F) for 1 h",
        "Description": "Ferrite is nucleated at a number of sites located at the grain boundaries of the parent austenite (image 1). Each nucleus then grows along the grain boundary, thickening only slightly, to form a grain-boundary allotriomorph (images 1 to 4). Nucleation of pearlite commences eventually at the interface between the ferrite and austenite, and at this stage further growth of proeutectoid ferrite ceases.",
        "Photo method": "Light microscope (Optical)",
        "Original magnification": "500x"
    },
    "cs0638": {
        "Material name": "Carbon steel, 0.55% C",
        "Material type": "Carbon steel, general",
        "Composition": "0.55 C; 0.08 Si; 0.60 Mn (wt%)",
        "Condition": "Heat treated",
        "Condition details": "Austenitized at 86 deg C (158 deg F), transformed at 75 deg C (13 deg F) for 2 h",
        "Properties": "Hardness 195 HV",
        "Description": "The volume fraction of ferrite formed is reduced as the transformation temperature is lowered below the A1 and is reduced to zero at the temperature of the knee of the IT curve (images 5 to 8).",
        "Photo method": "Light microscope (Optical)",
        "Original magnification": "500x"
    },
    "cs0639": {
        "Material name": "Carbon steel, 0.55% C",
        "Material type": "Carbon steel, general",
        "Composition": "0.55 C; 0.08 Si; 0.60 Mn (wt%)",
        "Condition": "Heat treated",
        "Condition details": "Austenitized at 86 deg C (158 deg F), transformed at 65 deg C (12 deg F) for 2.5 min",
        "Properties": "Hardness 220 HV",
        "Description": "The volume fraction of ferrite formed is reduced as the transformation temperature is lowered below the A1 and is reduced to zero at the temperature of the knee of the IT curve (images 5 to 8).",
        "Photo method": "Light microscope (Optical)",
        "Original magnification": "500x"
    },
    "cs0640": {
        "Material name": "Carbon steel, 0.55% C",
        "Material type": "Carbon steel, general",
        "Composition": "0.55 C; 0.08 Si; 0.60 Mn (wt%)",
        "Condition": "Heat treated",
        "Condition details": "Austenitized at 86 deg C (158 deg F), transformed at 55 deg C (12 deg F) for 15 s",
        "Properties": "Hardness 320 HV",
        "Description": "The volume fraction of ferrite formed is reduced as the transformation temperature is lowered below the A1 and is reduced to zero at the temperature of the knee of the IT curve (images 5 to 8).",
        "Photo method": "Light microscope (Optical)",
        "Original magnification": "500x"
    },
    "cs0641": {
        "Material name": "Carbon steel, 0.55% C",
        "Material type": "Carbon steel, general",
        "Composition": "0.55 C; 0.08 Si; 0.60 Mn (wt%)",
        "Condition": "Heat treated",
        "Condition details": "Austenitized at 86 deg C (158 deg F), transformed at 5 deg C (93 deg F) for 5 s",
        "Properties": "Hardness 330 HV",
        "Description": "The volume fraction of ferrite formed is reduced as the transformation temperature is lowered below the A1 and is reduced to zero at the temperature of the knee of the IT curve (images 5 to 8).",
        "Photo method": "Light microscope (Optical)",
        "Original magnification": "500x"
    },
    "cs0642": {
        "Material name": "Carbon steel, 1.4% C",
        "Material type": "Carbon steel, general",
        "Composition": "1.40 C; 0.20 Si; 0.30 Mn (wt%)",
        "Condition": "Tempered",
        "Condition details": "Heated for 3 min at 1275 deg C (2325 deg F), quenched in water, tempered for 3 min at 2 deg C (392 deg F)",
        "Properties": "Hardness 765 HV",
        "Description": "Grain-boundary liquation occurs in hypereutectoid steel at comparatively low temperatures because the liquidus temperature is comparatively low. This steel has been quenched directly from the overheating temperatures. Chains of sulfide inclusions and fissures are present at the austenitic grain boundaries.",
        "Photo method": "Light microscope (Optical)",
        "Original magnification": "1000x"
    },
    "cs0643": {
        "Material name": "Carbon steel, 1.2% C",
        "Material type": "Carbon steel, general",
        "Composition": "1.20 C; 0.2 Si; 0.5 Mn (wt%)",
        "Condition": "Tempered",
        "Condition details": "Austenitized at 11 deg C (21 deg F), quenched in water, tempered at 2 deg C (39 deg F) for 3 min",
        "Description": "Most prominent marking likely in martensite plates in hypereutectoid steels. Line along the main axis, the midrib, which can be seen in some broad plates (arrows in images 1 and 2)",
        "Photo method": "Light microscope (Optical)",
        "Original magnification": "1000x"
    },
    "cs0644": {
        "Material name": "Carbon steel, 1.2% C",
        "Material type": "Carbon steel, general",
        "Composition": "1.20 C; 0.2 Si; 0.5 Mn (wt%)",
        "Condition": "Tempered",
        "Condition details": "Austenitized at 11 deg C (21 deg F), quenched in water, tempered at 2 deg C (39 deg F) for 3 min",
        "Description": "Most prominent marking likely in martensite plates in hypereutectoid steels. Line along the main axis, the midrib, which can be seen in some broad plates (arrows in images 1 and 2). Two cracks are present transverse to the length of the most prominent martensite plate.",
        "Photo method": "Light microscope (Optical)",
        "Original magnification": "1000x"
    },
    "cs0645": {
        "Material name": "Carbon steel, 1.2% C",
        "Material type": "Carbon steel, general",
        "Composition": "1.19 C (wt%)",
        "Condition": "Tempered",
        "Condition details": "Austenitized in vacuum, quenched to below Ms, reheated to approx. 6 deg C (111 deg F), tempered at 15 deg C (3 deg F)",
        "Description": "Fine parallel etching striations (arrow in image 3) in martensite plate. Present in a small proportion of the plates but only in material that has been tempered at a low temperature, 150 to 200 deg C (300 to 390 deg F).",
        "Photo method": "Light microscope (Optical)",
        "Original magnification": "1000x"
    },
    "cs0646": {
        "Material name": "Carbon steel, 0.55% C",
        "Material type": "Carbon steel, general",
        "Composition": "0.55 C; 0.08 Si; 0.60 Mn (wt%)",
        "Condition": "Heat treated",
        "Condition details": "Normal austenitic grain size. Austenitized at 73 deg C (135 deg F), transformed at 2 deg C (68 deg F) (quenched in water from the austenitizing temperature)",
        "Properties": "Hardness 700 HV",
        "Description": "Transformation characteristics after partial austenitization. Images 1 to 4 illustrate the transformation after austenitizing at 730 deg C (1345 deg F) (just above the A1 temperature) of material of normal initial-austenitic grain size. The as-austenitized structure is represented in image 1; the light-etching islands are proeutectoid ferrite that remained undissolved after austenitization. The matrix represents the austenite present at that time. The carbon content of the austenite would have been somewhat less than 0.8%.",
        "Photo method": "Light microscope (Optical)",
        "Original magnification": "1000x"
    },
    "cs0647": {
        "Material name": "Carbon steel, 0.55% C",
        "Material type": "Carbon steel, general",
        "Composition": "0.55 C; 0.08 Si; 0.60 Mn (wt%)",
        "Condition": "Heat treated",
        "Condition details": "Normal austenitic grain size. Austenitized at 73 deg C (135 deg F), transformed at 65 deg C (12 deg F)",
        "Properties": "Hardness 230 HV",
        "Description": "Transformation characteristics after partial austenitization. Images 1 to 4 illustrate the transformation after austenitizing at 730 deg C (1345 deg F) (just above the A1 temperature) of material of normal initial-austenitic grain size. Islands of undissolved ferrite cannot be distinguished after transformation at 650 deg C (1200 deg F) (image 2) because the new proeutectoid ferrite has nucleated and grown around them.",
        "Photo method": "Light microscope (Optical)",
        "Original magnification": "1000x"
    },
    "cs0648": {
        "Material name": "Carbon steel, 0.55% C",
        "Material type": "Carbon steel, general",
        "Composition": "0.55 C; 0.08 Si; 0.60 Mn (wt%)",
        "Condition": "Heat treated",
        "Condition details": "Normal austenitic grain size. Austenitized at 73 deg C (135 deg F), transformed at 55 deg C (12 deg F)",
        "Properties": "Hardness 305 HV",
        "Description": "Transformation characteristics after partial austenitization. Images 1 to 4 illustrate the transformation after austenitizing at 730 deg C (1345 deg F) (just above the A1 temperature) of material of normal initial austenitic grain size. At a transformation temperature of 550 deg C (1020 deg F), most of the new proeutectoid ferrite has grown on the undissolved ferrite, and only a few new grain-boundary allotriomorphs have formed (image 3).",
        "Photo method": "Light microscope (Optical)",
        "Original magnification": "1000x"
    },
    "cs0649": {
        "Material name": "Carbon steel, 0.55% C",
        "Material type": "Carbon steel, general",
        "Composition": "0.55 C; 0.08 Si; 0.60 Mn (wt%)",
        "Condition": "Heat treated",
        "Condition details": "Normal austenitic grain size. Austenitized at 73 deg C (135 deg F), transformed at 5 deg C (93 deg F)",
        "Properties": "Hardness 330 HV",
        "Description": "Transformation characteristics after partial austenitization. Images 1 to 4 illustrate the transformation after austenitizing at 730 deg C (1345 deg F) (just above the A1 temperature) of material of normal initial austenitic grain size. At a transformation temperature of 500 deg C (930 deg F) (image 4), virtually no new grain-boundary allotriomorphs form. The islands of ferrite present are the original islands of undissolved ferrite on which a further small volume fraction of ferrite has grown.",
        "Photo method": "Light microscope (Optical)",
        "Original magnification": "1000x"
    },
    "cs0650": {
        "Material name": "Carbon steel, 0.8% C",
        "Material type": "Carbon steel, general",
        "Composition": "0.81 C; 0.07 Si; 0.65 Mn (wt%)",
        "Condition": "Heat treated",
        "Condition details": "Austenitized at 86 deg C (158 deg F), transformed at 75 deg C (13 deg F) for 2 s (equal to 33 min)",
        "Description": "After an incubation period, a colony of pearlite is usually nucleated at an austenitic grain boundary as in image 1, although occasionally it may nucleate elsewhere, such as at a nonmetallic inclusion. Each nucleus grows as a colony until it impinges on an adjoining colony (images 1 to 4). These colonies are units of interpenetrating single crystals of ferrite and cementite and may be recognized in a section by the regular array of the plates of ferrite and cementite (images 6 and 9). At temperatures just below the A1 temperature, the nucleation rate is relatively slow and the growth rate is relatively fast, so that only a few nuclei form and grow before growth is stopped by impingement of the colonies on one another (images 1 to 5). The interlamellar spacing of the pearlite formed at these temperatures is comparatively large (images 5 and 6).",
        "Photo method": "Light microscope (Optical)",
        "Original magnification": "2000x"
    },
    "cs0651": {
        "Material name": "Carbon steel, 0.8% C",
        "Material type": "Carbon steel, general",
        "Composition": "0.81 C; 0.07 Si; 0.65 Mn (wt%)",
        "Condition": "Heat treated",
        "Condition details": "Austenitized at 86 deg C (158 deg F), transformed at 65 deg C (12 deg F) for 2 s",
        "Properties": "Hardness 300 HV",
        "Description": "The pearlite formed at 600 to 650 deg C (1110 to 1200 deg F) can be resolved only by objectives of large numerical aperture.",
        "Photo method": "Light microscope (Optical)",
        "Original magnification": "2000x"
    },
    "cs0652": {
        "Material name": "Carbon steel, 0.8% C",
        "Material type": "Carbon steel, general",
        "Composition": "0.81 C; 0.07 Si; 0.65 Mn (wt%)",
        "Condition": "Heat treated",
        "Condition details": "Austenitized at 86 deg C (158 deg F), transformed at 55 deg C (12 deg F) for .7 s",
        "Description": "Pearlite formed at temperatures only slightly above the knee of the transformation curve can scarcely be resolved optically, although an impression of a lamellar morphology may be obtained (image 12). The products can be resolved clearly by electron microscopy to have a lamellar morphology (image 13B).",
        "Photo method": "Light microscope (Optical)",
        "Original magnification": "2000x"
    },
    "cs0653": {
        "Material name": "Carbon steel, 0.8% C",
        "Material type": "Carbon steel, general",
        "Composition": "0.81 C; 0.07 Si; 0.65 Mn (wt%)",
        "Condition": "Heat treated",
        "Condition details": "Austenitized at 86 deg C (158 deg F), transformed at 5 deg C (93 deg F) for .5 s",
        "Description": "Transformation at temperatures in the region of the knee of the transformation curve produces nodular pearlite together with a small volume fraction of a product that has a completely different morphology. This product is bainite, specifically upper bainite, which occurs with the pearlite as a result of the overlapping C curves. The bainite is labeled B in images 1, 2, 4, and 5, and the pearlite is labeled P. Upper bainite can be distinguished from pearlite by light microscopy with reasonable confidence, although the distinction can be more readily made in partly transformed than in completely transformed material (compare images 2 and 4). The pearlite formed at the knee of the transformation curve cannot be resolved at all by light microscope (images 2 and 4), but electron microscopy confirms that it has a lamellar morphology with a very small interlamellar spacing (image 5). These finer products are known as nodular pearlite (image 1).",
        "Photo method": "Light microscope (Optical)",
        "Original magnification": "2000x"
    },
    "cs0654": {
        "Material name": "Carbon steel, 0.8% C",
        "Material type": "Carbon steel, general",
        "Composition": "0.81 C; 0.07 Si; 0.65 Mn (wt%)",
        "Condition": "Heat treated",
        "Condition details": "Austenitized at 86 deg C (158 deg F), transformed at 5 deg C (93 deg F) for 2 s",
        "Description": "Transformation at temperatures in the region of the knee of the transformation curve produces nodular pearlite together with a small volume fraction of a product that has a completely different morphology. This product is bainite, specifically upper bainite, which occurs with the pearlite as a result of the overlapping C curves. The bainite is labeled B in images 1, 2, 4, and 5, and the pearlite is labeled P. Upper bainite can be distinguished from pearlite by light microscopy with reasonable confidence, although the distinction can be more readily made in partly transformed than in completely transformed material (compare images 2 and 4). The pearlite formed at the knee of the transformation curve cannot be resolved at all by light microscope (images 2 and 4), but electron microscopy confirms that it has a lamellar morphology with a very small interlamellar spacing (image 5). These finer products are known as nodular pearlite (image 1).",
        "Photo method": "Light microscope (Optical)",
        "Original magnification": "2000x"
    },
    "cs0655": {
        "Material name": "Carbon steel, 0.8% C",
        "Material type": "Carbon steel, general",
        "Composition": "0.81 C; 0.07 Si; 0.65 Mn (wt%)",
        "Condition": "Heat treated",
        "Condition details": "Austenitized at 86 deg C (158 deg F), transformed at 45 deg C (84 deg F) for .5 s",
        "Description": "Upper bainite nucleates at the austenitic grain boundaries (images 1 and 2) and grows into the austenite grains (images 1 to 4 and 10 to 12). Although the structure cannot be clearly resolved by light microscopy, it has a characteristic feathery appearance that is finer the lower the transformation temperature.",
        "Photo method": "Light microscope (Optical)",
        "Original magnification": "2000x"
    },
    "cs0656": {
        "Material name": "Carbon steel, 0.8% C",
        "Material type": "Carbon steel, general",
        "Composition": "0.81 C; 0.07 Si; 0.65 Mn (wt%)",
        "Condition": "Heat treated",
        "Condition details": "Austenitized at 86 deg C (158 deg F), transformed at 45 deg C (84 deg F) for 3 s",
        "Description": "Upper bainite nucleates at the austenitic grain boundaries (images 1 and 2) and grows into the austenite grains (images 1 to 4 and 10 to 12). Although the structure cannot be clearly resolved by light microscopy, it has a characteristic feathery appearance that is finer the lower the transformation temperature.",
        "Photo method": "Light microscope (Optical)",
        "Original magnification": "2000x"
    },
    "cs0657": {
        "Material name": "Carbon steel, 0.8% C",
        "Material type": "Carbon steel, general",
        "Composition": "0.81 C; 0.07 Si; 0.65 Mn (wt%)",
        "Condition": "Heat treated",
        "Condition details": "Austenitized at 86 deg C (158 deg F), transformed at 4 deg C (75 deg F) for 2 s",
        "Description": "Upper bainite nucleates at the austenitic grain boundaries (images 1 and 2) and grows into the austenite grains (images 1 to 4 and 10 to 12). Although the structure cannot be clearly resolved by light microscopy, it has a characteristic feathery appearance that is finer the lower the transformation temperature. At transformation temperatures around 400 deg C (750 deg F), mixtures of upper and lower bainite can be expected and the microstructure is complex. The constituents present in some regions have the feathery appearance characteristic of upper bainite (image 13), but constituents are also present that have a distinctly lenticular morphology and a mottled appearance. They have the characteristics of lower bainite (image 11). These features are difficult to recognize, particularly in fully transformed material, but are clearly a mixture of constituents.",
        "Photo method": "Light microscope (Optical)",
        "Original magnification": "2000x"
    },
    "cs0658": {
        "Material name": "Carbon steel, 0.8% C",
        "Material type": "Carbon steel, general",
        "Composition": "0.81 C; 0.07 Si; 0.65 Mn (wt%)",
        "Condition": "Heat treated",
        "Condition details": "Austenitized at 86 deg C (158 deg F), transformed at 4 deg C (75 deg F) for 5 s",
        "Description": "Upper bainite nucleates at the austenitic grain boundaries (images 1 and 2) and grows into the austenite grains (images 1 to 4 and 10 to 12). Although the structure cannot be clearly resolved by light microscopy, it has a characteristic feathery appearance that is finer the lower the transformation temperature. At transformation temperatures around 400 deg C (750 deg F), mixtures of upper and lower bainite can be expected and the microstructure is complex. The constituents present in some regions have the feathery appearance characteristic of upper bainite (image 13), but constituents are also present that have a distinctly lenticular morphology and a mottled appearance. They have the characteristics of lower bainite (image 11). These features are difficult to recognize, particularly in fully transformed material, but are clearly a mixture of constituents.",
        "Photo method": "Light microscope (Optical)",
        "Original magnification": "2000x"
    },
    "cs0659": {
        "Material name": "Carbon steel, 0.8% C",
        "Material type": "Carbon steel, general",
        "Composition": "0.81 C; 0.07 Si; 0.65 Mn (wt%)",
        "Condition": "Heat treated",
        "Condition details": "Austenitized at 86 deg C (158 deg F), transformed at 3 deg C (57 deg F) for 2 s",
        "Description": "Lower bainite formed at 300 deg C (570 deg F) (the temperature at which martensite starts to form). It has a distinctly lenticular form, etches comparatively darkly, and has a mottled rather than a feathery appearance. These features are more recognizable in partly transformed than in completely transformed material. Lower bainite is nucleated principally at the austenite grain boundaries (images 1 and 2), but there is also much intragranular nucleation. Secondary plates also nucleate at primary plates away from the grain boundaries. The structural details cannot be resolved by light microscopy and are only partly elucidated by electron microscopy of replicas of polished and etched sections (images 7 and 8). Investigation by transmission electron microscopy of foils has established that the ferrite phase is made up of lenticular plates that have a substructure of laths, approximately 0.5 micrometers thick, similar to those present in upper bainite. Carbides are precipitated internally in the ferrite plates as small particles in parallel arrays oriented at approximately 60 deg to the longitudinal axis of the plates (image 9). The carbides are a mixture of cementite and epsilon carbide and are responsible for the dark-etching characteristics and mottled appearance of lower bainite in light microscopy.",
        "Photo method": "Light microscope (Optical)",
        "Original magnification": "2000x"
    },
    "cs0660": {
        "Material name": "Carbon steel, 0.8% C",
        "Material type": "Carbon steel, general",
        "Composition": "0.81 C; 0.07 Si; 0.65 Mn (wt%)",
        "Condition": "Heat treated",
        "Condition details": "Austenitized at 86 deg C (158 deg F), transformed at 3 deg C (57 deg F) for 2 s",
        "Properties": "Hardness 590 HV",
        "Description": "Lower bainite formed at 300 deg C (570 deg F) (the temperature at which martensite starts to form). It has a distinctly lenticular form, etches comparatively darkly, and has a mottled rather than a feathery appearance. These features are more recognizable in partly transformed than in completely transformed material. Lower bainite is nucleated principally at the austenite grain boundaries (images 1 and 2), but there is also much intragranular nucleation. Secondary plates also nucleate at primary plates away from the grain boundaries. The structural details cannot be resolved by light microscopy and are only partly elucidated by electron microscopy of replicas of polished and etched sections (images 7 and 8). Investigation by transmission electron microscopy of foils has established that the ferrite phase is made up of lenticular plates that have a substructure of laths, approximately 0.5 micrometers thick, similar to those present in upper bainite. Carbides are precipitated internally in the ferrite plates as small particles in parallel arrays oriented at approximately 60 deg to the longitudinal axis of the plates (image 9) The carbides are a mixture of cementite and epsilon carbide and are responsible for the dark-etching characteristics and mottled appearance of lower bainite in light microscopy.",
        "Photo method": "Light microscope (Optical)",
        "Original magnification": "2000x"
    },
    "cs0661": {
        "Material name": "Carbon steel, 0.8% C",
        "Material type": "Carbon steel, general",
        "Composition": "0.81 C; 0.07 Si; 0.65 Mn (wt%)",
        "Condition": "Tempered",
        "Condition details": "Austenitized at 85 deg C (156 deg F), quenched to 21 deg C (41 deg F), tempered at 3 deg C (57 deg F)",
        "Description": "Transformation of austenite to martensite is first observed at temperatures just below the Ms temperature and is indicated by the formation of a small volume fraction of a product that, in eutectoid steel, occurs mainly as lenticular plates (images 1 and 2) known as plate martensite. Additional plates are formed as the temperature is lowered (images 1 to 5).",
        "Photo method": "Light microscope (Optical)",
        "Original magnification": "2000x"
    },
    "cs0662": {
        "Material name": "Carbon steel, 0.8% C",
        "Material type": "Carbon steel, general",
        "Composition": "0.81 C; 0.07 Si; 0.65 Mn (wt%)",
        "Condition": "Tempered",
        "Condition details": "Austenitized at 85 deg C (156 deg F), quenched to 2 deg C (68 deg F), tempered at 3 deg C (57 deg F)",
        "Description": "Higher magnification of image 5",
        "Photo method": "Light microscope (Optical)",
        "Original magnification": "2000x"
    },
    "cs0677": {
        "Material name": "Carbon steel, 0.2% C, 1.75% Mn",
        "Material type": "Carbon steel, general",
        "Composition": "0.25 C; 0.34 Si; 0.25 Cr (wt%)",
        "Condition": "Heat treated",
        "Condition details": "Austenitized at 115 deg C (21 deg F) and transformed isothermally at 6 deg C (111 deg F)",
        "Description": "Lowest carbon content; transformed isothermally. Widmanstatten morphologies are scarcely noticeable in the outermost layers of low carbon content.",
        "Photo method": "Light microscope (Optical)",
        "Original magnification": "100x"
    },
    "cs0678": {
        "Material name": "Carbon steel, 0.2% C, 1.75% Mn",
        "Material type": "Carbon steel, general",
        "Composition": "0.25 C; 0.34 Si; 0.25 Cr (wt%)",
        "Condition": "Heat treated",
        "Condition details": "Austenitized at 115 deg C (21 deg F), transformed isothermally at 6 deg C (111 deg F)",
        "Description": "Intermediate carbon content; transformed isothermally. Widmanstatten morphologies are well developed in regions of intermediate carbon content.",
        "Photo method": "Light microscope (Optical)",
        "Original magnification": "100x"
    },
    "cs0679": {
        "Material name": "Carbon steel, 0.2% C, 1.75% Mn",
        "Material type": "Carbon steel, general",
        "Composition": "0.25 C; 0.34 Si; 0.25 Cr (wt%)",
        "Condition": "Heat treated",
        "Condition details": "Austenitized at 115 deg C (21 deg F), transformed isothermally at 6 deg C (111 deg F)",
        "Description": "Highest carbon content; transformed isothermally. As well as grain-boundary allotriomorphs, some intragranular Widmanstatten plates and side-plates of ferrite in regions where the carbon content was at the base level of 0.25%",
        "Photo method": "Light microscope (Optical)",
        "Original magnification": "100x"
    },
    "cs0680": {
        "Material name": "Carbon steel, 0.2% C, 1.75% Mn",
        "Material type": "Carbon steel, general",
        "Composition": "0.25 C; 0.34 Si; 0.25 Cr (wt%)",
        "Condition": "Heat treated",
        "Condition details": "Austenitized at 115 deg C (21 deg F), cooled at 5 deg C/min (9 deg F/min)",
        "Description": "Lowest carbon content; austenitized and cooled",
        "Photo method": "Light microscope (Optical)",
        "Original magnification": "100x"
    },
    "cs0681": {
        "Material name": "Carbon steel, 0.2% C, 1.75% Mn",
        "Material type": "Carbon steel, general",
        "Composition": "0.25 C; 0.34 Si; 0.25 Cr (wt%)",
        "Condition": "Heat treated",
        "Condition details": "Austenitized at 115 deg C (21 deg F), cooled at 5 deg C/min (9 deg F/min)",
        "Description": "Intermediate carbon content; austenitized and cooled",
        "Photo method": "Light microscope (Optical)",
        "Original magnification": "100x"
    },
    "cs0682": {
        "Material name": "Carbon steel, 0.2% C, 1.75% Mn",
        "Material type": "Carbon steel, general",
        "Composition": "0.25 C; 0.34 Si; 0.25 Cr (wt%)",
        "Condition": "Heat treated",
        "Condition details": "Austenitized at 115 deg C (21 deg F), cooled at 5 deg C/min (9 deg F/min)",
        "Description": "Highest carbon content; austenitized and cooled",
        "Photo method": "Light microscope (Optical)",
        "Original magnification": "100x"
    },
    "cs0683": {
        "Material name": "Carbon steel, 0.4% C",
        "Material type": "Carbon steel, general",
        "Composition": "0.41 C; 0.24 Si; 0.70 Mn (wt%)",
        "Condition": "Quenched",
        "Condition details": "Austenitized at 86 deg C (158 deg F), quenched to 375 deg C (75 deg F), held for 2 to 3 s, quenched in water",
        "Properties": "Ms temperature, calculated, 340 deg C (645 deg F); Ms temperature, determined in this experiment, 330 deg C (625 deg F), Greninger and Troiano method.",
        "Description": "At low magnifications the presence of bainite and/or first-generation martensite can be detected, but the two transformation products cannot be distinguished positively from one another. The dark-etching constituents in images 7 and 8 are bainite (see also image 1). Those in image 9 are a mixture of bainite and first-generation martensite (see also image 2). Those in image 10 are largely first-generation martensite with a few being bainite (see also image 3).",
        "Photo method": "Light microscope (Optical)",
        "Original magnification": "100x"
    },
    "cs0684": {
        "Material name": "Carbon steel, 0.4% C",
        "Material type": "Carbon steel, general",
        "Composition": "0.41 C; 0.24 Si; 0.70 Mn (wt%)",
        "Condition": "Quenched",
        "Condition details": "Austenitized at 86 deg C (158 deg F), quenched to 35 deg C (66 deg F), held for 2 to 3 s, quenched in water",
        "Properties": "Ms temperature calculated, 340 deg C (645 deg F); Ms temperature determined in this experiment, 330 deg C (625 deg F), Greninger and Troiano method.",
