Repository: CamiloMartinezM/supervised-micrograph-segmentation

# Supervised Superpixel-Texton Approach for Micrograph Segmentation
**Method overview.** (1) 51 optical micrographs of hypoeutectoid steels are preprocessed and annotated with windows of pearlite and proeutectoid ferrite (PF). (2) The MR8 filter responses of the annotated pixels are clustered per class into K textons. (3) A new micrograph is cut into superpixels: every pixel votes for the class of its nearest texton, each superpixel takes the majority class, and pearlite is then split into ferrite and cementite. (4) The segmentation gives phase fractions, the pearlite interlamellar spacing from the 2-D DFT spectrum, and yield and tensile strength from structure–property relations.

File: data.json (part 19 of 35)
{
        "Description": "At low magnifications the presence of bainite and/or first-generation martensite can be detected, but the two transformation products cannot be distinguished positively from one another. The dark-etching constituents in images 7 and 8 are bainite (see also image 1). Those in image 9 are a mixture of bainite and first-generation martensite (see also image 2). Those in image 10 are largely first-generation martensite with a few being bainite (see also image 3).",
        "Photo method": "Light microscope (Optical)",
        "Original magnification": "100x"
    },
    "cs0685": {
        "Material name": "Carbon steel, 0.4% C",
        "Material type": "Carbon steel, general",
        "Composition": "0.41 C; 0.24 Si; 0.70 Mn (wt%)",
        "Condition": "Quenched",
        "Condition details": "Austenitized at 86 deg C (158 deg F), quenched to 325 deg C (615 deg F), held for 2 to 3 s, quenched in water",
        "Properties": "Ms temperature calculated, 340 deg C (645 deg F); Ms temperature determined in this experiment, 330 deg C (625 deg F), Greninger and Troiano method.",
        "Description": "At low magnifications the presence of bainite and/or first-generation martensite can be detected, but the two transformation products cannot be distinguished positively from one another. The dark-etching constituents in images 7 and 8 are bainite (see also image 1). Those in image 9 are a mixture of bainite and first-generation martensite (see also image 2). Those in image 10 are largely first-generation martensite with a few being bainite (see also image 3)",
        "Photo method": "Light microscope (Optical)",
        "Original magnification": "100x"
    },
    "cs0686": {
        "Material name": "Carbon steel, 0.4% C",
        "Material type": "Carbon steel, general",
        "Composition": "0.41 C; 0.24 Si; 0.70 Mn (wt%)",
        "Condition": "Quenched",
        "Condition details": "Austenitized at 86 deg C (158 deg F), quenched to 3 deg C (57 deg F), held for 2 to 3 s, quenched in water",
        "Properties": "Ms temperature calculated, 340 deg C (645 deg F); Ms temperature determined in this experiment, 330 deg C (625 deg F), Greninger and Troiano method.",
        "Description": "At low magnifications the presence of bainite and/or first-generation martensite can be detected, but the two transformation products cannot be distinguished positively from one another. The dark-etching constituents in images 7 and 8 are bainite (see also image 1). Those in image 9 are a mixture of bainite and first-generation martensite (see also image 2). Those in image 10 are largely first-generation martensite with a few being bainite (see also image 3).",
        "Photo method": "Light microscope (Optical)",
        "Original magnification": "100x"
    },
    "cs0687": {
        "Material name": "Carbon steel, 0.25% C",
        "Material type": "Carbon steel, general",
        "Composition": "0.23 C; 0.06 Si; 0.52 Mn (wt%)",
        "Condition": "Quenched",
        "Condition details": "Austenitized at 925 deg C (1695 deg F), water quenched",
        "Properties": "Hardness 490 HV",
        "Description": "Lath martensite grouped in packets that are several micrometers thick and are attacked differentially by standard etching agents. These packets consequently can be detected by light microscopy even at only moderate magnifications (image 2). The etching contrast between packets of lath martensite and the regularity in the appearance of the packets is at a maximum at low carbon contents (images 1 and 2) and decreases with increasing carbon content (compare images 1 to 6).",
        "Photo method": "Light microscope (Optical)",
        "Original magnification": "250x"
    },
    "cs0688": {
        "Material name": "Carbon steel, 0.4% C",
        "Material type": "Carbon steel, general",
        "Composition": "0.39 C; 0.22 Si; 0.75 Mn (wt%)",
        "Condition": "Quenched",
        "Condition details": "Austenitized at 875 deg C (165 deg F), water quenched",
        "Properties": "Hardness 700 HV",
        "Description": "Lath martensite grouped in packets that are several micrometers thick and are attacked differentially by standard etching agents. These packets consequently can be detected by light microscopy even at only moderate magnifications (image 2). The etching contrast between packets of lath martensite and the regularity in the appearance of the packets is at a maximum at low carbon contents (images 1 and 2) and decreases with increasing carbon content (compare images 1 to 6).",
        "Photo method": "Light microscope (Optical)",
        "Original magnification": "250x"
    },
    "cs0689": {
        "Material name": "Carbon steel, 0.6% C",
        "Material type": "Carbon steel, general",
        "Composition": "0.61 C; 0.08 Si; 0.60 Mn (wt%)",
        "Condition": "Quenched",
        "Condition details": "Austenitized at 86 deg C (158 deg F), water quenched",
        "Properties": "Hardness 880 HV",
        "Description": "Lath martensite grouped in packets that are several micrometers thick and are attacked differentially by standard etching agents. These packets consequently can be detected by light microscopy even at only moderate magnifications (image 2). The etching contrast between packets of lath martensite and the regularity in the appearance of the packets is at a maximum at low carbon contents (images 1 and 2) and decreases with increasing carbon content (compare images 1 to 6).",
        "Photo method": "Light microscope (Optical)",
        "Original magnification": "250x"
    },
    "cs0690": {
        "Material name": "Carbon steel, 0.8% C",
        "Material type": "Carbon steel, general",
        "Composition": "0.78 C; 0.1 Si; 0.6 Mn (wt%)",
        "Condition": "Quenched",
        "Condition details": "Austenitized at 86 deg C (158 deg F), water quenched",
        "Properties": "Hardness 905 HV",
        "Description": "Increasing amount of plate martensite. Lath martensite predominates in steels containing up to 0.6% C and then occurs to a progressively diminishing extent up to approximately 1% C. Plate martensite forms almost exclusively above 1% C. Lath martensite has a more regular and symmetrical appearance in sections than plate martensite (compare images 2 and 8).",
        "Photo method": "Light microscope (Optical)",
        "Original magnification": "250x"
    },
    "cs0691": {
        "Material name": "Carbon steel, 0.25% C",
        "Material type": "Carbon steel, general",
        "Composition": "0.23 C; 0.06 Si; 0.52 Mn (wt%)",
        "Condition": "Quenched",
        "Condition details": "Austenitized at 925 deg C (1695 deg F), water quenched",
        "Properties": "Hardness 490 HV",
        "Description": "Lath martensite grouped in packets. Etching in sodium bisulfite reagent develops martensitic structure well and develops some color contrast in the higher-carbon grades but not in the low-carbon grades.",
        "Photo method": "Light microscope (Optical)",
        "Original magnification": "250x"
    },
    "cs0692": {
        "Material name": "Carbon steel, 0.4% C",
        "Material type": "Carbon steel, general",
        "Composition": "0.39 C; 0.22 Si; 0.75 Mn (wt%)",
        "Condition": "Quenched",
        "Condition details": "Austenitized at 875 deg C (165 deg F), water quenched",
        "Properties": "Hardness 700 HV",
        "Description": "Lath martensite grouped in packets. Etching in sodium bisulfite reagent develops martensitic structure well and develops some color contrast in the higher-carbon grades but not in the low-carbon grades.",
        "Photo method": "Light microscope (Optical)",
        "Original magnification": "250x"
    },
    "cs0693": {
        "Material name": "Carbon steel, 0.6% C",
        "Material type": "Carbon steel, general",
        "Composition": "0.61 C; 0.08 Si; 0.60 Mn (wt%)",
        "Condition": "Quenched",
        "Condition details": "Austenitized at 86 deg C (158 deg F), water quenched",
        "Properties": "Hardness 880 HV",
        "Description": "Lath martensite grouped in packets. Etching in sodium bisulfite reagent develops martensitic structure well and develops some color contrast in the higher-carbon grades but not in the low-carbon grades.",
        "Photo method": "Light microscope (Optical)",
        "Original magnification": "250x"
    },
    "cs0694": {
        "Material name": "Carbon steel, 0.8% C",
        "Material type": "Carbon steel, general",
        "Composition": "0.78 C; 0.1 Si; 0.6 Mn (wt%)",
        "Condition": "Quenched",
        "Condition details": "Austenitized at 86 deg C (158 deg F), water quenched",
        "Properties": "Hardness 905 HV",
        "Description": "Increasing amount of plate martensite. Etching in sodium bisulfite reagent develops martensitic structure well and develops some color contrast in the higher-carbon grades but not in the low-carbon grades.",
        "Photo method": "Light microscope (Optical)",
        "Original magnification": "250x"
    },
    "cs0695": {
        "Material name": "Carbon steel, 0.6% C",
        "Material type": "Carbon steel, general",
        "Composition": "0.61 C; 0.08 Si; 0.60 Mn (wt%)",
        "Condition": "Quenched",
        "Condition details": "Austenitized at 86 deg C (158 deg F), quenched in oil",
        "Properties": "Hardness 835 HV",
        "Description": "Self-tempering or autotempering results in martensite that is more reactive to etching reagents than that formed after more rapid quenching. As a result, it becomes possible to develop a structure by etching in picral (images 1 and 2). Martensite of this nature also etches much more darkly than usual in sodium bisulfite reagent (images 3 and 4), but there is only a slight change in response to nital.",
        "Photo method": "Light microscope (Optical)",
        "Original magnification": "250x"
    },
    "cs0696": {
        "Material name": "Carbon steel, 0.6% C",
        "Material type": "Carbon steel, general",
        "Composition": "0.61 C; 0.08 Si; 0.60 Mn (wt%)",
        "Condition": "Quenched",
        "Condition details": "Austenitized at 86 deg C (158 deg F), quenched in oil",
        "Properties": "Hardness 835 HV",
        "Description": "Self-tempering or autotempering results in martensite that is more reactive to etching reagents than that formed after more rapid quenching. As a result, it becomes possible to develop a structure by etching in picral (images 1 and 2). Martensite of this nature also etches much more darkly than usual in sodium bisulfite reagent (images 3 and 4), but there is only a slight change in response to nital.",
        "Photo method": "Light microscope (Optical)",
        "Original magnification": "250x"
    },
    "cs0697": {
        "Material name": "Carbon steel, 1.2% C",
        "Material type": "Carbon steel, general",
        "Composition": "1.20 C; 0.20 Si; 0.50 Mn (wt%)",
        "Condition": "Tempered",
        "Condition details": "Austenitized at 9 deg C (165 deg F) for 3 min, quenched in water, tempered at 2 deg C (39 deg F)",
        "Description": "Intergranular cracks form along grain boundaries and may vary from short, isolated cracks (image 1) to long continuous cracks (image 2). Intergranular and intragranular microcracks may occur together. Intergranular cracking predominates at large grain sizes (compare images 1 and 3).",
        "Photo method": "Light microscope (Optical)",
        "Original magnification": "250x"
    },
    "cs0698": {
        "Material name": "Carbon steel, 1.2% C",
        "Material type": "Carbon steel, general",
        "Composition": "1.20 C; 0.20 Si; 0.50 Mn (wt%)",
        "Condition": "Tempered",
        "Condition details": "Austenitized at 9 deg C (165 deg F) for 3 min, quenched in water, tempered at 2 deg C (39 deg F)",
        "Description": "Intergranular cracks form along grain boundaries and may vary from short, isolated cracks (image 1) to long continuous cracks (image 2).",
        "Photo method": "Light microscope (Optical)",
        "Original magnification": "250x"
    },
    "cs0699": {
        "Material name": "Carbon steel, 0.15% C",
        "Material type": "Carbon steel, general",
        "Composition": "0.17 C; 0.06 Si; 0.41 Mn (wt%)",
        "Condition": "Heat treated",
        "Condition details": "Austenitized at 925 deg C (1695 deg F), transformed at 75 deg C (13 deg F) for 14 h",
        "Properties": "Hardness 180 HV",
        "Description": "Fully degenerate pearlite. While near-eutectoid steel (approximately 0.8% C) develops regular lamellar morphology when transformed at 705 deg C (1300 deg F), only some regions of the pearlite of a steel of slightly lower carbon content (approximately 0.6% C) do so (image 7); the cementite in the remaining regions is present either as short plates or as globular particles. Regions with a lamellar morphology are even rarer in approximately 0.6% C steel as illustrated in image 5. Some cementite is present as short plates but most is present as irregularly distributed globular particles. The structure of approximately 0.25% C steel illustrated in image 3 is even more markedly nonlamellar, the cementite being present as thick films with which embryonic lamellar groupings of cementite occasionally are associated (one group is indicated by an arrow in image 3). The cementite is present only as thick films in the approximately 0.15% steel illustrated in image 1.",
        "Photo method": "Light microscope (Optical)",
        "Original magnification": "500x"
    },
    "cs0700": {
        "Material name": "Carbon steel, 0.15% C",
        "Material type": "Carbon steel, general",
        "Composition": "0.17 C; 0.06 Si; 0.41 Mn (wt%)",
        "Condition": "Heat treated",
        "Condition details": "Austenitized at 9 deg C (165 deg F), transformed at 65 deg C (12 deg F) for 1 s",
        "Properties": "Hardness 185 HV",
        "Description": "Widmanstatten ferrite forms during transformation at 650 deg C (1200 deg F) only in steels of intermediate carbon content (0.2 to 0.4% C; see images 4 and 6). Slight indications of this morphology are found in steels of higher carbon content (image 2), and none at all is found in steels of higher carbon content (image 8).",
        "Photo method": "Light microscope (Optical)",
        "Original magnification": "500x"
    },
    "cs0701": {
        "Material name": "Carbon steel, 0.25% C",
        "Material type": "Carbon steel, general",
        "Composition": "0.23 C; 0.06 Si; 0.52 Mn (wt%)",
        "Condition": "Heat treated",
        "Condition details": "Austenitized at 9 deg C (165 deg F), transformed at 75 deg C (13 deg F) for 16 h",
        "Properties": "Hardness 180 HV",
        "Description": "Some pearlite degeneracy. While near-eutectoid steel (approximately 0.8% C) develops regular lamellar morphology when transformed at 705 deg C (1300 deg F), only some regions of the pearlite of a steel of slightly lower carbon content (approximately 0.6% C) do so (image 7); the cementite in the remaining regions is present either as short plates or as globular particles. Regions with a lamellar morphology are even rarer in approximately 0.6% C steel illustrated in image 5. Some cementite is present as short plates, but most is present as irregularly distributed globular particles. The structure of approximately 0.25% C steel illustrated in image 3 is even more markedly nonlamellar, the cementite being present as thick films with which embryonic lamellar groupings of cementite occasionally are associated (one group is indicated by an arrow in image 3. The cementite is present only as thick films in the approximately 0.15% steel illustrated in image 1.",
        "Photo method": "Light microscope (Optical)",
        "Original magnification": "500x"
    },
    "cs0702": {
        "Material name": "Carbon steel, 0.25% C",
        "Material type": "Carbon steel, general",
        "Composition": "0.23 C; 0.06 Si; 0.52 Mn (wt%)",
        "Condition": "Heat treated",
        "Condition details": "Austenitized at 9 deg C (165 deg F), transformed at 65 deg C (12 deg F) for 1 s",
        "Properties": "Hardness 185 HV",
        "Description": "Widmanstatten ferrite forms during transformation at 650 deg C (1200 deg F) only in steels of intermediate carbon content (0.2 to 0.4% C; see images 4 and 6). Slight indications of this morphology are found in steels of higher carbon content (image 2), and none at all is found in steels of higher carbon content (image 8)",
        "Photo method": "Light microscope (Optical)",
        "Original magnification": "500x"
    },
    "cs0703": {
        "Material name": "Carbon steel, 0.4% C",
        "Material type": "Carbon steel, general",
        "Composition": "0.39 C; 0.22 Si; 0.75 Mn (wt%)",
        "Condition": "Heat treated",
        "Condition details": "Austenitized at 875 deg C (165 deg F), transformed at 75 deg C (13 deg F) for 48 h",
        "Properties": "Hardness 185 HV",
        "Description": "Some pearlite degeneracy. While near-eutectoid steel (approx. 0.8% C) develops regular lamellar morphology when transformed at 705 deg C (1300 deg F), only some regions of the pearlite of a steel of slightly lower carbon content (approx. 0.6% C) do so (image 7); the cementite in the remaining regions are present either as short plates or as globular particles. Regions with a lamellar morphology are even rarer in approx. 0.6% C steel illustrated in image 5. Some cementite is present as short plates but most is present as irregularly distributed globular particles. The structure of approx. 0.25% C steel illustrated in image 3 is even more markedly nonlamellar, the cementite being present as thick films with which embryonic lamellar grouping of cementite occasionally are associated (one group is indicated by an arrow in image 3. The cementite is present only as thick films in the approx. 0.15% steel illustrated in image 1.",
        "Photo method": "Light microscope (Optical)",
        "Original magnification": "500x"
    },
    "cs0704": {
        "Material name": "Carbon steel, 0.4% C",
        "Material type": "Carbon steel, general",
        "Composition": "0.39 C; 0.22 Si; 0.75 Mn (wt%)",
        "Condition": "Heat treated",
        "Condition details": "Austenitized at 875 deg C (165 deg F), transformed at 65 deg C (12 deg F) for 1 s",
        "Properties": "Hardness 225 HV",
        "Description": "Widmanstatten ferrite forms during transformation at 650 deg C (1200 deg F) only in steels of intermediate carbon content (0.2 to 0.4% C; see images 4 and 6). Slight indications of this morphology are found in steels of lower carbon content (image 2), and none at all in steels of higher carbon content (image 8)",
        "Photo method": "Light microscope (Optical)",
        "Original magnification": "500x"
    },
    "cs0705": {
        "Material name": "Carbon steel, 0.6% C",
        "Material type": "Carbon steel, general",
        "Composition": "0.61 C; 0.08 Si; 0.60 Mn (wt%)",
        "Condition": "Heat treated",
        "Condition details": "Austenitized at 86 deg C (158 deg F) (158 deg F), transformed at 75 deg C (13 deg F) (13 deg F) for 17 h",
        "Properties": "Hardness 185 HV",
        "Description": "Minor pearlite degeneracy. While near-eutectoid steel (approximately 0.8% C) develops regular lamellar morphology when transformed at 705 deg C (1300 deg F), only some regions of the pearlite of a steel of slightly lower carbon content (approximately 0.6% C) do so (image 7); the cementite in the remaining regions is present either as short plates or as globular particles. Regions with a lamellar morphology are even rarer in approximately 0.6% C steel illustrated in image 5. Some cementite is present as short plates, but most is present as irregularly distributed globular particles. The structure of approximately 0.25% C steel illustrated in image 3 is even more markedly nonlamellar, the cementite being present as thick films with which embryonic lamellar grouping of cementite occasionally are associated (one group is indicated by an arrow in image 3. The cementite is present only as thick films in the approximately 0.15% steel illustrated in image 1.",
        "Photo method": "Light microscope (Optical)",
        "Original magnification": "500x"
    },
    "cs0706": {
        "Material name": "Carbon steel, 0.6% C",
        "Material type": "Carbon steel, general",
        "Composition": "0.61 C; 0.08 Si; 0.60 Mn (wt%)",
        "Condition": "Heat treated",
        "Condition details": "Austenitized at 86 deg C (158 deg F), transformed at 65 deg C (12 deg F) for 1 s",
        "Properties": "Hardness 270 HV",
        "Description": "Widmanstatten ferrite forms during transformation at 650 deg C (1200 deg F) only in steels of intermediate carbon content (0.2 to 0.4% C; see images 4 and 6). Slight indications of this morphology are found in steels of lower carbon content (image 2), and none at all in steels of higher carbon content (image 8)",
        "Photo method": "Light microscope (Optical)",
        "Original magnification": "500x"
    },
    "cs0707": {
        "Material name": "Carbon steel, 0.25% C",
        "Material type": "Carbon steel, general",
        "Composition": "0.23 C; 0.06 Si; 0.52 Mn (wt%)",
        "Condition": "Heat treated",
        "Condition details": "Austenitized at 925 deg C (1695 deg F), isothermally transformed at 675 deg C (125 deg F)",
        "Properties": "Hardness 180 HV",
        "Description": "The volume fraction of proeutectoid ferrite formed decreases with decreases in transformation temperature (images 1 to 4), falling to zero at the knee of the isothermal transformation curve (image 4). There are indications of only moderate growth of ferrite in Widmanstatten morphologies at intermediate transformation temperatures with the particular austenization treatment used (images 2 and 3).",
        "Photo method": "Light microscope (Optical)",
        "Original magnification": "500x"
    },
    "cs0708": {
        "Material name": "Carbon steel, 0.25% C",
        "Material type": "Carbon steel, general",
        "Composition": "0.23 C; 0.06 Si; 0.52 Mn (wt%)",
        "Condition": "Heat treated",
        "Condition details": "Austenitized at 925 deg C (1695 deg F), isothermally transformed at 625 deg C (1155 deg F)",
        "Properties": "Hardness 195 HV",
        "Description": "The volume fraction of proeutectoid ferrite formed decreases with decreases in transformation temperature (images 1 to 4), falling to zero at the knee of the isothermal transformation curve (image 4). There are indications of only moderate growth of ferrite in Widmanstatten morphologies at intermediate transformation temperatures with the particular austenization treatment used (images 2 and 3).",
        "Photo method": "Light microscope (Optical)",
        "Original magnification": "500x"
    },
    "cs0709": {
        "Material name": "Carbon steel, 0.25% C",
        "Material type": "Carbon steel, general",
        "Composition": "0.23 C; 0.06 Si; 0.52 Mn (wt%)",
        "Condition": "Heat treated",
        "Condition details": "Austenitized at 925 deg C (1695 deg F), isothermally transformed at 6 deg C (111 deg F)",
        "Properties": "Hardness 205 HV",
        "Description": "The volume fraction of proeutectoid ferrite formed decreases with decreases in transformation temperature (images 1 to 4), falling to zero at the knee of the IT curve (image 4). There are indications of only moderate growth of ferrite in Widmanstatten morphologies at intermediate transformation temperatures with the particular austenization treatment used (images 2 and 3).",
        "Photo method": "Light microscope (Optical)",
        "Original magnification": "500x"
    },
    "cs0710": {
        "Material name": "Carbon steel, 0.25% C",
        "Material type": "Carbon steel, general",
        "Composition": "0.23 C; 0.06 Si; 0.52 Mn (wt%)",
        "Condition": "Heat treated",
        "Condition details": "Austenitized at 925 deg C (1695 deg F), isothermally transformed at 5 deg C (93 deg F)",
        "Properties": "Hardness 275 HV",
        "Description": "The volume fraction of proeutectoid ferrite formed decreases with decreases in transformation temperature (images 1 to 4), falling to zero at the knee of the isothermal transformation curve (image 4). There are indications of only moderate growth of ferrite in Widmanstatten morphologies at intermediate transformation temperatures with the particular austenization treatment used (images 2 and 3).",
        "Photo method": "Light microscope (Optical)",
        "Original magnification": "500x"
    },
    "cs0711": {
        "Material name": "Carbon steel, 0.25% C",
        "Material type": "Carbon steel, general",
        "Composition": "0.23 C; 0.06 Si; 0.52 Mn (wt%)",
        "Condition": "Quenched",
        "Condition details": "Austenitized at 75 deg C (138 deg F), quenched in water",
        "Properties": "Hardness 425 HV",
        "Description": "The structure after austenitizing just above the A1 temperature is shown in image 1. The light areas are ferrite that was not dissolved during austenitization, and the darker areas represent the austenite.",
        "Photo method": "Light microscope (Optical)",
        "Original magnification": "500x"
    },
    "cs0712": {
        "Material name": "Carbon steel, 0.25% C",
        "Material type": "Carbon steel, general",
        "Composition": "0.23 C; 0.06 Si; 0.52 Mn (wt%)",
        "Condition": "Heat treated",
        "Condition details": "Austenitized at 75 deg C (138 deg F), isothermally transformed at 65 deg C (12 deg F)",
        "Properties": "Hardness 190 HV",
        "Description": "Individual regions of austenite transformed into a fine-grained arrangement of grain-boundary allotriomorphs of proeutectoid ferrite surrounding colonies of pearlite (image 2). The volume fraction of proeutectoid ferrite in these regions decreases and the fineness of the pearlite increases as the transformation temperature is reduced (compare images 2 and 3).",
        "Photo method": "Light microscope (Optical)",
        "Original magnification": "500x"
    },
    "cs0713": {
        "Material name": "Carbon steel, 0.25% C",
        "Material type": "Carbon steel, general",
        "Composition": "0.23 C; 0.06 Si; 0.52 Mn (wt%)",
        "Condition": "Heat treated",
        "Condition details": "Austenitized at 75 deg C (138 deg F), isothermally transformed at 6 deg C (111 deg F)",
        "Properties": "Hardness 190 HV",
        "Description": "Proeutectoid ferrite precipitates during transformation first as rims around undissolved masses of ferrite. These rims are difficult to discern but are visible in image 3 (some are indicated by arrows).",
        "Photo method": "Light microscope (Optical)",
        "Original magnification": "500x"
    },
    "cs0714": {
        "Material name": "Carbon steel, 0.25% C",
        "Material type": "Carbon steel, general",
        "Composition": "0.23 C; 0.06 Si; 0.52 Mn (wt%)",
        "Condition": "Heat treated",
        "Condition details": "Austenitized at 75 deg C (138 deg F), isothermally transformed at 5 deg C (93 deg F)",
        "Properties": "Hardness 210 HV",
        "Description": "No proeutectoid ferrite is formed within regions of austenite during transformation at the knee of the IT curve (image 4). Bainite regions are labeled B.",
        "Photo method": "Light microscope (Optical)",
        "Original magnification": "500x"
    },
    "cs0715": {
        "Material name": "Carbon steel, 0.25% C",
        "Material type": "Carbon steel, general",
        "Composition": "0.23 C; 0.06 Si; 0.52 Mn (wt%)",
        "Condition": "Quenched",
        "Condition details": "Austenitized at 8 deg C (147 deg F), quenched in water",
        "Properties": "Hardness 625 HV",
        "Description": "The structure after austenitizing just below the A3 temperature is illustrated in image 5. Undissolved ferrite is present as stringers because of the common occurrence of ferrite-pearlite banding in steels of this type. The volume fraction of undissolved ferrite is small, and transformation of the austenite is independent of the widely spaced stringers of undissolved ferrite (compare images 1 to 4 with images 5 to 8).",
        "Photo method": "Light microscope (Optical)",
        "Original magnification": "500x"
    },
    "cs0716": {
        "Material name": "Carbon steel, 0.25% C",
        "Material type": "Carbon steel, general",
        "Composition": "0.23 C; 0.06 Si; 0.52 Mn (wt%)",
        "Condition": "Heat treated",
        "Condition details": "Austenitized at 8 deg C (147 deg F), isothermally transformed at 675 deg C (125 deg F)",
        "Properties": "Hardness 200 HV",
        "Description": "Undissolved ferrite is scarcely detectable after transformation at higher temperatures (image 6).",
        "Photo method": "Light microscope (Optical)",
        "Original magnification": "500x"
    },
    "cs0717": {
        "Material name": "Carbon steel, 0.25% C",
        "Material type": "Carbon steel, general",
        "Composition": "0.23 C; 0.06 Si; 0.52 Mn (wt%)",
        "Condition": "Heat treated",
        "Condition details": "Austenitized at 8 deg C (147 deg F), isothermally transformed at 65 deg C (12 deg F)",
        "Properties": "Hardness 195 HV",
        "Description": "Undissolved ferrite is obvious after transformation at intermediate (image 7) and low (image 8) temperatures.",
        "Photo method": "Light microscope (Optical)",
        "Original magnification": "500x"
    },
    "cs0718": {
        "Material name": "Carbon steel, 0.25% C",
        "Material type": "Carbon steel, general",
        "Composition": "0.23 C; 0.06 Si; 0.52 Mn (wt%)",
        "Condition": "Heat treated",
        "Condition details": "Austenitized at 8 deg C (147 deg F), isothermally transformed at 5 deg C (93 deg F)",
        "Properties": "Hardness 260 HV",
        "Description": "Undissolved ferrite is obvious after transformation at intermediate (image 7) and low (image 8) temperatures.",
        "Photo method": "Light microscope (Optical)",
        "Original magnification": "500x"
    },
    "cs0719": {
        "Material name": "Carbon steel, 1.2% C",
        "Material type": "Carbon steel, general",
        "Composition": "1.18 C; 0.19 Si; 0.25 Mn (wt%)",
        "Condition": "Heat treated",
        "Condition details": "Austenitized at 96 deg C (176 deg F), transformed at 75 deg C (13 deg F) for 5 s",
        "Description": "At a transformation temperature close to the A1 temperature, proeutectoid cementite is nucleated at the grain boundaries of the austenite before transformation to pearlite commences (images 1 to 3). These nuclei grow as thin films to form grain-boundary allotriomorphs together, usually, with some Widmanstatten sideplates (image 2).",
        "Photo method": "Light microscope (Optical)",
        "Original magnification": "500x"
    },
    "cs0720": {
        "Material name": "Carbon steel, 1.2% C",
        "Material type": "Carbon steel, general",
        "Composition": "1.18 C; 0.19 Si; 0.25 Mn (wt%)",
        "Condition": "Heat treated",
        "Condition details": "Austenitized at 96 deg C (176 deg F), transformed at 75 deg C (13 deg F) for 3 s",
        "Description": "At a transformation temperature close to the A1 temperature, proeutectoid cementite is nucleated at the grain boundaries of the austenite before transformation to pearlite commences (images 1 to 3). These nuclei grow as thin films to form grain-boundary allotriomorphs together, usually, with some Widmanstatten sideplates (image 2).",
        "Photo method": "Light microscope (Optical)",
        "Original magnification": "500x"
    },
    "cs0721": {
        "Material name": "Carbon steel, 1.2% C",
        "Material type": "Carbon steel, general",
        "Composition": "1.18 C; 0.19 Si; 0.25 Mn (wt%)",
        "Condition": "Heat treated",
        "Condition details": "Austenitized at 96 deg C (176 deg F), transformed at 75 deg C (13 deg F) for 4 s",
        "Description": "At a transformation temperature close to the A1 temperature, proeutectoid cementite is nucleated at the grain boundaries of the austenite before transformation to pearlite commences (images 1 to 3). These nuclei grow as thin films to form grain-boundary allotriomorphs together, usually, with some Widmanstatten sideplates (image 2).",
        "Photo method": "Light microscope (Optical)",
        "Original magnification": "500x"
    },
    "cs0722": {
        "Material name": "Carbon steel, 1.2% C",
        "Material type": "Carbon steel, general",
        "Composition": "1.18 C; 0.19 Si; 0.25 Mn (wt%)",
        "Condition": "Heat treated",
        "Condition details": "Austenitized at 96 deg C (176 deg F), transformed at 75 deg C (13 deg F) for 1 min",
        "Description": "At a transformation temperature close to the A1 temperature, proeutectoid cementite is nucleated at the grain boundaries of the austenite before transformation to pearlite commences (images 1 to 3). These nuclei grow as thin films to form grain-boundary allotriomorphs together, usually, with some Widmanstatten sideplates (image 2).",
        "Photo method": "Light microscope (Optical)",
        "Original magnification": "500x"
    },
    "cs0723": {
        "Material name": "Carbon steel, 1.2% C",
        "Material type": "Carbon steel, general",
        "Composition": "1.18 C; 0.19 Si; 0.25 Mn (wt%)",
        "Condition": "Heat treated",
        "Condition details": "Austenitized at 96 deg C (176 deg F), transformed at 75 deg C (13 deg F) for 6 min",
        "Description": "At a transformation temperature close to the A1 temperature, proeutectoid cementite is nucleated at the grain boundaries of the austenite before transformation to pearlite commences (images 1 to 3). These nuclei grow as thin films to form grain-boundary allotriomorphs together, usually, with some Widmanstatten sideplates (image 2).",
        "Photo method": "Light microscope (Optical)",
        "Original magnification": "500x"
    },
    "cs0724": {
        "Material name": "Carbon steel, 1.2% C",
        "Material type": "Carbon steel, general",
        "Composition": "1.18 C; 0.19 Si; 0.25 Mn (wt%)",
        "Condition": "Heat treated",
        "Condition details": "Austenitized at 96 deg C (176 deg F), transformed at 6 deg C (111 deg F) for 3 s",
        "Description": "The volume fraction of proeutectoid cementite decreases at lower transformation temperatures, and sideplates are less frequent and eventually do not form (images 6 to 8).",
        "Photo method": "Light microscope (Optical)",
        "Original magnification": "500x"
    },
    "cs0725": {
        "Material name": "Carbon steel, 1.2% C",
        "Material type": "Carbon steel, general",
        "Composition": "1.18 C; 0.19 Si; 0.25 Mn (wt%)",
        "Condition": "Heat treated",
        "Condition details": "Austenitized at 96 deg C (176 deg F), transformed at 6 deg C (111 deg F) for 8 s",
        "Description": "The volume fraction of proeutectoid cementite decreases at lower transformation temperatures, and sideplates are less frequent and eventually do not form (images 6 to 8).",
        "Photo method": "Light microscope (Optical)",
        "Original magnification": "500x"
    },
    "cs0726": {
        "Material name": "Carbon steel, 1.2% C",
        "Material type": "Carbon steel, general",
        "Composition": "1.18 C; 0.19 Si; 0.25 Mn (wt%)",
        "Condition": "Heat treated",
        "Condition details": "Austenitized at 96 deg C (176 deg F), transformed at 6 deg C (111 deg F) for 3 s",
        "Description": "The volume fraction of proeutectoid cementite decreases at lower transformation temperatures, and sideplates are less frequent and eventually do not form (images 6 to 8).",
        "Photo method": "Light microscope (Optical)",
        "Original magnification": "500x"
    },
    "cs0727": {
        "Material name": "Carbon steel, 1.0% C",
        "Material type": "Carbon steel, general",
        "Composition": "0.97 C; 0.22 Si; 0.55 Mn (wt%)",
        "Condition": "Heat treated",
        "Condition details": "Austenitized at 875 deg C (165 deg F), transformed at 75 deg C (13 deg F) for 2 h",
        "Properties": "Hardness 195 HV",
        "Description": "Formation of proeutectoid cementite in 1% C steel with 0.55% Mn. A few roughly spheroidal particles of proeutectoid cementite, located at the austenitic grain boundaries, form during transformation at 705 deg C (1300 deg F) (some are indicated by the arrow in image 1). This is a consequence of the effect of manganese on the cementite interfacial energy, which discourages the growth of long thin films of cementite.",
        "Photo method": "Light microscope (Optical)",
        "Original magnification": "500x"
    },
    "cs0728": {
        "Material name": "Carbon steel, 1.0% C",
        "Material type": "Carbon steel, general",
        "Composition": "0.97 C; 0.22 Si; 0.55 Mn (wt%)",
        "Condition": "Heat treated",
        "Condition details": "Austenitized at 875 deg C (165 deg F), transformed at 65 deg C (12 deg F) for 15 s",
        "Properties": "Hardness 270 HV",
        "Description": "A small volume fraction of grain-boundary allotriomorphs form in this steel at lower transformation temperatures close to the knee of is the isothermal transformation diagram. Arrow indicates grain-boundary allotriomorphs of cementite.",
        "Photo method": "Light microscope (Optical)",
        "Original magnification": "500x"
    },
    "cs0729": {
        "Material name": "Carbon steel, 1.4% C",
        "Material type": "Carbon steel, general",
        "Composition": "1.43 C; 0.01 Si; 0.36 Mn (wt%)",
        "Condition": "Heat treated",
        "Condition details": "Austenitized at 1 deg C (183 deg F) and cooled at 1 deg C/h (18 deg F/h)",
        "Description": "Features that appear to be intragranular Widmanstatten plates may be observed in two-dimensional sections (image 2). However, they are probably always connected in three dimensions to grain boundary allotriomorphs; that is, they are actually sections of Widmanstatten sideplates.",
        "Photo method": "Light microscope (Optical)",
        "Original magnification": "500x"
    },
    "cs0730": {
        "Material name": "Carbon steel, 1.4% C",
        "Material type": "Carbon steel, general",
        "Composition": "1.43 C; 0.01 Si; 0.36 Mn (wt%)",
        "Condition": "Heat treated",
        "Condition details": "Austenitized at 1 deg C (183 deg F), cooled at approx. 1 deg C/h (18 deg F/h)",
        "Description": "Features that appear to be intragranular Widmanstatten plates may be observed in two-dimensional sections (image 2). However, they are probably always connected in three dimensions to grain boundary allotriomorphs; that is, they are actually sections of Widmanstatten sideplates.",
        "Photo method": "Light microscope (Optical)",
        "Original magnification": "500x"
    },
    "cs0731": {
        "Material name": "Carbon steel, 1.4% C",
        "Material type": "Carbon steel, general",
        "Composition": "1.39 C; 0.003 Si; 0.01 Mn (wt%)",
        "Condition": "Tempered",
        "Condition details": "Austenitized at 115 deg C (21 deg F) for 1 h, quenched in water, tempered at 15 deg C (3 deg F)",
        "Description": "Intragranular cracks form within the austenite grains and run transversely to the length of a martensite plate (image 3). Usually, a particular intragranular microcrack is confined to single martensite plate but may extend slightly into the surrounding austenite when a large volume fraction of retained austenite is present (image 4).",
        "Photo method": "Light microscope (Optical)",
