Repository: CamiloMartinezM/supervised-micrograph-segmentation

# Supervised Superpixel-Texton Approach for Micrograph Segmentation
**Method overview.** (1) 51 optical micrographs of hypoeutectoid steels are preprocessed and annotated with windows of pearlite and proeutectoid ferrite (PF). (2) The MR8 filter responses of the annotated pixels are clustered per class into K textons. (3) A new micrograph is cut into superpixels: every pixel votes for the class of its nearest texton, each superpixel takes the majority class, and pearlite is then split into ferrite and cementite. (4) The segmentation gives phase fractions, the pearlite interlamellar spacing from the 2-D DFT spectrum, and yield and tensile strength from structure–property relations.

File: data.json (part 20 of 35)
{
        "Original magnification": "500x"
    },
    "cs0732": {
        "Material name": "Carbon steel, 0.4% C, silicon deoxidized",
        "Material type": "Carbon steel, general",
        "Composition": "0.39 C; 0.19 Si; 0.73 Mn (wt%)",
        "Condition": "Heat treated",
        "Condition details": "Austenitized at 84 deg C (1545 deg F), isothermally transformed at 695 deg C (1285 deg F)",
        "Properties": "Hardness 150 HV; grain size ASTM No. 4-5",
        "Description": "A highly regular lamellar structure formed in a 0.4% C steel deoxidized with silicon additions. The steel had a comparatively high manganese content and had transformed at a comparatively high temperature.",
        "Photo method": "Light microscope (Optical)",
        "Original magnification": "1000x"
    },
    "cs0733": {
        "Material name": "Carbon steel, 0.4% C, aluminum deoxidized",
        "Material type": "Carbon steel, general",
        "Composition": "0.40 C; 0.19 Si; 0.73 Mn (wt%)",
        "Condition": "Heat treated",
        "Condition details": "Austenitized at 84 deg C (1545 deg F), isothermally transformed at 695 deg C (1285 deg F)",
        "Properties": "Hardness 150 HV; grain size ASTM No. 7",
        "Description": "Significantly degenerate pearlite in a steel with a similar composition and heat treatment to image 1 but treated with aluminum",
        "Photo method": "Light microscope (Optical)",
        "Original magnification": "1000x"
    },
    "cs0734": {
        "Material name": "Carbon steel, 0.4% C, aluminum deoxidized",
        "Material type": "Carbon steel, general",
        "Composition": "0.40 C; 0.19 Si; 0.73 Mn (wt%)",
        "Condition": "Heat treated",
        "Condition details": "Austenitized at 95 deg C (174 deg F), isothermally transformed at 695 deg C (1285 deg F)",
        "Properties": "Hardness 150 HV; grain size ASTM No. 5",
        "Description": "A more regular form of pearlite developed when the steel in image 2 was austenitized at a higher temperature with consequent increase in austenitic grain size. Dog's-bone terminations developed on many of the cementite lamellae of the pearlite (indicated by the arrow in image 3) are thought to be an indication of an early stage of degeneracy.",
        "Photo method": "Light microscope (Optical)",
        "Original magnification": "1000x"
    },
    "cs0735": {
        "Material name": "Carbon steel, 0.4% C, aluminum deoxidized",
        "Material type": "Carbon steel, general",
        "Composition": "0.40 C; 0.19 Si; 0.73 Mn (wt%)",
        "Condition": "Heat treated",
        "Condition details": "Austenitized at 19 deg C (1995 deg F), isothermally transformed at 695 deg C (1285 deg F)",
        "Properties": "Hardness 150 HV; grain size ASTM No. 3",
        "Description": "A more regular form of pearlite developed when the steel in image 2 was austenitized at a higher temperature with consequent increase in austenitic grain size.",
        "Photo method": "Light microscope (Optical)",
        "Original magnification": "1000x"
    },
    "cs0736": {
        "Material name": "Carbon steel, 0.25% C",
        "Material type": "Carbon steel, general",
        "Composition": "0.23 C; 0.06 Si; 0.52 Mn (wt%)",
        "Condition": "Quenched",
        "Condition details": "Austenitized at 925 deg C (1695 deg F), water quenched",
        "Properties": "Hardness 490 HV",
        "Description": "Lath martensite grouped in packets that are several micrometers thick and are attacked differentially by standard etching agents. These packets consequently can be detected by light microscopy even at only moderate magnifications (image 2). The etching contrast between packets of lath martensite and the regularity in the appearance of the packets is at a maximum at low carbon contents (images 1 and 2) and decreases with increasing carbon content (compare images 1 to 6).",
        "Photo method": "Light microscope (Optical)",
        "Original magnification": "1000x"
    },
    "cs0737": {
        "Material name": "Carbon steel, 0.4% C",
        "Material type": "Carbon steel, general",
        "Composition": "0.39 C; 0.22 Si; 0.75 Mn (wt%)",
        "Condition": "Quenched",
        "Condition details": "Austenitized at 875 deg C (165 deg F), water quenched",
        "Properties": "Hardness 700 HV",
        "Description": "Lath martensite grouped in packets that are several micrometers thick and are attacked differentially by standard etching agents. These packets consequently can be detected by light microscopy even at only moderate magnifications (image 2). The etching contrast between packets of lath martensite and the regularity in the appearance of the packets is at a maximum at low carbon contents (images 1 and 2) and decreases with increasing carbon content (compare images 1 to 6).",
        "Photo method": "Light microscope (Optical)",
        "Original magnification": "1000x"
    },
    "cs0738": {
        "Material name": "Carbon steel, 0.6% C",
        "Material type": "Carbon steel, general",
        "Composition": "0.61 C; 0.08 Si; 0.60 Mn (wt%)",
        "Condition": "Quenched",
        "Condition details": "Austenitized at 86 deg C (158 deg F), water quenched",
        "Properties": "Hardness 880 HV",
        "Description": "The occurrence of plate martensite among lath martensite can be distinguished at high magnifications (arrows in image 6). Lath martensite predominates in steels containing up to 0.6% C and then occurs to a progressively diminishing extent up to approximately 1% C. Plate martensite forms almost exclusively above 1% C.",
        "Photo method": "Light microscope (Optical)",
        "Original magnification": "1000x"
    },
    "cs0739": {
        "Material name": "Carbon steel, 0.8% C",
        "Material type": "Carbon steel, general",
        "Composition": "0.78 C; 0.1 Si; 0.6 Mn (wt%)",
        "Condition": "Quenched",
        "Condition details": "Austenitized at 86 deg C (158 deg F), water quenched",
        "Properties": "Hardness 905 HV",
        "Description": "Increasing amount of plate martensite. Lath martensite predominates in steels containing up to 0.6% C and then occurs to a progressively diminishing extent up to approximately 1% C. Plate martensite forms almost exclusively above 1% C. Lath martensite has a more regular and symmetrical appearance in sections than plate martensite (compare images 2 and 8).",
        "Photo method": "Light microscope (Optical)",
        "Original magnification": "1000x"
    },
    "cs0740": {
        "Material name": "Carbon steel, 0.25% C",
        "Material type": "Carbon steel, general",
        "Composition": "0.23 C; 0.06 Si; 0.52 Mn (wt%)",
        "Condition": "Quenched",
        "Condition details": "Austenitized at 925 deg C (1695 deg F), water quenched",
        "Properties": "Hardness 490 HV",
        "Description": "Lath martensite grouped in packets. Etching in sodium bisulfite reagent develops martensitic structure well and develops some color contrast in the higher-carbon grades but not in the low-carbon grades.",
        "Photo method": "Light microscope (Optical)",
        "Original magnification": "1000x"
    },
    "cs0741": {
        "Material name": "Carbon steel, 0.4% C",
        "Material type": "Carbon steel, general",
        "Composition": "0.39 C; 0.22 Si; 0.75 Mn (wt%)",
        "Condition": "Quenched",
        "Condition details": "Austenitized at 875 deg C (165 deg F), water quenched",
        "Properties": "Hardness 700 HV",
        "Description": "Lath martensite grouped in packets. Etching in sodium bisulfite reagent develops martensitic structure well and develops some color contrast in the higher-carbon grades but not in the low-carbon grades.",
        "Photo method": "Light microscope (Optical)",
        "Original magnification": "1000x"
    },
    "cs0742": {
        "Material name": "Carbon steel, 0.6% C",
        "Material type": "Carbon steel, general",
        "Composition": "0.61 C; 0.08 Si; 0.60 Mn (wt%)",
        "Condition": "Quenched",
        "Condition details": "Austenitized at 86 deg C (158 deg F), water quenched",
        "Properties": "Hardness 880 HV",
        "Description": "The occurrence of plate martensite among lath martensite. Arrow indicates typical example of plate martensite. Etching in sodium bisulfite reagent develops martensitic structure well and develops some color contrast in the higher-carbon grades but not in the low-carbon grades.",
        "Photo method": "Light microscope (Optical)",
        "Original magnification": "1000x"
    },
    "cs0743": {
        "Material name": "Carbon steel, 0.8% C",
        "Material type": "Carbon steel, general",
        "Composition": "0.78 C; 0.1 Si; 0.6 Mn (wt%)",
        "Condition": "Quenched",
        "Condition details": "Austenitized at 86 deg C (158 deg F), water quenched",
        "Properties": "Hardness 905 HV",
        "Description": "Increasing amount of plate martensite. Arrow indicates a microcrack, probably an intergranular microcrack. Etching in sodium bisulfite reagent develops martensitic structure well and develops some color contrast in the higher-carbon grades but not in the low-carbon grades.",
        "Photo method": "Light microscope (Optical)",
        "Original magnification": "1000x"
    },
    "cs0744": {
        "Material name": "Carbon steel, 0.6% C",
        "Material type": "Carbon steel, general",
        "Composition": "0.61 C; 0.08 Si; 0.60 Mn (wt%)",
        "Condition": "Quenched",
        "Condition details": "Austenitized at 86 deg C (158 deg F), quenched in oil",
        "Properties": "Hardness 835 HV",
        "Description": "Arrow indicates typical example of plate martensite. Self-tempering or autotempering results in martensite that is more reactive to etching reagents than that formed after more rapid quenching. As a result, it becomes possible to develop a structure by etching in picral (images 1 and 2). Martensite of this nature also etches much more darkly than usual in sodium bisulfite reagent (images 3 and 4), but there is only a slight change in response to nital.",
        "Photo method": "Light microscope (Optical)",
        "Original magnification": "1000x"
    },
    "cs0745": {
        "Material name": "Carbon steel, 0.6% C",
        "Material type": "Carbon steel, general",
        "Composition": "0.61 C; 0.08 Si; 0.60 Mn (wt%)",
        "Condition": "Quenched",
        "Condition details": "Austenitized at 86 deg C (158 deg F), quenched in oil",
        "Properties": "Hardness 835 HV",
        "Description": "Arrow indicates typical example of plate martensite. Self-tempering or autotempering results in martensite that is more reactive to etching reagents than that formed after more rapid quenching. As a result, it becomes possible to develop a structure by etching in picral (images 1 and 2). Martensite of this nature also etches much more darkly than usual in sodium bisulfite reagent (images 3 and 4), but there is only a slight change in response to nital.",
        "Photo method": "Light microscope (Optical)",
        "Original magnification": "1000x"
    },
    "cs0746": {
        "Material name": "Carbon steel, 0.45% C, 1.6% Mn",
        "Material type": "High-manganese carbon steel",
        "Composition": "0.45 C; 0.18 Si; 1.59 Mn (wt%)",
        "Condition": "Quenched",
        "Condition details": "Austenitized at 86 deg C (158 deg F), quenched to 375 deg C (75 deg F), held for 5 s, and quenched in water",
        "Properties": "Ms temperature calculated, 300 deg C (570 deg F); Ms temperature determined in this experiment, 290 deg C (555 deg F), Greninger and Troiano method.",
        "Description": "The specimen quenched to the highest experimental temperature (Te) (image 1) contains a dark-etching constituent of feathery appearance that is upper bainite, an interpretation confirmed by the decrease in the volume fraction of the constituent as the Te is decreased (images 2 and 3) until it disappears (image 4). The structure then consists entirely of untempered (light-etching) martensite, indicating nil transformation of the austenite at Te. The light-etching martensite is the martensite that formed during final quenching from Te to room temperature. Etching in picral distinguishes bainite from second-generation martensite rather more satisfactorily than nital (compare images 1 and 2). The two etchants are about equally effective in distinguishing first-generation from second-generation martensite (compare images 7 and 8).",
        "Photo method": "Light microscope (Optical)",
        "Original magnification": "1000x"
    },
    "cs0747": {
        "Material name": "Carbon steel, 0.45% C, 1.6% Mn",
        "Material type": "High-manganese carbon steel",
        "Composition": "0.45 C; 0.18 Si; 1.59 Mn (wt%)",
        "Condition": "Quenched",
        "Condition details": "Austenitized at 86 deg C (158 deg F), quenched to 35 deg C (66 deg F), held for 5 s, quenched in water",
        "Properties": "Ms temperature calculated, 300 deg C (570 deg F); Ms temperature determined in this experiment, 290 deg C (555 deg F), Greninger and Troiano method.",
        "Description": "The specimen quenched to the highest experimental temperature (Te) (image 1) contains a dark-etching constituent of feathery appearance that is upper bainite, an interpretation confirmed by the decrease in the volume fraction of the constituent as the Te is decreased (images 2 and 3) until it disappears (image 4). The structure then consists entirely of untempered (light-etching) martensite, indicating nil transformation of the austenite at Te. The light-etching martensite is the martensite that formed during final quenching from Te to room temperature. Etching in picral distinguishes bainite from second-generation martensite rather more satisfactorily than nital (compare images 1 and 2). The two etchants are about equally effective in distinguishing first-generation from second-generation martensite (compare images 7 and 8).",
        "Photo method": "Light microscope (Optical)",
        "Original magnification": "1000x"
    },
    "cs0748": {
        "Material name": "Carbon steel, 0.45% C, 1.6% Mn",
        "Material type": "High-manganese carbon steel",
        "Composition": "0.45 C; 0.18 Si; 1.59 Mn (wt%)",
        "Condition": "Quenched",
        "Condition details": "Austenitized at 86 deg C (158 deg F), quenched to 325 deg C (615 deg F), held for 5 s, quenched in water",
        "Properties": "Ms temperature calculated, 300 deg C (570 deg F); Ms temperature determined in this experiment, 290 deg C (555 deg F), Greninger and Troiano method.",
        "Description": "The specimen quenched to the highest experimental temperature (Te) (image 1) contains a dark-etching constituent of feathery appearance that is upper bainite, an interpretation confirmed by the decrease in the volume fraction of the constituent as the Te is decreased (images 2 and 3) until it disappears (image 4). The structure then consists entirely of untempered (light-etching) martensite, indicating nil transformation of the austenite at Te. The light-etching martensite is the martensite that formed during final quenching from Te to room temperature.",
        "Photo method": "Light microscope (Optical)",
        "Original magnification": "1000x"
    },
    "cs0749": {
        "Material name": "Carbon steel, 0.45% C, 1.6% Mn",
        "Material type": "High-manganese carbon steel",
        "Composition": "0.45 C; 0.18 Si; 1.59 Mn (wt%)",
        "Condition": "Quenched",
        "Condition details": "Austenitized at 86 deg C (158 deg F), quenched to 3 deg C (57 deg F), held for 5 s, quenched in water",
        "Properties": "Ms temperature calculated, 300 deg C (570 deg F); Ms temperature determined in this experiment, 290 deg C (555 deg F), Greninger and Troiano method.",
        "Description": "The specimen quenched to the highest experimental temperature (Te) (image 1) contains a dark-etching constituent of feathery appearance that is upper bainite, an interpretation confirmed by the decrease in the volume fraction of the constituent as the Te is decreased (images 2 and 3) until it disappears (image 4). The structure then consists entirely of untempered (light-etching) martensite, indicating nil transformation of the austenite at Te. The light-etching martensite is the martensite that formed during final quenching from Te to room temperature.",
        "Photo method": "Light microscope (Optical)",
        "Original magnification": "1000x"
    },
    "cs0750": {
        "Material name": "Carbon steel, 0.45% C, 1.6% Mn",
        "Material type": "High-manganese carbon steel",
        "Composition": "0.45 C; 0.18 Si; 1.59 Mn (wt%)",
        "Condition": "Quenched",
        "Condition details": "Austenitized at 86 deg C (158 deg F), quenched to 285 deg C (545 deg F), held for 5 s, quenched in water",
        "Properties": "Ms temperature, calculated, 300 deg C (570 deg F); Ms temperature, determined in this experiment, 290 deg C (555 deg F), Greninger and Troiano method.",
        "Description": "At a slightly lower experimental temperature (Te), a small volume fraction of comparatively dark-etching martensite is present (image 5), and the volume fraction of this dark-etching martensite increases with further decrease in Te (images 5 to 8). This dark-etching martensite can be interpreted as being first-generation martensite, formed during cooling between the Ms and Te temperatures, which has not autotempered while the specimen was held at the Te.",
        "Photo method": "Light microscope (Optical)",
        "Original magnification": "1000x"
    },
    "cs0751": {
        "Material name": "Carbon steel, 0.45% C, 1.6% Mn",
        "Material type": "High-manganese carbon steel",
        "Composition": "0.45 C; 0.18 Si; 1.59 Mn (wt%)",
        "Condition": "Quenched",
        "Condition details": "Austenitized at 86 deg C (158 deg F), quenched to 275 deg C (525 deg F), held for 5 s, and quenched in water",
        "Properties": "Ms temperature calculated, 300 deg C (570 deg F); Ms temperature determined in this experiment, 290 deg C (555 deg F), Greninger and Troiano method.",
        "Description": "At a slightly lower experimental temperature (Te), a small volume fraction of comparatively dark-etching martensite is present (image 5), and the volume fraction of this dark-etching martensite increases with further decrease in Te (images 5 to 8). This dark-etching martensite can be interpreted as being first-generation martensite, formed during cooling between the Ms and Te temperatures, which has not autotempered while the specimen was held at the Te.",
        "Photo method": "Light microscope (Optical)",
        "Original magnification": "1000x"
    },
    "cs0752": {
        "Material name": "Carbon steel, 0.45% C, 1.6% Mn",
        "Material type": "High-manganese carbon steel",
        "Composition": "0.45 C; 0.18 Si; 1.59 Mn (wt%)",
        "Condition": "Quenched",
        "Condition details": "Austenitized at 86 deg C (158 deg F), quenched to 25 deg C (48 deg F), held for 5 s, and quenched in water",
        "Properties": "Ms temperature calculated, 300 deg C (570 deg F); Ms temperature determined in this experiment, 290 deg C (555 deg F), Greninger and Troiano method.",
        "Description": "At a slightly lower experimental temperature (Te), a small volume fraction of comparatively dark-etching martensite is present (image 5), and the volume fraction of this dark-etching martensite increases with further decrease in Te (images 5 to 8). This dark-etching martensite can be interpreted as being first-generation martensite, formed during cooling between the Ms and Te temperatures, which has not autotempered while the specimen was held at the Te. Etching in picral distinguishes bainite from second-generation martensite rather more satisfactorily than nital (compare images 1 and 2). The two etchants are about equally effective in distinguishing first-generation from second-generation martensite (compare images 7 and 8).",
        "Photo method": "Light microscope (Optical)",
        "Original magnification": "1000x"
    },
    "cs0753": {
        "Material name": "Carbon steel, 0.45% C, 1.6% Mn",
        "Material type": "High-manganese carbon steel",
        "Composition": "0.45 C; 0.18 Si; 1.59 Mn (wt%)",
        "Condition": "Quenched",
        "Condition details": "Austenitized at 86 deg C (158 deg F), quenched to 25 deg C (48 deg F), held for 5 s, and quenched in water",
        "Properties": "Ms temperature calculated, 300 deg C (570 deg F); Ms temperature determined in this experiment, 290 deg C (555 deg F), Greninger and Troiano method.",
        "Description": "At a slightly lower experimental temperature (Te), a small volume fraction of comparatively dark-etching martensite is present (image 5), and the volume fraction of this dark-etching martensite increases with further decrease in Te (images 5 to 8). This dark-etching martensite can be interpreted as being first-generation martensite, formed during cooling between the Ms and Te temperatures, which has not autotempered while the specimen was held at the Te. Etching in picral distinguishes bainite from second-generation martensite rather more satisfactorily than nital (compare images 1 and 2). The two etchants are about equally effective in distinguishing first-generation from second-generation martensite (compare images 7 and 8).",
        "Photo method": "Light microscope (Optical)",
        "Original magnification": "1000x"
    },
    "cs0754": {
        "Material name": "Carbon steel, 0.45% C, 1.6% Mn",
        "Material type": "High-manganese carbon steel",
        "Composition": "0.45 C; 0.18 Si; 1.59 Mn (wt%)",
        "Condition": "Quenched",
        "Condition details": "Austenitized at 86 deg C (158 deg F), quenched to 275 deg C (525 deg F), held for 2 s, and quenched in water",
        "Description": "If the specimen is held at the experimental temperature (Te) for too short a time, autotempering of first-generation martensite is reduced to an extent where it becomes difficult to distinguish between the two generations of martensite (image 9; compare image 6). If it is held for too long a time, some of the remaining austenite transforms to upper bainite (image 10) and the two constituents are only just distinguishable even by careful inspection (compare image 6 and 10). On the other hand, isothermal transformation to bainite occurs in a very short time when the specimen, after holding at Te, is heated at a tempering temperature somewhat above the Ms temperature (images 11 and 12).",
        "Photo method": "Light microscope (Optical)",
        "Original magnification": "1000x"
    },
    "cs0755": {
        "Material name": "Carbon steel, 0.45% C, 1.6% Mn",
        "Material type": "High-manganese carbon steel",
        "Composition": "0.45 C; 0.18 Si; 1.59 Mn (wt%)",
        "Condition": "Quenched",
        "Condition details": "Austenitized at 86 deg C (158 deg F), quenched to 275 deg C (525 deg F), held for 1 s, and quenched in water",
        "Description": "If the specimen is held at the experimental temperature (Te) for too short a time, autotempering of first-generation martensite is reduced to an extent where it becomes difficult to distinguish between the two generations of martensite (image 9; compare image 6). If it is held for too long a time, some of the remaining austenite transforms to upper bainite (image 10) and the two constituents are only just distinguishable, even by careful inspection (compare image 6 and 10). On the other hand, isothermal transformation to bainite occurs in a very short time when the specimen, after holding at Te, is heated at a tempering temperature somewhat above the Ms temperature (images 11 and 12).",
        "Photo method": "Light microscope (Optical)",
        "Original magnification": "1000x"
    },
    "cs0756": {
        "Material name": "Carbon steel, 0.45% C, 1.6% Mn",
        "Material type": "High-manganese carbon steel",
        "Composition": "0.45 C; 0.18 Si; 1.59 Mn (wt%)",
        "Condition": "Quenched",
        "Condition details": "Austenitized at 86 deg C (158 deg F), quenched to 275 deg C (525 deg F), held for 5 s, heated to 475 deg C (885 deg F), held for 2 s, and quenched in water",
        "Description": "If the specimen is held at the experimental temperature (Te) for too short a time, autotempering of first-generation martensite is reduced to an extent where it becomes difficult to distinguish between the two generations of martensite (image 9; compare image 6). If it is held for too long a time, some of the remaining austenite transforms to upper bainite (image 10) and the two constituents are only just distinguishable even by careful inspection (compare image 6 and 10). On the other hand, isothermal transformation to bainite occurs in a very short time when the specimen, after holding at Te, is heated at a tempering temperature somewhat above the Ms temperature (images 11 and 12).",
        "Photo method": "Light microscope (Optical)",
        "Original magnification": "1000x"
    },
    "cs0757": {
        "Material name": "Carbon steel, 0.45% C, 1.6% Mn",
        "Material type": "High-manganese carbon steel",
        "Composition": "0.45 C; 0.18 Si; 1.59 Mn (wt%)",
        "Condition": "Quenched",
        "Condition details": "Austenitized at 86 deg C (158 deg F), quenched to 275 deg C (525 deg F), held for 5 s, heated to 475 deg C (885 deg F), held for 5 s, and quenched in water",
        "Description": "If the specimen is held at the experimental temperature (Te) for too short a time, autotempering of first-generation martensite is reduced to an extent where it becomes difficult to distinguish between the two generations of martensite (image 9; compare image 6). If it is held for too long a time, some of the remaining austenite transforms to upper bainite (image 10) and the two constituents are only just distinguishable even by careful inspection (compare image 6 and 10). On the other hand, isothermal transformation to bainite occurs in a very short time when the specimen, after holding at Te, is heated at a tempering temperature somewhat above the Ms temperature (images 11 and 12).",
        "Photo method": "Light microscope (Optical)",
        "Original magnification": "1000x"
    },
    "cs0758": {
        "Material name": "Carbon steel, 0.6% C",
        "Material type": "Carbon steel, general",
        "Composition": "0.58 C; 0.09 Si; 1.0 Mn (wt%)",
        "Condition": "Quenched",
        "Condition details": "Austenitized at 86 deg C (158 deg F), quenched to 275 deg C (525 deg F), held for 5 s, and quenched in water",
        "Properties": "Ms temperature calculated, 280 deg C (536 deg F); Ms temperature determined in this experiment, 280 deg C (535 deg F), Greninger and Troiano method.",
        "Description": "Determination of the Ms temperature by the Greninger and Troiano method",
        "Photo method": "Light microscope (Optical)",
        "Original magnification": "1000x"
    },
    "cs0759": {
        "Material name": "Carbon steel, 0.6% C",
        "Material type": "Carbon steel, general",
        "Composition": "0.58 C; 0.09 Si; 1.0 Mn (wt%)",
        "Condition": "Quenched",
        "Condition details": "Austenitized at 86 deg C (158 deg F), quenched to 25 deg C (48 deg F), held for 5 s, quenched in water",
        "Properties": "Ms temperature calculated, 280 deg C (536 deg F); Ms temperature determined in this experiment, 280 deg C (535 deg F), Greninger and Troiano method.",
        "Description": "Determination of the Ms temperature by the Greninger and Troiano method",
        "Photo method": "Light microscope (Optical)",
        "Original magnification": "1000x"
    },
    "cs0760": {
        "Material name": "Carbon steel, 0.6% C",
        "Material type": "Carbon steel, general",
        "Composition": "0.58 C; 0.09 Si; 1.0 Mn (wt%)",
        "Condition": "Quenched",
        "Condition details": "Austenitized at 86 deg C (158 deg F), quenched to 225 deg C (435 deg F), held for 5 s, and quenched in water",
        "Properties": "Ms temperature calculated, 280 deg C (535 deg F); Ms temperature determined in this experiment, 280 deg C (535 deg F), Greninger and Troiano method.",
        "Description": "Determination of the Ms temperature by the Greninger and Troiano method",
        "Photo method": "Light microscope (Optical)",
        "Original magnification": "1000x"
    },
    "cs0761": {
        "Material name": "Carbon steel, 0.6% C",
        "Material type": "Carbon steel, general",
        "Composition": "0.58 C; 0.09 Si; 1.0 Mn (wt%)",
        "Condition": "Quenched",
        "Condition details": "Austenitized at 86 deg C (158 deg F), quenched to 2 deg C (39 deg F), held for 5 s, and quenched in water",
        "Properties": "Ms temperature calculated, 280 deg C (535 deg F); Ms temperature determined in this experiment, 280 deg C (535 deg F), Greninger and Troiano method.",
        "Description": "Determination of the Ms temperature by the Greninger and Troiano method",
        "Photo method": "Light microscope (Optical)",
        "Original magnification": "1000x"
    },
    "cs0762": {
        "Material name": "Carbon steel, 0.4% C",
        "Material type": "Carbon steel, general",
        "Composition": "0.41 C; 0.24 Si; 0.70 Mn (wt%)",
        "Condition": "Quenched",
        "Condition details": "Austenitized at 86 deg C (158 deg F), quenched to 35 deg C (66 deg F), held for 2-3 s, quenched in water",
        "Properties": "Ms temperature, calculated, 340 deg C (645 deg F); Ms temperature, determined in this experiment, 330 deg C (625 deg F), Greninger and Troiano method.",
        "Description": "With the Greninger and Troiano method, care must be taken with steels of lower carbon contents (approximately 0.4%). The holding time at the experimental temperature (Te) must be reduced to 2 to 3 s, and even then a significant volume fraction of bainite forms at temperatures around Ms (images 1 to 3). Bainite can be distinguished readily enough from first-generation martensite at high magnifications where the differing morphologies of the two constituents can be recognized (images 2 and 3).",
        "Photo method": "Light microscope (Optical)",
        "Original magnification": "1000x"
    },
    "cs0763": {
        "Material name": "Carbon steel, 0.4% C",
        "Material type": "Carbon steel, general",
        "Composition": "0.41 C; 0.24 Si; 0.70 Mn (wt%)",
        "Condition": "Quenched",
        "Condition details": "Austenitized at 86 deg C (158 deg F), quenched to 325 deg C (615 deg F), held for 2 to 3 s, quenched in water",
        "Properties": "Ms temperature calculated, 340 deg C (645 deg F); Ms temperature determined in this experiment, 330 deg C (625 deg F), Greninger and Troiano method.",
        "Description": "With the Greninger and Troiano method, care must be taken with steels of lower carbon contents (approximately 0.4%). The holding time at the experimental temperature (Te) must be reduced to 2 to 3 s, and even then a significant volume fraction of bainite forms at temperatures around Ms (images 1 to 3). Bainite can be distinguished readily enough from first-generation martensite at high magnifications where the differing morphologies of the two constituents can be recognized (images 2 and 3).",
        "Photo method": "Light microscope (Optical)",
        "Original magnification": "1000x"
    },
    "cs0764": {
        "Material name": "Carbon steel, 0.4% C",
        "Material type": "Carbon steel, general",
        "Composition": "0.41 C; 0.24 Si; 0.70 Mn (wt%)",
        "Condition": "Quenched",
        "Condition details": "Austenitized at 86 deg C (158 deg F), quenched to 3 deg C (57 deg F), held for 2 to 3 s, quenched in water",
        "Properties": "Ms temperature calculated, 340 deg C (645 deg F); Ms temperature determined in this experiment, 330 deg C (625 deg F), Greninger and Troiano method.",
        "Description": "With the Greninger and Troiano method, care must be taken with steels of lower carbon contents (approximately 0.4%). The holding time at the experimental temperature (Te) must be reduced to 2 to 3 s, and even then a significant volume fraction of bainite forms at temperatures around Ms (images 1 to 3). Bainite can be distinguished readily enough from first-generation martensite at high magnifications where the differing morphologies of the two constituents can be recognized (images 2 and 3).",
        "Photo method": "Light microscope (Optical)",
        "Original magnification": "1000x"
    },
    "cs0765": {
        "Material name": "Carbon steel, 0.4% C",
        "Material type": "Carbon steel, general",
        "Composition": "0.41 C; 0.24 Si; 0.70 Mn (wt%)",
        "Condition": "Quenched",
        "Condition details": "Austenitized at 86 deg C (158 deg F), quenched to 275 deg C (525 deg F), held for 2 to 3 s, quenched in water",
        "Properties": "Ms temperature calculated, 340 deg C (645 deg F); Ms temperature determined in this experiment, 330 deg C (625 deg F), Greninger and Troiano method.",
        "Description": "With the Greninger and Troiano method, care must be taken with steels of lower carbon contents (approximately 0.4%). The holding time at the experimental temperature (Te) must be reduced to 2 to 3 s, and even then a significant volume fraction of bainite forms at temperatures around Ms (images 1 to 3). Bainite can be distinguished readily enough from first-generation martensite at high magnifications where the differing morphologies of the two constituents can be recognized (images 2 and 3).",
        "Photo method": "Light microscope (Optical)",
        "Original magnification": "1000x"
    },
    "cs0766": {
        "Material name": "Carbon steel, 0.4% C",
        "Material type": "Carbon steel, general",
        "Composition": "0.41 C; 0.24 Si; 0.70 Mn (wt%)",
        "Condition": "Quenched",
        "Condition details": "Austenitized at 86 deg C (158 deg F), quenched to 3 deg C (57 deg F), held for 2 to 3 s, quenched in water",
        "Properties": "Ms temperature calculated, 340 deg C (645 deg F); Ms temperature determined in this experiment, 330 deg C (625 deg F), Greninger and Troiano method.",
        "Description": "Picral does not discriminate well between first- and second-generation martensite (compare images 3 and 5).",
        "Photo method": "Light microscope (Optical)",
        "Original magnification": "1000x"
    },
    "cs0767": {
        "Material name": "Carbon steel, 0.4% C",
        "Material type": "Carbon steel, general",
        "Composition": "0.41 C; 0.24 Si; 0.70 Mn (wt%)",
        "Condition": "Quenched",
        "Condition details": "Austenitized at 86 deg C (158 deg F), quenched to 3 deg C (57 deg F), held for 2 to 3 s, quenched in water",
        "Properties": "Ms temperature calculated, 340 deg C (645 deg F); Ms temperature determined in this experiment, 330 deg C (625 deg F), Greninger and Troiano method.",
        "Description": "Sodium bisulfite, as well as nital, discriminates between first- and second-generation martensite.",
        "Photo method": "Light microscope (Optical)",
        "Original magnification": "1000x"
    },
    "cs0768": {
        "Material name": "Carbon steel, 0.25% C",
        "Material type": "Carbon steel, general",
        "Composition": "0.23 C; 0.06 Si; 0.52 Mn (wt%)",
        "Condition": "Quenched",
        "Condition details": "Austenitized at 925 deg C (1695 deg F), quenched to 35 deg C (66 deg F), held for 2 s, quenched in water",
        "Properties": "Ms temperature, calculated, 410 deg C (770 deg F), Greninger and Troiano method.",
        "Description": "Severe problems arise with experimental determination of the Ms temperature with steels of lower carbon content (0.25% C). Dark bands of a lathlike constituent that appear to have formed on a crystallographic plane of high symmetry can be seen after etching in nital when the experimental temperature (Te) is 350 deg C (660 deg F) (image 1), and the volume fraction of this constituent increases with decreasing Te. It seems reasonable to interpret this constituent as being first-generation martensite, an interpretation that is supported by the fact that it cannot be distinguished after etching in picral (image 2)",
        "Photo method": "Light microscope (Optical)",
        "Original magnification": "1000x"
    },
    "cs0769": {
        "Material name": "Carbon steel, 0.25% C",
        "Material type": "Carbon steel, general",
        "Composition": "0.23 C; 0.06 Si; 0.52 Mn (wt%)",
        "Condition": "Quenched",
        "Condition details": "Austenitized at 925 deg C (1695 deg F), quenched to 35 deg C (66 deg F), held for 2 s, quenched in water",
        "Properties": "Ms temperature calculated, 410 deg C (770 deg F), Greninger and Troiano method.",
        "Description": "Severe problems arise with experimental determination of the Ms temperature with steels of lower carbon content (0.25% C). Dark bands of a lathlike constituent that appear to have formed on a crystallographic plane of high symmetry can be seen after etching in nital when the experimental temperature (Te) is 350 deg C (660 deg F) (image 1), and the volume fraction of this constituent increases with decreasing Te. It seems reasonable to interpret this constituent as being first-generation martensite, an interpretation that is supported by the fact that it cannot be distinguished after etching in picral (image 2)",
        "Photo method": "Light microscope (Optical)",
        "Original magnification": "1000x"
    },
    "cs0770": {
        "Material name": "Carbon steel, 0.25% C",
        "Material type": "Carbon steel, general",
        "Composition": "0.23 C; 0.06 Si; 0.52 Mn (wt%)",
        "Condition": "Quenched",
        "Condition details": "Austenitized at 925 deg C (1695 deg F), quenched to 375 deg C (75 deg F), held for 2 s, quenched in water",
        "Properties": "Ms temperature calculated, 410 deg C (770 deg F), Greninger and Troiano method.",
        "Description": "A specimen treated at a somewhat higher experimental temperature (Te) but still below the expected Ms temperature contains a constituent generally similar in appearance to that in image 1 and, in addition, an appreciable volume fraction of dark-etching areas with feathery edges that appear to be bainite (image 3). Both constituents can be seen after etching in picral (image 4).",
        "Photo method": "Light microscope (Optical)",
        "Original magnification": "1000x"
    },
    "cs0771": {
        "Material name": "Carbon steel, 0.25% C",
        "Material type": "Carbon steel, general",
        "Composition": "0.23 C; 0.06 Si; 0.52 Mn (wt%)",
        "Condition": "Quenched",
        "Condition details": "Austenitized at 925 deg C (1695 deg F), quenched to 375 deg C (75 deg F), held for 2 s, quenched in water",
        "Properties": "Ms temperature calculated, 410 deg C (770 deg F), Greninger and Troiano method.",
        "Description": "A specimen treated at a somewhat higher experimental temperature (Te) but still below the expected Ms temperature contains a constituent generally similar in appearance to that in image 1 and, in addition, an appreciable volume fraction of dark-etching areas with feathery edges that appear to be bainite (image 3). Both constituents can be seen after etching in picral (image 4).",
        "Photo method": "Light microscope (Optical)",
        "Original magnification": "1000x"
    },
    "cs0772": {
        "Material name": "Carbon steel, 0.25% C",
        "Material type": "Carbon steel, general",
        "Composition": "0.23 C; 0.06 Si; 0.52 Mn (wt%)",
        "Condition": "Quenched",
