Repository: CamiloMartinezM/supervised-micrograph-segmentation

# Supervised Superpixel-Texton Approach for Micrograph Segmentation
**Method overview.** (1) 51 optical micrographs of hypoeutectoid steels are preprocessed and annotated with windows of pearlite and proeutectoid ferrite (PF). (2) The MR8 filter responses of the annotated pixels are clustered per class into K textons. (3) A new micrograph is cut into superpixels: every pixel votes for the class of its nearest texton, each superpixel takes the majority class, and pearlite is then split into ferrite and cementite. (4) The segmentation gives phase fractions, the pearlite interlamellar spacing from the 2-D DFT spectrum, and yield and tensile strength from structure–property relations.

File: data.json (part 21 of 35)
{
        "Condition details": "Austenitized at 925 deg C (1695 deg F), quenched to 4 deg C (75 deg F), held for 2 s, quenched in water",
        "Properties": "Ms temperature, calculated, 410 deg C (770 deg F), Greninger and Troiano method.",
        "Description": "The proportion of the lathlike constituent decreases and the proportion of the constituent with a feathery appearance increases with further increase in experimental temperature (Te). Both continue to be revealed by etching in either nital or picral (images 5 to 8).",
        "Photo method": "Light microscope (Optical)",
        "Original magnification": "1000x"
    },
    "cs0773": {
        "Material name": "Carbon steel, 0.25% C",
        "Material type": "Carbon steel, general",
        "Composition": "0.23 C; 0.06 Si; 0.52 Mn (wt%)",
        "Condition": "Quenched",
        "Condition details": "Austenitized at 925 deg C (1695 deg F), quenched to 4 deg C (75 deg F), held for 2 s, quenched in water",
        "Properties": "Ms temperature calculated, 410 deg C (770 deg F), Greninger and Troiano method.",
        "Description": "The proportion of the lathlike constituent decreases and the proportion of the constituent with a feathery appearance increases with further increase in experimental temperature (Te). Both continue to be revealed by etching in either nital or picral (images 5 to 8).",
        "Photo method": "Light microscope (Optical)",
        "Original magnification": "1000x"
    },
    "cs0774": {
        "Material name": "Carbon steel, 0.25% C",
        "Material type": "Carbon steel, general",
        "Composition": "0.23 C; 0.06 Si; 0.52 Mn (wt%)",
        "Condition": "Quenched",
        "Condition details": "Austenitized at 925 deg C (1695 deg F), quenched to 45 deg C (84 deg F), held for 2 s, quenched in water",
        "Properties": "Ms temperature calculated, 410 deg C (770 deg F), Greninger and Troiano method.",
        "Description": "A specimen treated at 450 deg C (840 deg F), which should be well above the Ms temperature, still contains both the feathery constituent and the lathlike constituent. It is not practicable to determine the Ms temperature of steels less than approximately 0.3% C by the metallographic method because it is not possible to suppress the formation of transformation products other than martensite or to distinguish them positively from martensite.",
        "Photo method": "Light microscope (Optical)",
        "Original magnification": "1000x"
    },
    "cs0775": {
        "Material name": "Carbon steel, 0.25% C",
        "Material type": "Carbon steel, general",
        "Composition": "0.23 C; 0.06 Si; 0.52 Mn (wt%)",
        "Condition": "Quenched",
        "Condition details": "Austenitized at 925 deg C (1695 deg F), quenched to 45 deg C (84 deg F), held for 2 s, quenched in water",
        "Properties": "Ms temperature calculated, 410 deg C (770 deg F), Greninger and Troiano method.",
        "Description": "A specimen treated at 450 deg C (840 deg F), which should be well above the Ms temperature, still contains both the feathery constituent and the lathlike constituent. It is not practicable to determine the Ms temperature of steels less than approximately 0.3% C by the metallographic method because it is not possible to suppress the formation of transformation products other than martensite or to distinguish them positively from martensite.",
        "Photo method": "Light microscope (Optical)",
        "Original magnification": "1000x"
    },
    "cs0776": {
        "Material name": "Carbon steel, 1.2% C",
        "Material type": "Carbon steel, general",
        "Composition": "1.20 C; 0.20 Si; 0.50 Mn (wt%)",
        "Condition": "Tempered",
        "Condition details": "Austenitized at 11 deg C (21 deg F) for 3 min, quenched in water, tempered at 2 deg C (39 deg F)",
        "Description": "Intragranular cracks form within the austenite grains and run transversely to the length of a martensite plate (image 3). Usually a particular intragranular microcrack is confined to single martensite plate but may extend slightly into the surrounding austenite when a large volume fraction of retained austenite is present (image 4). Intergranular and intragranular microcracks may occur together. Intergranular cracking predominates at large grain sizes (compare images 1 and 3).",
        "Photo method": "Light microscope (Optical)",
        "Original magnification": "1000x"
    },
    "cs0777": {
        "Material name": "Carbon steel, 1.4% C",
        "Material type": "Carbon steel, general",
        "Composition": "1.39 C; 0.003 Si; 0.01 Mn (wt%)",
        "Condition": "Tempered",
        "Condition details": "Austenitized at 115 deg C (21 deg F) for 1 h, quenched in water, tempered at 15 deg C (3 deg F)",
        "Description": "An example where the section plane passes through the point of impingement. Images 5 and 6 show the same area polished to different levels. The martensite plates labeled '1' and '2', respectively, are the same plates at the different levels. The arrows indicate the same cracks.",
        "Photo method": "Light microscope (Optical)",
        "Original magnification": "1000x"
    },
    "cs0778": {
        "Material name": "Carbon steel, 1.4% C",
        "Material type": "Carbon steel, general",
        "Composition": "1.39 C; 0.003 Si; 0.01 Mn (wt%)",
        "Condition": "Tempered",
        "Condition details": "Austenitized at 115 deg C (21 deg F) for 1 h, quenched in water, tempered at 15 deg C (3 deg F)",
        "Description": "Images 5 and 6 show the same area polished to different levels. The martensite plates labeled '1' and '2', respectively, are the same plates at the different levels. The arrows indicate the same cracks. The fact that the microcracks had initiated at the point of impingement of the two martensite plates marked '1' and '2' is not obvious in image 6.",
        "Photo method": "Light microscope (Optical)",
        "Original magnification": "1000x"
    },
    "cs0779": {
        "Material name": "Carbon steel, 0.6% C",
        "Material type": "Carbon steel, general",
        "Composition": "0.60 C; 0.18 Si; 0.35 Mn (wt%)",
        "Condition": "Tempered",
        "Condition details": "Austenitized at 12 deg C (219 deg F), quenched in water, tempered at 2 deg C (39 deg F) for 1 h",
        "Properties": "Hardness 710 HV",
        "Description": "Microcracks are visible in as-polished unetched sections (image 7) but appear wider after etching (image 8); the cracks are opened out by etching.",
        "Photo method": "Light microscope (Optical)",
        "Original magnification": "1000x"
    },
    "cs0782": {
        "Material name": "Carbon steel, 0.15% C",
        "Material type": "Carbon steel, general",
        "Composition": "0.17 C; 0.06 Si; 0.41 Mn (wt%)",
        "Condition": "Heat treated",
        "Condition details": "Austenitized, transformed at 45 deg C (84 deg F) for 1 s",
        "Properties": "Hardness 225 HV",
        "Description": "Upper bainite becomes progressively coarser and more feathery in appearance with decreases in carbon content (images 1 to 4), and some of the individual particles of cementite in the bainite can be resolved when the carbon content is less than approximately 0.25% (image 1).",
        "Photo method": "Light microscope (Optical)",
        "Original magnification": "2000x"
    },
    "cs0783": {
        "Material name": "Carbon steel, 0.25% C",
        "Material type": "Carbon steel, general",
        "Composition": "0.23 C; 0.06 Si; 0.52 Mn (wt%)",
        "Condition": "Heat treated",
        "Condition details": "Austenitized, transformed at 45 deg C (84 deg F) for 1 s",
        "Properties": "Hardness 320 HV",
        "Description": "Upper bainite becomes progressively coarser and more feathery in appearance with decreases in carbon content (images 1 to 4), and some of the individual particles of cementite in the bainite can be resolved when the carbon content is less than approximately 0.25% (image 1).",
        "Photo method": "Light microscope (Optical)",
        "Original magnification": "2000x"
    },
    "cs0784": {
        "Material name": "Carbon steel, 0.4% C",
        "Material type": "Carbon steel, general",
        "Composition": "0.39 C; 0.22 Si; 0.75 Mn (wt%)",
        "Condition": "Heat treated",
        "Condition details": "Austenitized, transformed at 45 deg C (84 deg F) for 2 s",
        "Properties": "Hardness 320 HV",
        "Description": "Upper bainite becomes progressively coarser and more feathery in appearance with decreases in carbon content (images 1 to 4), and some of the individual particles of cementite in the bainite can be resolved when the carbon content is less than approximately 0.25% (image 1).",
        "Photo method": "Light microscope (Optical)",
        "Original magnification": "2000x"
    },
    "cs0785": {
        "Material name": "Carbon steel, 0.6% C",
        "Material type": "Carbon steel, general",
        "Composition": "0.61 C; 0.08 Si; 0.60 Mn (wt%)",
        "Condition": "Heat treated",
        "Condition details": "Austenitized, transformed at 45 deg C (84 deg F) for 4 s",
        "Properties": "Hardness 390 HV",
        "Description": "Upper bainite becomes progressively coarser and more feathery in appearance with decreases in carbon content (images 1 to 4), and some of the individual particles of cementite in the bainite can be resolved when the carbon content is less than approximately 0.25% (image 1).",
        "Photo method": "Light microscope (Optical)",
        "Original magnification": "2000x"
    },
    "cs0786": {
        "Material name": "Carbon steel, 1.0% C",
        "Material type": "Carbon steel, general",
        "Composition": "0.97 C; 0.22 Si; 0.55 Mn (wt%)",
        "Condition": "Heat treated",
        "Condition details": "Austenitized at 875 deg C (165 deg F), transformed at 45 deg C (84 deg F) for 1 min",
        "Properties": "Hardness 425 HV",
        "Description": "Upper bainites formed in hypereutectoid steels are somewhat finer (image 3) and slightly harder than similar products formed in lower-carbon steels.",
        "Photo method": "Light microscope (Optical)",
        "Original magnification": "2000x"
    },
    "cs0787": {
        "Material name": "Carbon steel, 1.0% C",
        "Material type": "Carbon steel, general",
        "Composition": "0.97 C; 0.22 Si; 0.55 Mn (wt%)",
        "Condition": "Heat treated",
        "Condition details": "Austenitized at 875 deg C (165 deg F), transformed at 3 deg C (57 deg F) for 3 min",
        "Properties": "Hardness 610 HV",
        "Description": "High-carbon lower bainites are not easily distinguishable microscopically from bainites lower in carbon content and have similar hardness. It is scarcely possible to distinguish the lower bainites formed in hypereutectoid steels by either microscopy or hardness tests.",
        "Photo method": "Light microscope (Optical)",
        "Original magnification": "2000x"
    },
    "cs0788": {
        "Material name": "Low-carbon, low-alloy steel",
        "Material type": "Structural steel",
        "Composition": "0.22 C; 0.48 Si; 1.62 Mn; 0.43 Ni (wt%)",
        "Condition": "Heat treated",
        "Condition details": "Austenitized at 13 deg C (57 deg F), cooled at 2.5 deg C/s (4.5 deg F/s)",
        "Properties": "Hardness 275 HV",
        "Description": "At the slowest cooling rate considered, a low-carbon (upper) bainite formed over a range of comparatively high temperatures. It consequently has a coarsely feathery appearance and contains long acicular (sections of plates) laths of ferrite (image 1).",
        "Photo method": "Light microscope (Optical)",
        "Original magnification": "250x"
    },
    "cs0789": {
        "Material name": "Low-carbon, low-alloy steel",
        "Material type": "Structural steel",
        "Composition": "0.22 C; 0.48 Si; 1.62 Mn; 0.43 Ni (wt%)",
        "Condition": "Heat treated",
        "Condition details": "Austenitized at 13 deg C (57 deg F), cooled at 5.5 deg C/s (9.9 deg F/s)",
        "Properties": "Hardness 345 HV",
        "Description": "The range of temperatures over which transformation occurred was depressed with increase in cooling rate, and the bainite formed has a finer structure (compare image 1 and 2).",
        "Photo method": "Light microscope (Optical)",
        "Original magnification": "250x"
    },
    "cs0790": {
        "Material name": "Low-carbon, low-alloy steel",
        "Material type": "Structural steel",
        "Composition": "0.22 C; 0.48 Si; 1.62 Mn; 0.43 Ni (wt%)",
        "Condition": "Heat treated",
        "Condition details": "Austenitized at 13 deg C (57 deg F), cooled at 1.5 deg C/s (19 deg F/s)",
        "Properties": "Hardness 450 HV",
        "Description": "A structure of martensite together with a small volume fraction of bainite formed at the next-fastest cooling rate (image 3), in which a typical area of bainite is indicated by an arrow.",
        "Photo method": "Light microscope (Optical)",
        "Original magnification": "250x"
    },
    "cs0791": {
        "Material name": "Low-carbon, low-alloy steel",
        "Material type": "Structural steel",
        "Composition": "0.22 C; 0.48 Si; 1.62 Mn; 0.43 Ni (wt%)",
        "Condition": "Heat treated",
        "Condition details": "Austenitized at 13 deg C (237 deg F), cooled at 18 deg C/s (32 deg F/s)",
        "Properties": "Hardness 470 HV",
        "Description": "Formation of bainite was suppressed at a faster cooling rate, and this becomes the critical cooling rate for hardening.",
        "Photo method": "Light microscope (Optical)",
        "Original magnification": "250x"
    },
    "cs0792": {
        "Material name": "Carbon steel, 0.4% C",
        "Material type": "Carbon steel, general",
        "Composition": "0.43 C; 0.18 Si; 0.75 Mn (wt%)",
        "Condition": "Tempered",
        "Condition details": "Austenitized at 85 deg C (156 deg F), quenched in water, tempered at 2 deg C (39 deg F) for 3 min",
        "Properties": "Hardness 630 HV; as-quenched hardness 750 HV",
        "Description": "Increasing reactivity of characteristic structures to the etchant caused by the earlier stages of carbide precipitation are illustrated in images 9 to 16. Formation of cementite at low temperatures can be detected only indirectly, by the progressively increasing reactivity of the martensite to etchants (images 9 to 24) and often by the development of a mottled appearance after tempering at higher temperatures in the range concerned (image 12). Discrete particles of cementite cannot be detected by light microscopy until tempering temperatures approaching 600 deg C (1110 deg F) are reached (images 17 and 18).",
        "Photo method": "Light microscope (Optical)",
        "Original magnification": "250x"
    },
    "cs0793": {
        "Material name": "Carbon steel, 0.4% C",
        "Material type": "Carbon steel, general",
        "Composition": "0.43 C; 0.18 Si; 0.75 Mn (wt%)",
        "Condition": "Tempered",
        "Condition details": "Austenitized at 85 deg C (156 deg F), quenched in water, tempered at 3 deg C (57 deg F) for 3 min",
        "Properties": "Hardness 540 HV; as-quenched hardness 750 HV",
        "Description": "Formation of cementite at low temperatures can be detected only indirectly, by the progressively increasing reactivity of the martensite to etchants (images 9 to 24), and often by the development of a mottled appearance after tempering at higher temperatures in the range concerned (image 12).",
        "Photo method": "Light microscope (Optical)",
        "Original magnification": "250x"
    },
    "cs0794": {
        "Material name": "Carbon steel, 0.4% C",
        "Material type": "Carbon steel, general",
        "Composition": "0.43 C; 0.18 Si; 0.75 Mn (wt%)",
        "Condition": "Tempered",
        "Condition details": "Austenitized at 85 deg C (156 deg F), quenched in water, tempered at 4 deg C (75 deg F) for 3 min",
        "Properties": "Hardness 470 HV; as-quenched hardness 750 HV",
        "Description": "Formation of cementite at low temperatures can be detected only indirectly by the progressively increasing reactivity of the martensite to etchants (images 9 to 24) and often by the development of a mottled appearance after tempering at higher temperatures in the range concerned (image 12).",
        "Photo method": "Light microscope (Optical)",
        "Original magnification": "250x"
    },
    "cs0795": {
        "Material name": "Carbon steel, 0.4% C",
        "Material type": "Carbon steel, general",
        "Composition": "0.43 C; 0.18 Si; 0.75 Mn (wt%)",
        "Condition": "Tempered",
        "Condition details": "Austenitized at 85 deg C (156 deg F), quenched in water, tempered at 5 deg C (93 deg F) for 3 min",
        "Properties": "Hardness 360 HV; as-quenched hardness 750 HV",
        "Description": "Formation of cementite at low temperatures can be detected only indirectly by the progressively increasing reactivity of the martensite to etchants (images 9 to 24) and often by the development of a mottled appearance after tempering at higher temperatures in the range concerned (image 12).",
        "Photo method": "Light microscope (Optical)",
        "Original magnification": "250x"
    },
    "cs0796": {
        "Material name": "Carbon steel, 0.4% C",
        "Material type": "Carbon steel, general",
        "Composition": "0.43 C; 0.18 Si; 0.75 Mn (wt%)",
        "Condition": "Tempered",
        "Condition details": "Austenitized at 85 deg C (156 deg F), quenched in water, tempered at 6 deg C (111 deg F) for 3 min",
        "Properties": "Hardness 305 HV; as-quenched hardness 750 HV",
        "Description": "Formation of cementite at low temperatures can be detected only indirectly by the progressively increasing reactivity of the martensite to etchants (images 9 to 24) and often by the development of a mottled appearance after tempering at higher temperatures in the range concerned (image 12). Discrete particles of cementite cannot be detected by light microscopy until tempering temperatures approaching 600 deg C (1110 deg F) are reached (images 17 and 18). The development of resolvable particles of cementite are illustrated in images 17 to 32.",
        "Photo method": "Light microscope (Optical)",
        "Original magnification": "250x"
    },
    "cs0797": {
        "Material name": "Carbon steel, 0.4% C",
        "Material type": "Carbon steel, general",
        "Composition": "0.43 C; 0.18 Si; 0.75 Mn (wt%)",
        "Condition": "Tempered",
        "Condition details": "Austenitized at 85 deg C (156 deg F), quenched in water, tempered at 7 deg C (129 deg F) for 3 min",
        "Properties": "Hardness 235 HV; as-quenched hardness 750 HV",
        "Description": "Formation of cementite at low temperatures can be detected only indirectly by the progressively increasing reactivity of the martensite to etchants (images 9 to 24) and often by the development of a mottled appearance after tempering at higher temperatures in the range concerned (image 12).",
        "Photo method": "Light microscope (Optical)",
        "Original magnification": "250x"
    },
    "cs0798": {
        "Material name": "Carbon steel, 0.25% C",
        "Material type": "Carbon steel, general",
        "Composition": "0.23 C; 0.06 Si; 0.52 Mn (wt%)",
        "Condition": "Tempered",
        "Condition details": "Austenitized at 925 deg C (1697 deg F), quenched in water, tempered at 3 deg C (57 deg F) for 3 min",
        "Properties": "Hardness 430 HV",
        "Description": "A selection of hypoeutectoid steels tempered at an early stage of carbide precipitation is shown in images 1 to 16. These micrographs should be compared with micrographs for the same steels in the as-quenched condition. Darkening during etching under comparable conditions is in all cases greater than that for as-quenched material, but the variation in carbon content is still small. The basic morphology (that is, lath or plate) of the parent martensite can still be discerned, particularly after etching in nital.",
        "Photo method": "Light microscope (Optical)",
        "Original magnification": "250x"
    },
    "cs0799": {
        "Material name": "Carbon steel, 0.4% C",
        "Material type": "Carbon steel, general",
        "Composition": "0.39 C; 0.22 Si; 0.75 Mn (wt%)",
        "Condition": "Tempered",
        "Condition details": "Austenitized at 875 deg C (167 deg F), quenched in water, tempered at 3 deg C (57 deg F) for 3 min",
        "Properties": "Hardness 515 HV",
        "Description": "A selection of hypoeutectoid steels tempered at an early stage of carbide precipitation is shown in images 1 to 16. These micrographs should be compared with micrographs for the same steels in the as-quenched condition. Darkening during etching under comparable conditions is in all cases greater than that for as-quenched material, but the variation in carbon content is still small. The basic morphology (that is, lath or plate) of the parent martensite can still be discerned, particularly after etching in nital.",
        "Photo method": "Light microscope (Optical)",
        "Original magnification": "250x"
    },
    "cs0800": {
        "Material name": "Carbon steel, 0.6% C",
        "Material type": "Carbon steel, general",
        "Composition": "0.61 C; 0.08 Si; 0.60 Mn (wt%)",
        "Condition": "Tempered",
        "Condition details": "Austenitized at 86 deg C (158 deg F), quenched in water, tempered at 3 deg C (57 deg F) for 3 min",
        "Properties": "Hardness 580 HV",
        "Description": "A selection of hypoeutectoid steels tempered at an early stage of carbide precipitation is shown in images 1 to 16. These micrographs should be compared with micrographs for the same steels in the as-quenched condition. Darkening during etching under comparable conditions is in all cases greater than that for as-quenched material, but the variation in carbon content is still small. The basic morphology (that is, lath or plate) of the parent martensite can still be discerned, particularly after etching in nital.",
        "Photo method": "Light microscope (Optical)",
        "Original magnification": "250x"
    },
    "cs0801": {
        "Material name": "Carbon steel, 0.8% C",
        "Material type": "Carbon steel, general",
        "Composition": "0.78 C; 0.1 Si; 0.6 Mn (wt%)",
        "Condition": "Tempered",
        "Condition details": "Austenitized at 86 deg C (158 deg F), quenched in water, tempered at 3 deg C (57 deg F) for 3 min",
        "Properties": "Hardness 655 HV",
        "Description": "A selection of hypoeutectoid steels tempered at an early stage of carbide precipitation is shown in images 1 to 16. These micrographs should be compared with micrographs for the same steels in the as-quenched condition. Darkening during etching under comparable conditions is in all cases greater than that for as-quenched material, but the variation in carbon content is still small. The basic morphology (that is, lath or plate) of the parent martensite can still be discerned, particularly after etching in nital.",
        "Photo method": "Light microscope (Optical)",
        "Original magnification": "250x"
    },
    "cs0802": {
        "Material name": "Carbon steel, 0.25% C",
        "Material type": "Carbon steel, general",
        "Composition": "0.23 C; 0.06 Si; 0.52 Mn (wt%)",
        "Condition": "Tempered",
        "Condition details": "Austenitized at 925 deg C (1697 deg F), quenched in water, tempered at 3 deg C (57 deg F) for 3 min",
        "Properties": "Hardness 430 HV",
        "Description": "A selection of hypoeutectoid steels tempered at an early stage of carbide precipitation is shown in images 1 to 16. These micrographs should be compared with micrographs for the same steels in the as-quenched condition. Darkening during etching under comparable conditions is in all cases greater than that for as-quenched material, but the variation in carbon content is still small. The basic morphology (that is, lath or plate) of the parent martensite can still be discerned, particularly after etching in nital.",
        "Photo method": "Light microscope (Optical)",
        "Original magnification": "250x"
    },
    "cs0803": {
        "Material name": "Carbon steel, 0.4% C",
        "Material type": "Carbon steel, general",
        "Composition": "0.39 C; 0.22 Si; 0.75 Mn (wt%)",
        "Condition": "Tempered",
        "Condition details": "Austenitized at 875 deg C (167 deg F), quenched in water, tempered at 3 deg C (57 deg F) for 3 min",
        "Properties": "Hardness 515 HV",
        "Description": "A selection of hypoeutectoid steels tempered at an early stage of carbide precipitation is shown in images 1 to 16. These micrographs should be compared with micrographs for the same steels in the as-quenched condition. Darkening during etching under comparable conditions is in all cases greater than that for as-quenched material, but the variation in carbon content is still small. The basic morphology (that is, lath or plate) of the parent martensite can still be discerned, particularly after etching in nital.",
        "Photo method": "Light microscope (Optical)",
        "Original magnification": "250x"
    },
    "cs0804": {
        "Material name": "Carbon steel, 0.6% C",
        "Material type": "Carbon steel, general",
        "Composition": "0.61 C; 0.08 Si; 0.60 Mn (wt%)",
        "Condition": "Tempered",
        "Condition details": "Austenitized at 86 deg C (158 deg F), quenched in water, tempered at 3 deg C (57 deg F) for 3 min",
        "Properties": "Hardness 580 HV",
        "Description": "A selection of hypoeutectoid steels tempered at an early stage of carbide precipitation is shown in images 1 to 16. These micrographs should be compared with micrographs for the same steels in the as-quenched condition. Darkening during etching under comparable conditions is in all cases greater than that for as-quenched material, but the variation in carbon content is still small. The basic morphology (that is, lath or plate) of the parent martensite can still be discerned, particularly after etching in nital.",
        "Photo method": "Light microscope (Optical)",
        "Original magnification": "250x"
    },
    "cs0805": {
        "Material name": "Carbon steel, 0.8% C",
        "Material type": "Carbon steel, general",
        "Composition": "0.78 C; 0.1 Si; 0.6 Mn (wt%)",
        "Condition": "Tempered",
        "Condition details": "Austenitized at 86 deg C (158 deg F), quenched in water, tempered at 3 deg C (57 deg F) for 3 min",
        "Properties": "Hardness 655 HV",
        "Description": "A selection of hypoeutectoid steels tempered at an early stage of carbide precipitation is shown in images 1 to 16. These micrographs should be compared with micrographs for the same steels in the as-quenched condition. Darkening during etching under comparable conditions is in all cases greater than that for as-quenched material, but the variation in carbon content is still small. The basic morphology (that is, lath or plate) of the parent martensite can still be discerned, particularly after etching in nital.",
        "Photo method": "Light microscope (Optical)",
        "Original magnification": "250x"
    },
    "cs0806": {
        "Material name": "Carbon steel, 0.4% C",
        "Material type": "Carbon steel, general",
        "Composition": "0.43 C; 0.18 Si; 0.75 Mn (wt%)",
        "Condition": "Tempered",
        "Condition details": "Austenitized at 85 deg C (156 deg F), quenched in water, indented, tempered at 2 deg C (39 deg F) for 3 min, sectioned",
        "Description": "Plastic deformation of martensite after quenching but before tempering suppresses precipitation of epsilon (or eta) carbides, and consequently the increased reactivity to etching after tempering at low temperatures is suppressed. The effect is observed after tempering at temperatures in the range of 150 to 250 deg C (300 to 480 deg F) (it virtually disappears after tempering at 300 deg C (570 deg F) or higher) in steels containing more than about 0.4% C and for either tensile or compressive strains exceeding about 0.5% (engineering strains). The suppression of tempering can be detected, especially in locally deformed regions, after etching by any standard method (see images 1 to 3 where the light-etching areas are the plastically deformed regions), although the deformation patterns differ in detail. Picral is the most satisfactory standard reagent for this purpose (image 2).",
        "Photo method": "Light microscope (Optical)",
        "Original magnification": "250x"
    },
    "cs0807": {
        "Material name": "Carbon steel, 0.4% C",
        "Material type": "Carbon steel, general",
        "Composition": "0.43 C; 0.18 Si; 0.75 Mn (wt%)",
        "Condition": "Tempered",
        "Condition details": "Austenitized at 85 deg C (156 deg F), quenched in water, indented, tempered at 2 deg C (39 deg F) for 3 min, sectioned",
        "Description": "Plastic deformation of martensite after quenching but before tempering suppresses precipitation of epsilon (or eta) carbides, and consequently the increased reactivity to etching after tempering at low temperatures is suppressed. The effect is observed after tempering at temperatures in the range of 150 to 250 deg C (300 to 480 deg F) (it virtually disappears after tempering at 300 deg C (570 deg F) or higher) in steels containing more than about 0.4% C and for either tensile or compressive strains exceeding about 0.5% (engineering strains). The suppression of tempering can be detected, especially in locally deformed regions, after etching by any standard method (see images 1 to 3 where the light-etching areas are the plastically deformed regions) although the deformation patterns differ in detail. Picral is the most satisfactory standard reagent for this purpose (image 2).",
        "Photo method": "Light microscope (Optical)",
        "Original magnification": "250x"
    },
    "cs0808": {
        "Material name": "Carbon steel, 0.4% C",
        "Material type": "Carbon steel, general",
        "Composition": "0.43 C; 0.18 Si; 0.75 Mn (wt%)",
        "Condition": "Tempered",
        "Condition details": "Austenitized at 85 deg C (156 deg F), quenched in water, indented, tempered at 2 deg C (39 deg F) for 3 min, sectioned",
        "Description": "Plastic deformation of martensite after quenching but before tempering suppresses precipitation of epsilon (or eta) carbides, and consequently the increased reactivity to etching after tempering at low temperatures is suppressed. The effect is observed after tempering at temperatures in the range of 150 to 250 deg C (300 to 480 deg F) (it virtually disappears after tempering at 300 deg C (570 deg F) or higher) in steels containing more than about 0.4% C and for either tensile or compressive strains exceeding about 0.5% (engineering strains). The suppression of tempering can be detected, especially in locally deformed regions, after etching by any standard method (see images 1 to 3 where the light-etching areas are the plastically deformed regions) although the deformation patterns differ in detail. Picral is the most satisfactory standard reagent for this purpose (image 2).",
        "Photo method": "Light microscope (Optical)",
        "Original magnification": "250x"
    },
    "cs0809": {
        "Material name": "Carbon steel, 0.4% C",
        "Material type": "Carbon steel, general",
        "Composition": "0.43 C; 0.18 Si; 0.75 Mn (wt%)",
        "Condition": "Tempered",
        "Condition details": "Austenitized at 85 deg C (156 deg F), quenched in water, indented, tempered at 2 deg C (39 deg F) for 3 min, sectioned",
        "Description": "A picral-ferric chloride reagent is the most satisfactory for revealing the maximum extent of the plastically deformed zone (image 4), this etchant being particularly useful as a macroetch.",
        "Photo method": "Light microscope (Optical)",
        "Original magnification": "250x"
    },
    "cs0810": {
        "Material name": "Carbon steel, 0.4% C",
        "Material type": "Carbon steel, general",
        "Composition": "0.43 C; 0.18 Si; 0.75 Mn (wt%)",
        "Condition": "Tempered",
        "Condition details": "Austenitized at 85 deg C (156 deg F), quenched in water, tempered at 2 deg C (39 deg F) for 3 min, indented, tempered at 2 deg C (39 deg F) for 3 min, sectioned",
        "Description": "Differential etching of plastically deformed zones is also observed when the martensite is first tempered at approximately 200 to 300 deg C (570 deg F), deformed, and then retempered at 150 to 200 deg C (300 to 390 deg F) (preferably not above 200 deg C (390 deg F)). The differential etching contrast obtained is illustrated in images 5 to 8. The differentially etched zones are much less extensive than those illustrated in images 1 to 4, although the plastically deformed zones surrounding the indentations would have been at least as extensive. This implies that the threshold strain for differential etching to be observed is larger when the deformation is carried out between tempering treatments. The four etchants are approximately equally effective in this instance.",
        "Photo method": "Light microscope (Optical)",
        "Original magnification": "250x"
    },
    "cs0811": {
        "Material name": "Carbon steel, 0.4% C",
        "Material type": "Carbon steel, general",
        "Composition": "0.43 C; 0.18 Si; 0.75 Mn (wt%)",
        "Condition": "Tempered",
        "Condition details": "Austenitized at 85 deg C (156 deg F), quenched in water, tempered at 2 deg C (39 deg F) for 3 min, indented, tempered at 2 deg C (39 deg F) for 3 min, sectioned",
        "Description": "Differential etching of plastically deformed zones is also observed when the martensite is first tempered at approximately 200 to 300 deg C (570 deg F), deformed, and then retempered at 150 to 200 deg C (300 to 390 deg F) (preferably not above 200 deg C (390 deg F)). The differential etching contrast obtained is illustrated in images 5 to 8. The differentially etched zones are much less extensive than those illustrated in images 1 to 4, although the plastically deformed zones surrounding the indentations would have been at least as extensive. This implies that the threshold strain for differential etching to be observed is larger when the deformation is carried out between tempering treatments. The four etchants are approximately equally effective in this instance.",
        "Photo method": "Light microscope (Optical)",
        "Original magnification": "250x"
    },
    "cs0812": {
        "Material name": "Carbon steel, 0.4% C",
        "Material type": "Carbon steel, general",
        "Composition": "0.43 C; 0.18 Si; 0.75 Mn (wt%)",
        "Condition": "Tempered",
        "Condition details": "Austenitized at 85 deg C (156 deg F), quenched in water, tempered at 2 deg C (39 deg F) for 3 min, indented, tempered at 2 deg C (39 deg F) for 3 min, sectioned",
        "Description": "Differential etching of plastically deformed zones is also observed when the martensite is first tempered at approximately 200 to 300 deg C (570 deg F), deformed, and then retempered at 150 to 200 deg C (300 to 390 deg F) (preferably not above 200 deg C (390 deg F)). The differential etching contrast obtained is illustrated in images 5 to 8. The differentially etched zones are much less extensive that those illustrated in images 1 to 4, although the plastically deformed zones surrounding the indentations would have been at least as extensive. This implies that the threshold strain for differential etching to be observed is larger when the deformation is carried out between tempering treatments. The four etchants are approximately equally effective in this instance.",
        "Photo method": "Light microscope (Optical)",
        "Original magnification": "250x"
    },
    "cs0813": {
        "Material name": "Carbon steel, 0.4% C",
        "Material type": "Carbon steel, general",
        "Composition": "0.43 C; 0.18 Si; 0.75 Mn (wt%)",
        "Condition": "Tempered",
        "Condition details": "Austenitized at 85 deg C (156 deg F), quenched in water, tempered at 2 deg C (39 deg F) for 3 min, indented, tempered at 2 deg C (39 deg F) for 3 min, sectioned",
        "Description": "Differential etching of plastically deformed zones is also observed when the martensite is first tempered at approximately 200 to 300 deg C (570 deg F), deformed, and then retempered at 150 to 200 deg C (300 to 390 deg F) (preferably not above 200 deg C (390 deg F)). The differential etching contrast obtained is illustrated in images 5 to 8. The differentially etched zones are much less extensive that those illustrated in images 1 to 4, although the plastically deformed zones surrounding the indentations would have been at least as extensive. This implies that the threshold strain for differential etching to be observed is larger when the deformation is carried out between tempering treatments. The four etchants are approximately equally effective in this instance.",
        "Photo method": "Light microscope (Optical)",
        "Original magnification": "250x"
    },
    "cs0814": {
        "Material name": "Carbon steel, 0.3% C",
        "Material type": "Carbon steel, general",
        "Composition": "0.25 C; 0.06 Si; 0.52 Mn (wt%)",
        "Condition": "Quenched",
        "Condition details": "Austenitized at 86 deg C (158 deg F), quenched in water; as quenched",
        "Description": "Examples of the effectiveness of Vilella reagent in developing contrast between the grains of parent austenite for steels consisting of lath martensite are given in images 1 to 8. The technique is quite effective irrespective of tempering treatment.",
        "Photo method": "Light microscope (Optical)",
        "Original magnification": "250x"
    },
    "cs0815": {
        "Material name": "Carbon steel, 0.3% C",
        "Material type": "Carbon steel, general",
        "Composition": "0.25 C; 0.06 Si; 0.52 Mn (wt%)",
        "Condition": "Quenched",
        "Condition details": "Austenitized at 86 deg C (158 deg F), quenched in water, as quenched",
        "Description": "Nital and aqueous picral does not delineate the austenitic grain boundaries at all well in 0.2% C steels (lath martensite) and 0.5% C steels (lath and plate martensite) in the as-quenched condition or after tempering at low temperatures (images 2, 4, and 12). The structural features shown in these fields are largely those developed by the nital pre-etch.",
        "Photo method": "Light microscope (Optical)",
        "Original magnification": "250x"
    },
    "cs0816": {
        "Material name": "Carbon steel, 0.3% C",
        "Material type": "Carbon steel, general",
        "Composition": "0.25 C; 0.06 Si; 0.52 Mn (wt%)",
        "Condition": "Tempered",
        "Condition details": "Austenitized at 86 deg C (158 deg F), quenched in water, tempered at 15 deg C (3 deg F) for 3 min",
        "Description": "Examples of the effectiveness of Vilella reagent in developing contrast between the grains of parent austenite for steels consisting of lath martensite are given in images 1 to 8. The technique is quite effective irrespective of tempering treatment.",
        "Photo method": "Light microscope (Optical)",
        "Original magnification": "250x"
    },
    "cs0817": {
        "Material name": "Carbon steel, 0.3% C",
        "Material type": "Carbon steel, general",
        "Composition": "0.25 C; 0.06 Si; 0.52 Mn (wt%)",
        "Condition": "Tempered",
        "Condition details": "Austenitized at 86 deg C (158 deg F), quenched in water, tempered at 15 deg C (3 deg F) for 3 min",
