Repository: CamiloMartinezM/supervised-micrograph-segmentation

# Supervised Superpixel-Texton Approach for Micrograph Segmentation
**Method overview.** (1) 51 optical micrographs of hypoeutectoid steels are preprocessed and annotated with windows of pearlite and proeutectoid ferrite (PF). (2) The MR8 filter responses of the annotated pixels are clustered per class into K textons. (3) A new micrograph is cut into superpixels: every pixel votes for the class of its nearest texton, each superpixel takes the majority class, and pearlite is then split into ferrite and cementite. (4) The segmentation gives phase fractions, the pearlite interlamellar spacing from the 2-D DFT spectrum, and yield and tensile strength from structure–property relations.

File: data.json (part 22 of 35)
{
        "Description": "Nital and aqueous picral does not delineate the austenitic grain boundaries at all well in 0.2% C steels (lath martensite) and 0.5% C steels (lath and plate martensite) in the as-quenched condition or after tempering at low temperatures (images 2, 4, and 12). The structural features shown in these fields are largely those developed by the nital pre-etch.",
        "Photo method": "Light microscope (Optical)",
        "Original magnification": "250x"
    },
    "cs0818": {
        "Material name": "Carbon steel, 0.3% C",
        "Material type": "Carbon steel, general",
        "Composition": "0.25 C; 0.06 Si; 0.52 Mn (wt%)",
        "Condition": "Tempered",
        "Condition details": "Austenitized at 86 deg C (158 deg F), quenched in water, tempered at 35 deg C (66 deg F) for 3 min",
        "Description": "Examples of the effectiveness of Vilella reagent in developing contrast between the grains of parent austenite for steels consisting of lath martensite are given in images 1 to 8. The technique is quite effective, irrespective of tempering treatment.",
        "Photo method": "Light microscope (Optical)",
        "Original magnification": "250x"
    },
    "cs0819": {
        "Material name": "Carbon steel, 0.3% C",
        "Material type": "Carbon steel, general",
        "Composition": "0.25 C; 0.06 Si; 0.52 Mn (wt%)",
        "Condition": "Tempered",
        "Condition details": "Austenitized at 86 deg C (158 deg F), quenched in water, tempered at 35 deg C (66 deg F) for 3 min",
        "Description": "Nital and aqueous picral delineates the austenitic grain boundaries moderately well in both 0.2% C steels (lath martensite) and 0.5% C steels (lath and plate martensite) after tempering at intermediate temperatures such as 350 deg C (660 deg F) (images 6 and 13).",
        "Photo method": "Light microscope (Optical)",
        "Original magnification": "250x"
    },
    "cs0820": {
        "Material name": "Carbon steel, 0.3% C",
        "Material type": "Carbon steel, general",
        "Composition": "0.25 C; 0.06 Si; 0.52 Mn (wt%)",
        "Condition": "Tempered",
        "Condition details": "Austenitized at 86 deg C (158 deg F), quenched in water, tempered at 55 deg C (12 deg F) for 3 min",
        "Description": "Examples of the effectiveness of Vilella reagent in developing contrast between the grains of parent austenite for steels consisting of lath martensite are given in images 1 to 8. The technique is quite effective irrespective of tempering treatment.",
        "Photo method": "Light microscope (Optical)",
        "Original magnification": "250x"
    },
    "cs0821": {
        "Material name": "Carbon steel, 0.3% C",
        "Material type": "Carbon steel, general",
        "Composition": "0.25 C; 0.06 Si; 0.52 Mn (wt%)",
        "Condition": "Tempered",
        "Condition details": "Austenitized at 86 deg C (158 deg F), quenched in water, tempered at 55 deg C (12 deg F) for 3 min",
        "Description": "Nital and aqueous picral delineates the austenitic grain boundaries well in both 0.2% C steels (lath martensite) and 0.5% C steels (lath and plate martensite) after tempering at high temperatures such as 550 deg C (1020 deg F) (images 8 and 14).",
        "Photo method": "Light microscope (Optical)",
        "Original magnification": "250x"
    },
    "cs0822": {
        "Material name": "Carbon steel, 0.5% C",
        "Material type": "Carbon steel, general",
        "Composition": "0.50 C; 0.06 Si; 0.7 Mn (wt%)",
        "Condition": "Tempered",
        "Condition details": "Austenitized at 96 deg C (176 deg F), quenched in water, tempered at 15 deg C (3 deg F) for 3 min",
        "Description": "Examples of the effectiveness of Vilella reagent in developing contrast between the grains of parent austenite for steels consisting of a mixture of lath and plate martensite are given in images 9 to 14. The technique is reasonably effective, more so after tempering at high temperatures.",
        "Photo method": "Light microscope (Optical)",
        "Original magnification": "250x"
    },
    "cs0823": {
        "Material name": "Carbon steel, 0.5% C",
        "Material type": "Carbon steel, general",
        "Composition": "0.50 C; 0.06 Si; 0.7 Mn (wt%)",
        "Condition": "Tempered",
        "Condition details": "Austenitized at 96 deg C (176 deg F), quenched in water, tempered at 325 deg C (617 deg F) for 3 min",
        "Description": "Examples of the effectiveness of Vilella reagent in developing contrast between the grains of parent austenite for steels consisting of a mixture of lath and plate martensite are given in images 9 to 14. The technique is reasonably effective, more so after tempering at high temperatures.",
        "Photo method": "Light microscope (Optical)",
        "Original magnification": "250x"
    },
    "cs0824": {
        "Material name": "Carbon steel, 0.5% C",
        "Material type": "Carbon steel, general",
        "Composition": "0.50 C; 0.06 Si; 0.7 Mn (wt%)",
        "Condition": "Tempered",
        "Condition details": "Austenitized at 96 deg C (176 deg F), quenched in water, tempered at 55 deg C (12 deg F) for 3 min",
        "Description": "Examples of the effectiveness of Vilella reagent in developing contrast between the grains of parent austenite for steels consisting of a mixture of lath and plate martensite are given in images 9 to 14. The technique is reasonably effective, more so after tempering at high temperatures.",
        "Photo method": "Light microscope (Optical)",
        "Original magnification": "250x"
    },
    "cs0825": {
        "Material name": "Carbon steel, 0.5% C",
        "Material type": "Carbon steel, general",
        "Composition": "0.50 C; 0.06 Si; 0.7 Mn (wt%)",
        "Condition": "Tempered",
        "Condition details": "Austenitized at 96 deg C (176 deg F), quenched in water, tempered at 15 deg C (3 deg F) for 3 min",
        "Description": "Nital and aqueous picral does not delineate the austenitic grain boundaries at all well in 0.2% C steels (lath martensite) and 0.5% C steels (lath and plate martensite) in the as-quenched condition or after tempering at low temperatures (images 2, 4, and 12). The structural features shown in these fields are largely those developed by the nital pre-etch.",
        "Photo method": "Light microscope (Optical)",
        "Original magnification": "250x"
    },
    "cs0826": {
        "Material name": "Carbon steel, 0.5% C",
        "Material type": "Carbon steel, general",
        "Composition": "0.50 C; 0.06 Si; 0.7 Mn (wt%)",
        "Condition": "Tempered",
        "Condition details": "Austenitized at 96 deg C (176 deg F), quenched in water, tempered at 325 deg C (617 deg F) for 3 min",
        "Description": "Nital and aqueous picral delineates the austenitic grain boundaries moderately well in both 0.2% C steels (lath martensite) and 0.5% C steels (lath and plate martensite) after tempering at intermediate temperatures such as 350 deg C (660 deg F) (images 6 and 13). The etchant is effective in developing evidence of general segregation in higher-carbon steels (images 13 and 14).",
        "Photo method": "Light microscope (Optical)",
        "Original magnification": "250x"
    },
    "cs0827": {
        "Material name": "Carbon steel, 0.5% C",
        "Material type": "Carbon steel, general",
        "Composition": "0.50 C; 0.06 Si; 0.7 Mn (wt%)",
        "Condition": "Tempered",
        "Condition details": "Austenitized at 96 deg C (176 deg F), quenched in water, tempered at 55 deg C (12 deg F) for 3 min",
        "Description": "Nital and aqueous picral delineates the austenitic grain boundaries well in both 0.2% C steels (lath martensite) and 0.5% C steels (lath and plate martensite) after tempering at high temperatures such as 550 deg C (1020 deg F) (images 8 and 14). The etchant is effective in developing evidence of general segregation in higher-carbon steels (images 13 and 14).",
        "Photo method": "Light microscope (Optical)",
        "Original magnification": "250x"
    },
    "cs0828": {
        "Material name": "Carbon steel, 0.8% C",
        "Material type": "Carbon steel, general",
        "Composition": "0.79 C; 0.1 Si; 0.3 Mn (wt%)",
        "Condition": "Quenched",
        "Condition details": "Austenitized at 86 deg C (158 deg F), quenched in water, as quenched",
        "Description": "Examples of the effectiveness of Vilella reagent in developing contrast between the grains of parent austenite for steels consisting of plate martensite are given in images 15 to 18. The technique is not very effective irrespective of tempering treatment.",
        "Photo method": "Light microscope (Optical)",
        "Original magnification": "250x"
    },
    "cs0829": {
        "Material name": "Carbon steel, 0.8% C",
        "Material type": "Carbon steel, general",
        "Composition": "0.79 C; 0.1 Si; 0.3 Mn (wt%)",
        "Condition": "Tempered",
        "Condition details": "Austenitized at 86 deg C (158 deg F), quenched in water, tempered at 15 deg C (3 deg F) for 3 min",
        "Description": "Examples of the effectiveness of Vilella reagent in developing contrast between the grains of parent austenite for steels consisting of plate martensite are given in images 15 to 18. The technique is not very effective, irrespective of tempering treatment.",
        "Photo method": "Light microscope (Optical)",
        "Original magnification": "250x"
    },
    "cs0830": {
        "Material name": "Carbon steel, 0.8% C",
        "Material type": "Carbon steel, general",
        "Composition": "0.79 C; 0.1 Si; 0.3 Mn (wt%)",
        "Condition": "Tempered",
        "Condition details": "Austenitized at 86 deg C (158 deg F), quenched in water, tempered at 35 deg C (66 deg F) for 3 min",
        "Description": "Examples of the effectiveness of Vilella reagent in developing contrast between the grains of parent austenite for steels consisting of plate martensite are given in images 15 to 18. The technique is not very effective, irrespective of tempering treatment.",
        "Photo method": "Light microscope (Optical)",
        "Original magnification": "250x"
    },
    "cs0831": {
        "Material name": "Carbon steel, 0.8% C",
        "Material type": "Carbon steel, general",
        "Composition": "0.79 C; 0.1 Si; 0.3 Mn (wt%)",
        "Condition": "Tempered",
        "Condition details": "Austenitized at 86 deg C (158 deg F), quenched in water, tempered at 55 deg C (12 deg F) for 3 min",
        "Description": "Examples of the effectiveness of Vilella reagent in developing contrast between the grains of parent austenite for steels consisting of plate martensite are given in images 15 to 18. The technique is not very effective, irrespective of tempering treatment.",
        "Photo method": "Light microscope (Optical)",
        "Original magnification": "250x"
    },
    "cs0832": {
        "Material name": "Ni-Cr alloy, 0.5% C",
        "Material type": "Nickel-chromium alloy steel",
        "Composition": "0.48 C; 0.19 Si; 0.84 Mn; 1.35 Ni; 0.82 Cr (wt%)",
        "Condition": "Tempered",
        "Condition details": "Austenitized at 86 deg C (158 deg F), quenched in oil, tempered at 625 deg C (165 deg F) for 1 h, cooled slowly",
        "Description": "Certain reagents etch grooves at the austenitic grain boundaries of steels in the temper-brittle condition but not in the same steels in the ductile condition. The severity of the etched grooves corresponds in a general way with the severity of embrittlement. These etchants will do this only when segregation of phosphorus has occurred. An example of the grooves developed by a solution of picric acid in ethyl ether saturated with zephiran chloride in an embrittled steel is given in image 1, which can be compared with the result for the same steel in the ductile condition shown in image 2. Note that the severity of etched grooves in image 1 varies across the field shown; this presumably corresponds with longitudinal bands of general phosphorus segregation.",
        "Photo method": "Light microscope (Optical)",
        "Original magnification": "250x"
    },
    "cs0833": {
        "Material name": "Ni-Cr alloy, 0.5% C",
        "Material type": "Nickel-chromium alloy steel",
        "Composition": "0.48 C; 0.19 Si; 0.84 Mn; 1.35 Ni; 0.82 Cr (wt%)",
        "Condition": "Tempered",
        "Condition details": "Austenitized at 86 deg C (158 deg F), quenched in oil, tempered at 625 deg C (165 deg F) for 1 h, quenched in water",
        "Description": "Certain reagents etch grooves at the austenitic grain boundaries of steels in the temper-brittle condition but not in the same steels in the ductile condition. The severity of the etched grooves corresponds in a general way with the severity of embrittlement. These etchants will do this only when segregation of phosphorus has occurred. An example of the grooves developed by a solution of picric acid in ethyl ether saturated with zephiran chloride in an embrittled steel is given in image 1, which can be compared with the result for the same steel in the ductile condition shown in image 2. Note that the severity of etched grooves in image 1 varies across the field shown; this presumably corresponds with longitudinal bands of general phosphorus segregation.",
        "Photo method": "Light microscope (Optical)",
        "Original magnification": "250x"
    },
    "cs0834": {
        "Material name": "Carbon steel, 0.4% C",
        "Material type": "Carbon steel, general",
        "Composition": "0.43 C; 0.18 Si; 0.75 Mn (wt%)",
        "Condition": "Tempered",
        "Condition details": "Austenitized at 85 deg C (156 deg F), quenched in water, tempered at 5 deg C (93 deg F) for 48 h",
        "Description": "Continuous precipitates of cementite along the austenitic grain boundaries produced by some tempering treatments of a nonembrittling type are attacked strongly by the picric-ether reagent, developing networks at the austenitic grain boundaries (image 3) and are not to be confused with those due to temper brittleness. The effects due to cementite precipitation are removed by comparatively short repolishing, whereas those due to temper brittleness are made more obvious by similar repolishing.",
        "Photo method": "Light microscope (Optical)",
        "Original magnification": "250x"
    },
    "cs0835": {
        "Material name": "Carbon steel, 0.6% C",
        "Material type": "Carbon steel, general",
        "Composition": "0.60 C; 0.18 Si; 0.35 Mn (wt%)",
        "Condition": "Tempered",
        "Condition details": "Austenitized at 12 deg C (219 deg F), quenched in water, tempered at 2 deg C (39 deg F) for 1 h",
        "Properties": "Hardness 710 HV",
        "Description": "Microcracks are visible in as-polished unetched sections (image 7) but appear wider after etching (image 8); the cracks are opened out by etching.",
        "Photo method": "Light microscope (Optical)",
        "Original magnification": "1000x"
    },
    "cs0836": {
        "Material name": "Carbon steel, 0.6% C",
        "Material type": "Carbon steel, general",
        "Composition": "0.60 C; 0.18 Si; 0.35 Mn (wt%)",
        "Condition": "Quenched",
        "Condition details": "Austenitized at 12 deg C (39 deg F), quenched in water, as quenched",
        "Properties": "Hardness 790 HV",
        "Description": "The microcracking shown in image 9 for 0.6 % steel in the as-quenched condition appears to be more severe than that in the image 8 for the same steel after tempering at 200 deg C (390 deg F). However it is dangerous to make comparison of this nature from observations on single fields.",
        "Photo method": "Light microscope (Optical)",
        "Original magnification": "1000x"
    },
    "cs0837": {
        "Material name": "Carbon steel, 0.6% C",
        "Material type": "Carbon steel, general",
        "Composition": "0.60 C; 0.18 Si; 0.35 Mn (wt%)",
        "Condition": "Tempered",
        "Condition details": "Austenitized at 12 deg C (219 deg F), quenched in water, tempered at 5 deg C (93 deg F) for 1 h",
        "Properties": "Hardness 300 HV",
        "Description": "The amount of microcracking decreases with increase in tempering temperature because the cracks heal during tempering. In steels of lower carbon contents, the cracks become less numerous, shorter, wider, and blunter (compare images 10 and 11).",
        "Photo method": "Light microscope (Optical)",
        "Original magnification": "1000x"
    },
    "cs0838": {
        "Material name": "Carbon steel, 1.2% C",
        "Material type": "Carbon steel, general",
        "Composition": "1.20 C; 0.20 Si; 0.50 Mn (wt%)",
        "Condition": "Tempered",
        "Condition details": "Austenitized at 12 deg C (219 deg F), quenched in water, tempered at 5 deg C (93 deg F) for 1 h",
        "Description": "The amount of microcracking decreases with increase in tempering temperature, because the cracks heal during tempering. In steels of lower carbon contents, the cracks become less numerous, shorter, wider, and blunter (compare images 10 and 11). In high-carbon steels they become less numerous and shorter but may also become thinner (compare image 4 with images 11 and 12. The long dark line indicated by the arrow in image 11 can be identified as a microcrack because arrays of cementite do not reach this length.",
        "Photo method": "Light microscope (Optical)",
        "Original magnification": "1000x"
    },
    "cs0839": {
        "Material name": "Carbon steel, 1.2% C",
        "Material type": "Carbon steel, general",
        "Composition": "1.20 C; 0.20 Si; 0.50 Mn (wt%)",
        "Condition": "Tempered",
        "Condition details": "Austenitized at 11 deg C (21 deg F), quenched in water, tempered at 7 deg C (129 deg F) for 6 h",
        "Description": "The line indicated by the arrow in image 12 can be identified as a probable microcrack because it is aligned perpendicular to major arrays of cementite particles.",
        "Photo method": "Light microscope (Optical)",
        "Original magnification": "1000x"
    },
    "cs0840": {
        "Material name": "Carbon steel, 0.4% C",
        "Material type": "Carbon steel, general",
        "Composition": "0.43 C; 0.18 Si; 0.75 Mn (wt%)",
        "Condition": "Tempered",
        "Condition details": "Austenitized at 85 deg C (156 deg F), quenched in water, tempered at 2 deg C (39 deg F) for 3 min",
        "Properties": "Hardness 630 HV; as-quenched hardness 750 HV",
        "Description": "Formation of cementite at low temperatures can be detected only indirectly, by the progressively increasing reactivity of the martensite to etchants (images 9 to 24) and often by the development of a mottled appearance after tempering at higher temperatures in the range concerned (image 12).",
        "Photo method": "Light microscope (Optical)",
        "Original magnification": "1000x"
    },
    "cs0841": {
        "Material name": "Carbon steel, 0.4% C",
        "Material type": "Carbon steel, general",
        "Composition": "0.43 C; 0.18 Si; 0.75 Mn (wt%)",
        "Condition": "Tempered",
        "Condition details": "Austenitized at 85 deg C (156 deg F), quenched in water, tempered at 3 deg C (57 deg F) for 3 min",
        "Properties": "Hardness 540 HV; as-quenched hardness 750 HV",
        "Description": "Formation of cementite at low temperatures can be detected only indirectly by the progressively increasing reactivity of the martensite to etchants (images 9 to 24) and often by the development of a mottled appearance after tempering at higher temperatures in the range concerned (image 12). Discrete particles of cementite cannot be detected by light microscopy until tempering temperatures approaching 600 deg C (1110 deg F) are reached (images 17 and 18).",
        "Photo method": "Light microscope (Optical)",
        "Original magnification": "1000x"
    },
    "cs0842": {
        "Material name": "Carbon steel, 0.4% C",
        "Material type": "Carbon steel, general",
        "Composition": "0.43 C; 0.18 Si; 0.75 Mn (wt%)",
        "Condition": "Tempered",
        "Condition details": "Austenitized at 85 deg C (156 deg F), quenched in water, tempered at 4 deg C (75 deg F) for 3 min",
        "Properties": "Hardness 470 HV; as-quenched hardness 750 HV",
        "Description": "Formation of cementite at low temperatures can be detected only indirectly by the progressively increasing reactivity of the martensite to etchants (images 9 to 24) and often by the development of a mottled appearance after tempering at higher temperatures in the range concerned (image 12).",
        "Photo method": "Light microscope (Optical)",
        "Original magnification": "1000x"
    },
    "cs0843": {
        "Material name": "Carbon steel, 0.4% C",
        "Material type": "Carbon steel, general",
        "Composition": "0.43 C; 0.18 Si; 0.75 Mn (wt%)",
        "Condition": "Tempered",
        "Condition details": "Austenitized at 85 deg C (156 deg F), quenched in water, tempered at 5 deg C (93 deg F) for 3 min",
        "Properties": "Hardness 360 HV; as-quenched hardness 750 HV",
        "Description": "Formation of cementite at low temperatures can be detected only indirectly by the progressively increasing reactivity of the martensite to etchants (images 9 to 24) and often by the development of a mottled appearance after tempering at higher temperatures in the range concerned (image 12).",
        "Photo method": "Light microscope (Optical)",
        "Original magnification": "1000x"
    },
    "cs0844": {
        "Material name": "Carbon steel, 0.4% C",
        "Material type": "Carbon steel, general",
        "Composition": "0.43 C; 0.18 Si; 0.75 Mn (wt%)",
        "Condition": "Tempered",
        "Condition details": "Austenitized at 85 deg C (156 deg F), quenched in water, tempered at 6 deg C (111 deg F) for 3 min",
        "Properties": "Hardness 305 HV; as-quenched hardness 750 HV",
        "Description": "Formation of cementite at low temperatures can be detected only indirectly by the progressively increasing reactivity of the martensite to etchants (images 9 to 24) and often by the development of a mottled appearance after tempering at higher temperatures in the range concerned (image 12). Discrete particles of cementite cannot be detected by light microscopy until tempering temperatures approaching 600 deg C (1110 deg F) are reached (images 17 and 18).",
        "Photo method": "Light microscope (Optical)",
        "Original magnification": "1000x"
    },
    "cs0845": {
        "Material name": "Carbon steel, 0.4% C",
        "Material type": "Carbon steel, general",
        "Composition": "0.43 C; 0.18 Si; 0.75 Mn (wt%)",
        "Condition": "Tempered",
        "Condition details": "Austenitized at 85 deg C (156 deg F), quenched in water, tempered at 7 deg C (129 deg F) for 3 min",
        "Properties": "Hardness 235 HV; as-quenched hardness 750 HV",
        "Description": "Formation of cementite at low temperatures can be detected only indirectly by the progressively increasing reactivity of the martensite to etchants (images 9 to 24) and often by the development of a mottled appearance after tempering at higher temperatures in the range concerned (image 12).",
        "Photo method": "Light microscope (Optical)",
        "Original magnification": "1000x"
    },
    "cs0846": {
        "Material name": "Carbon steel, 0.4% C",
        "Material type": "Carbon steel, general",
        "Composition": "0.43 C; 0.18 Si; 0.75 Mn (wt%)",
        "Condition": "Tempered",
        "Condition details": "Austenitized at 85 deg C (156 deg F), quenched in water, tempered at 6 deg C (111 deg F) for 5 min",
        "Properties": "Hardness 310 HV",
        "Description": "The growth of cementite particles with time at a constant high temperature is illustrated in images 21 to 24, and an indication of the effects of time at a range of high temperatures is given in images 25 to 32. See also images 7 and 8. The strong time dependence of the phenomena is apparent as well as the interchangeability of temperature and time in producing a given final microstructure.",
        "Photo method": "Light microscope (Optical)",
        "Original magnification": "1000x"
    },
    "cs0847": {
        "Material name": "Carbon steel, 0.4% C",
        "Material type": "Carbon steel, general",
        "Composition": "0.43 C; 0.18 Si; 0.75 Mn (wt%)",
        "Condition": "Tempered",
        "Condition details": "Austenitized at 85 deg C (156 deg F), quenched in water, tempered at 6 deg C (111 deg F) for 1 h",
        "Properties": "Hardness 270 HV",
        "Description": "The growth of cementite particles with time at a constant high temperature is illustrated in images 21 to 24, and an indication of the effects of time at a range of high temperatures is given in images 25 to 32. The distribution of the cementite particles changes from somewhat linear arrays to random arrays as tempering progresses in its advanced stages (images 22 to 24).",
        "Photo method": "Light microscope (Optical)",
        "Original magnification": "1000x"
    },
    "cs0848": {
        "Material name": "Carbon steel, 0.4% C",
        "Material type": "Carbon steel, general",
        "Composition": "0.43 C; 0.18 Si; 0.75 Mn (wt%)",
        "Condition": "Tempered",
        "Condition details": "Austenitized at 85 deg C (156 deg F), quenched in water, tempered at 5 deg C (93 deg F) for 1 h",
        "Properties": "Hardness 280 HV",
        "Description": "The growth of cementite particles with time at a constant high temperature is illustrated in images 21 to 24, and an indication of the effects of time at a range of high temperatures is given in images 25 to 32.",
        "Photo method": "Light microscope (Optical)",
        "Original magnification": "1000x"
    },
    "cs0849": {
        "Material name": "Carbon steel, 0.4% C",
        "Material type": "Carbon steel, general",
        "Composition": "0.43 C; 0.18 Si; 0.75 Mn (wt%)",
        "Condition": "Tempered",
        "Condition details": "Austenitized at 85 deg C (156 deg F), quenched in water, tempered at 5 deg C (93 deg F) for 48 h",
        "Properties": "Hardness 270 HV",
        "Description": "The growth of cementite particles with time at a constant high temperature is illustrated in images 21 to 24, and an indication of the effects of time at a range of high temperatures is given in images 25 to 32.",
        "Photo method": "Light microscope (Optical)",
        "Original magnification": "1000x"
    },
    "cs0850": {
        "Material name": "Carbon steel, 0.4% C",
        "Material type": "Carbon steel, general",
        "Composition": "0.43 C; 0.18 Si; 0.75 Mn (wt%)",
        "Condition": "Tempered",
        "Condition details": "Austenitized at 85 deg C (156 deg F), quenched in water, tempered at 6 deg C (111 deg F) for 4 h",
        "Properties": "Hardness 260 HV",
        "Description": "The growth of cementite particles with time at a constant high temperature is illustrated in images 21 to 24, and an indication of the effects of time at a range of high temperatures is given in images 25 to 32. The distribution of the cementite particles changes from somewhat linear arrays to random arrays as tempering progresses in its advanced stages (images 22 to 24).",
        "Photo method": "Light microscope (Optical)",
        "Original magnification": "1000x"
    },
    "cs0851": {
        "Material name": "Carbon steel, 0.4% C",
        "Material type": "Carbon steel, general",
        "Composition": "0.43 C; 0.18 Si; 0.75 Mn (wt%)",
        "Condition": "Tempered",
        "Condition details": "Austenitized at 85 deg C (156 deg F), quenched in water, tempered at 6 deg C (111 deg F) for 32 h",
        "Properties": "Hardness 210 HV",
        "Description": "The growth of cementite particles with time at a constant high temperature is illustrated in images 21 to 24, and an indication of the effects of time at a range of high temperatures is given in images 25 to 32. The distribution of the cementite particles changes from somewhat linear arrays to random arrays as tempering progresses in its advanced stages (images 22 to 24).",
        "Photo method": "Light microscope (Optical)",
        "Original magnification": "1000x"
    },
    "cs0852": {
        "Material name": "Carbon steel, 0.4% C",
        "Material type": "Carbon steel, general",
        "Composition": "0.43 C; 0.18 Si; 0.75 Mn (wt%)",
        "Condition": "Tempered",
        "Condition details": "Austenitized at 85 deg C (156 deg F), quenched in water, tempered at 6 deg C (111 deg F) for 1 h",
        "Properties": "Hardness 240 HV",
        "Description": "The growth of cementite particles with time at a constant high temperature is illustrated in images 21 to 24, and an indication of the effects of time at a range of high temperatures is given in images 25 to 32.",
        "Photo method": "Light microscope (Optical)",
        "Original magnification": "1000x"
    },
    "cs0853": {
        "Material name": "Carbon steel, 0.4% C",
        "Material type": "Carbon steel, general",
        "Composition": "0.43 C; 0.18 Si; 0.75 Mn (wt%)",
        "Condition": "Tempered",
        "Condition details": "Austenitized at 85 deg C (156 deg F), quenched in water, tempered at 6 deg C (111 deg F) for 16 h",
        "Properties": "Hardness 190 HV",
        "Description": "The growth of cementite particles with time at a constant high temperature is illustrated in images 21 to 24, and an indication of the effects of time at a range of high temperatures is given in images 25 to 32. Comparison of images 28, 30, and 32 gives an indication of the variation with temperature of the time required to produce approximately the same degree of cementite particle growth and spheroidization.",
        "Photo method": "Light microscope (Optical)",
        "Original magnification": "1000x"
    },
    "cs0854": {
        "Material name": "Carbon steel, 0.4% C",
        "Material type": "Carbon steel, general",
        "Composition": "0.43 C; 0.18 Si; 0.75 Mn (wt%)",
        "Condition": "Tempered",
        "Condition details": "Austenitized at 85 deg C (156 deg F), quenched in water, tempered at 65 deg C (12 deg F) for 1 h",
        "Properties": "Hardness 215 HV",
        "Description": "The growth of cementite particles with time at a constant high temperature is illustrated in images 21 to 24, and an indication of the effects of time at a range of high temperatures is given in images 25 to 32.",
        "Photo method": "Light microscope (Optical)",
        "Original magnification": "1000x"
    },
    "cs0855": {
        "Material name": "Carbon steel, 0.4% C",
        "Material type": "Carbon steel, general",
        "Composition": "0.43 C; 0.18 Si; 0.75 Mn (wt%)",
        "Condition": "Tempered",
        "Condition details": "Austenitized at 85 deg C (156 deg F), quenched in water, tempered at 65 deg C (12 deg F) for 4 h",
        "Properties": "Hardness 170 HV",
        "Description": "The growth of cementite particles with time at a constant high temperature is illustrated in images 21 to 24, and an indication of the effects of time at a range of high temperatures is given in images 25 to 32. Comparison of images 28, 30, and 32 gives an indication of the variation with temperature of the time required to produce approximately the same degree of cementite particle growth and spheroidization.",
        "Photo method": "Light microscope (Optical)",
        "Original magnification": "1000x"
    },
    "cs0856": {
        "Material name": "Carbon steel, 0.4% C",
        "Material type": "Carbon steel, general",
        "Composition": "0.43 C; 0.18 Si; 0.75 Mn (wt%)",
        "Condition": "Tempered",
        "Condition details": "Austenitized at 85 deg C (156 deg F), quenched in water, tempered at 7 deg C (129 deg F) for 1 h",
        "Properties": "Hardness 195 HV",
        "Description": "The growth of cementite particles with time at a constant high temperature is illustrated in images 21 to 24, and an indication of the effects of time at a range of high temperatures is given in images 25 to 32.",
        "Photo method": "Light microscope (Optical)",
        "Original magnification": "1000x"
    },
    "cs0857": {
        "Material name": "Carbon steel, 0.4% C",
        "Material type": "Carbon steel, general",
        "Composition": "0.43 C; 0.18 Si; 0.75 Mn (wt%)",
        "Condition": "Tempered",
        "Condition details": "Austenitized at 85 deg C (156 deg F), quenched in water, tempered at 7 deg C (129 deg F) for 2 h",
        "Properties": "Hardness 190 HV",
        "Description": "The growth of cementite particles with time at a constant high temperature is illustrated in images 21 to 24, and an indication of the effects of time at a range of high temperatures is given in images 25 to 32. Comparison of images 28, 30, and 32 gives an indication of the variation with temperature of the time required to produce approximately the same degree of cementite particle growth and spheroidization.",
        "Photo method": "Light microscope (Optical)",
        "Original magnification": "1000x"
    },
    "cs0858": {
        "Material name": "Carbon steel, 0.4% C",
        "Material type": "Carbon steel, general",
        "Composition": "0.43 C; 0.18 Si; 0.75 Mn (wt%)",
        "Condition": "Tempered",
        "Condition details": "Austenitized at 85 deg C (156 deg F), quenched in water, tempered at 2 deg C (39 deg F) for 3 min",
        "Properties": "Hardness 630 HV",
        "Description": "The morphology of the newly formed grains of ferrite is more apparent after etching with nital and bisulfite reagent than after etching with picral, particularly so with bisulfite reagent. Note, however, that the cementite particles are not as clearly revealed.",
        "Photo method": "Light microscope (Optical)",
        "Original magnification": "1000x"
    },
    "cs0859": {
        "Material name": "Carbon steel, 0.4% C",
        "Material type": "Carbon steel, general",
        "Composition": "0.43 C; 0.18 Si; 0.75 Mn (wt%)",
        "Condition": "Tempered",
        "Condition details": "Austenitized at 85 deg C (156 deg F), quenched in water, tempered at 2 deg C (39 deg F) for 3 min",
        "Properties": "Hardness 630 HV",
        "Description": "The morphology of the newly formed grains of ferrite is more apparent after etching with nital and bisulfite reagent than after etching with picral, particularly so with bisulfite reagent. Note, however, that the cementite particles are not as clearly revealed.",
        "Photo method": "Light microscope (Optical)",
        "Original magnification": "1000x"
    },
    "cs0860": {
        "Material name": "Carbon steel, 0.4% C",
        "Material type": "Carbon steel, general",
        "Composition": "0.43 C; 0.18 Si; 0.75 Mn (wt%)",
        "Condition": "Tempered",
        "Condition details": "Austenitized at 85 deg C (156 deg F), quenched in water, tempered at 4 deg C (75 deg F) for 3 min",
        "Properties": "Hardness 470 HV",
        "Description": "The morphology of the newly formed grains of ferrite is more apparent after etching with nital and bisulfite reagent than after etching with picral, particularly so with bisulfite reagent. Note, however, that the cementite particles are not as clearly revealed.",
        "Photo method": "Light microscope (Optical)",
        "Original magnification": "1000x"
    },
    "cs0861": {
        "Material name": "Carbon steel, 0.4% C",
        "Material type": "Carbon steel, general",
        "Composition": "0.43 C; 0.18 Si; 0.75 Mn (wt%)",
        "Condition": "Tempered",
        "Condition details": "Austenitized at 85 deg C (156 deg F), quenched in water, tempered at 4 deg C (75 deg F) for 3 min",
        "Properties": "Hardness 470 HV",
        "Description": "The morphology of the newly formed grains of ferrite is more apparent after etching with nital and bisulfite reagent than after etching with picral, particularly so with bisulfite reagent. Note, however, that the cementite particles are not as clearly revealed.",
        "Photo method": "Light microscope (Optical)",
        "Original magnification": "1000x"
    },
    "cs0862": {
        "Material name": "Carbon steel, 0.4% C",
        "Material type": "Carbon steel, general",
        "Composition": "0.43 C; 0.18 Si; 0.75 Mn (wt%)",
        "Condition": "Tempered",
        "Condition details": "Austenitized at 85 deg C (156 deg F), quenched in water, tempered at 5 deg C (93 deg F) for 3 min",
        "Properties": "Hardness 360 HV",
        "Description": "Discrete grains of ferrite can be recognized during the later stages of the sequence after etching by appropriate techniques (images 37 to 40). The sodium bisulfite reagent is most effective in this respect (image 40). The morphology of the newly formed grains of ferrite is more apparent after etching with nital and bisulfite reagent than after etching with picral, particularly so with bisulfite reagent. Note, however, that the cementite particles are not as clearly revealed.",
        "Photo method": "Light microscope (Optical)",
        "Original magnification": "1000x"
    },
    "cs0863": {
        "Material name": "Carbon steel, 0.4% C",
        "Material type": "Carbon steel, general",
        "Composition": "0.43 C; 0.18 Si; 0.75 Mn (wt%)",
        "Condition": "Tempered",
        "Condition details": "Austenitized at 85 deg C (156 deg F), quenched in water, tempered at 5 deg C (93 deg F) for 3 min",
        "Properties": "Hardness 360 HV",
        "Description": "Discrete grains of ferrite can be recognized during the later stages of the sequence after etching by appropriate techniques (images 37 to 40). The sodium bisulfite reagent is most effective in this respect (image 40). The morphology of the newly formed grains of ferrite is more apparent after etching with nital and bisulfite reagent than after etching with picral, particularly so with bisulfite reagent. Note, however, that the cementite particles are not as clearly revealed.",
        "Photo method": "Light microscope (Optical)",
        "Original magnification": "1000x"
    },
    "cs0864": {
        "Material name": "Carbon steel, 0.25% C",
        "Material type": "Carbon steel, general",
        "Composition": "0.23 C; 0.06 Si; 0.52 Mn (wt%)",
        "Condition": "Tempered",
        "Condition details": "Austenitized at 925 deg C (1697 deg F), quenched in water, tempered at 3 deg C (57 deg F) for 3 min",
        "Properties": "Hardness 430 HV",
        "Description": "A selection of hypoeutectoid steels tempered at an early stage of carbide precipitation is shown in images 1 to 16. These micrographs should be compared with micrographs for the same steels in the as-quenched condition. Darkening during etching under comparable conditions is in all cases greater than that for as-quenched material, but the variation in carbon content is still small. The basic morphology (that is, lath or plate) of the parent martensite can still be discerned, particularly after etching in nital.",
        "Photo method": "Light microscope (Optical)",
        "Original magnification": "1000x"
    },
    "cs0865": {
        "Material name": "Carbon steel, 0.4% C",
        "Material type": "Carbon steel, general",
        "Composition": "0.43 C; 0.18 Si; 0.75 Mn (wt%)",
        "Condition": "Tempered",
        "Condition details": "Austenitized at 85 deg C (156 deg F), quenched in water, tempered at 7 deg C (129 deg F) for 3 min",
        "Properties": "Hardness 235 HV",
