Repository: CamiloMartinezM/supervised-micrograph-segmentation

# Supervised Superpixel-Texton Approach for Micrograph Segmentation
**Method overview.** (1) 51 optical micrographs of hypoeutectoid steels are preprocessed and annotated with windows of pearlite and proeutectoid ferrite (PF). (2) The MR8 filter responses of the annotated pixels are clustered per class into K textons. (3) A new micrograph is cut into superpixels: every pixel votes for the class of its nearest texton, each superpixel takes the majority class, and pearlite is then split into ferrite and cementite. (4) The segmentation gives phase fractions, the pearlite interlamellar spacing from the 2-D DFT spectrum, and yield and tensile strength from structure–property relations.

File: data.json (part 23 of 35)
{
        "Description": "Discrete grains of ferrite can be recognized during the later stages of the sequence after etching by appropriate techniques (images 37 to 40). The sodium bisulfite reagent is most effective in this respect (image 40). The morphology of the newly formed grains of ferrite is more apparent after etching with nital and bisulfite reagent than after etching with picral, particularly so with bisulfite reagent. Note, however, that the cementite particles are not as clearly revealed.",
        "Photo method": "Light microscope (Optical)",
        "Original magnification": "1000x"
    },
    "cs0866": {
        "Material name": "Carbon steel, 0.4% C",
        "Material type": "Carbon steel, general",
        "Composition": "0.43 C; 0.18 Si; 0.75 Mn (wt%)",
        "Condition": "Tempered",
        "Condition details": "Austenitized at 85 deg C (156 deg F), quenched in water, tempered at 7 deg C (129 deg F) for 3 min",
        "Properties": "Hardness 235 HV",
        "Description": "Discrete grains of ferrite can be recognized during the later stages of the sequence after etching by appropriate techniques (images 37 to 40). The sodium bisulfite reagent is most effective in this respect (image 40). The morphology of the newly formed grains of ferrite is more apparent after etching with nital and bisulfite reagent than after etching with picral, particularly so with bisulfite reagent. Note, however, that the cementite particles are not as clearly revealed.",
        "Photo method": "Light microscope (Optical)",
        "Original magnification": "1000x"
    },
    "cs0867": {
        "Material name": "Carbon steel, 0.4% C",
        "Material type": "Carbon steel, general",
        "Composition": "0.39 C; 0.22 Si; 0.75 Mn (wt%)",
        "Condition": "Tempered",
        "Condition details": "Austenitized at 875 deg C (167 deg F), quenched in water, tempered at 3 deg C (57 deg F) for 3 min",
        "Properties": "Hardness 515 HV",
        "Description": "A selection of hypoeutectoid steels tempered at an early stage of carbide precipitation is shown in images 1 to 16. These micrographs should be compared with micrographs for the same steels in the as-quenched condition. Darkening during etching under comparable conditions is in all cases greater than that for as-quenched material, but the variation in carbon content is still small. The basic morphology (that is, lath or plate) of the parent martensite can still be discerned, particularly after etching in nital.",
        "Photo method": "Light microscope (Optical)",
        "Original magnification": "1000x"
    },
    "cs0868": {
        "Material name": "Carbon steel, 0.6% C",
        "Material type": "Carbon steel, general",
        "Composition": "0.61 C; 0.08 Si; 0.60 Mn (wt%)",
        "Condition": "Tempered",
        "Condition details": "Austenitized at 86 deg C (158 deg F), quenched in water, tempered at 3 deg C (57 deg F) for 3 min",
        "Properties": "Hardness 580 HV",
        "Description": "A selection of hypoeutectoid steels tempered at an early stage of carbide precipitation is shown in images 1 to 16. These micrographs should be compared with micrographs for the same steels in the as-quenched condition. Darkening during etching under comparable conditions is in all cases greater than that for as-quenched material, but the variation in carbon content is still small. The basic morphology (that is, lath or plate) of the parent martensite can still be discerned, particularly after etching in nital.",
        "Photo method": "Light microscope (Optical)",
        "Original magnification": "1000x"
    },
    "cs0869": {
        "Material name": "Carbon steel, 0.8% C",
        "Material type": "Carbon steel, general",
        "Composition": "0.78 C; 0.1 Si; 0.6 Mn (wt%)",
        "Condition": "Tempered",
        "Condition details": "Austenitized at 86 deg C (158 deg F), quenched in water, tempered at 3 deg C (57 deg F) for 3 min",
        "Properties": "Hardness 655 HV",
        "Description": "A selection of hypoeutectoid steels tempered at an early stage of carbide precipitation is shown in images 1 to 16. These micrographs should be compared with micrographs for the same steels in the as-quenched condition. Darkening during etching under comparable conditions is in all cases greater than that for as-quenched material, but the variation in carbon content is still small. The basic morphology (that is, lath or plate) of the parent martensite can still be discerned, particularly after etching in nital.",
        "Photo method": "Light microscope (Optical)",
        "Original magnification": "1000x"
    },
    "cs0870": {
        "Material name": "Carbon steel, 0.25% C",
        "Material type": "Carbon steel, general",
        "Composition": "0.23 C; 0.06 Si; 0.52 Mn (wt%)",
        "Condition": "Tempered",
        "Condition details": "Austenitized at 925 deg C (1697 deg F), quenched in water, tempered at 3 deg C (57 deg F) for 3 min",
        "Properties": "Hardness 430 HV",
        "Description": "A selection of hypoeutectoid steels tempered at an early stage of carbide precipitation is shown in images 1 to 16. These micrographs should be compared with micrographs for the same steels in the as-quenched condition. Darkening during etching under comparable conditions is in all cases greater than that for as-quenched material, but the variation in carbon content is still small. The basic morphology (that is, lath or plate) of the parent martensite can still be discerned, particularly after etching in nital.",
        "Photo method": "Light microscope (Optical)",
        "Original magnification": "1000x"
    },
    "cs0871": {
        "Material name": "Carbon steel, 0.4% C",
        "Material type": "Carbon steel, general",
        "Composition": "0.39 C; 0.22 Si; 0.75 Mn (wt%)",
        "Condition": "Tempered",
        "Condition details": "Austenitized at 875 deg C (167 deg F), quenched in water, tempered at 3 deg C (57 deg F) for 3 min",
        "Properties": "Hardness 515 HV",
        "Description": "A selection of hypoeutectoid steels tempered at an early stage of carbide precipitation is shown in images 1 to 16. These micrographs should be compared with micrographs for the same steels in the as-quenched condition. Darkening during etching under comparable conditions is in all cases greater than that for as-quenched material, but the variation in carbon content is still small. The basic morphology (that is, lath or plate) of the parent martensite can still be discerned, particularly after etching in nital.",
        "Photo method": "Light microscope (Optical)",
        "Original magnification": "1000x"
    },
    "cs0872": {
        "Material name": "Carbon steel, 0.6% C",
        "Material type": "Carbon steel, general",
        "Composition": "0.61 C; 0.08 Si; 0.60 Mn (wt%)",
        "Condition": "Tempered",
        "Condition details": "Austenitized at 86 deg C (158 deg F), quenched in water, tempered at 3 deg C (57 deg F) for 3 min",
        "Properties": "Hardness 580 HV",
        "Description": "A selection of hypoeutectoid steels tempered at an early stage of carbide precipitation is shown in images 1 to 16. These micrographs should be compared with micrographs for the same steels in the as-quenched condition. Darkening during etching under comparable conditions is in all cases greater than that for as-quenched material, but the variation in carbon content is still small. The basic morphology (that is, lath or plate) of the parent martensite can still be discerned, particularly after etching in nital.",
        "Photo method": "Light microscope (Optical)",
        "Original magnification": "1000x"
    },
    "cs0873": {
        "Material name": "Carbon steel, 0.8% C",
        "Material type": "Carbon steel, general",
        "Composition": "0.78 C; 0.1 Si; 0.6 Mn (wt%)",
        "Condition": "Tempered",
        "Condition details": "Austenitized at 86 deg C (158 deg F), quenched in water, tempered at 3 deg C (57 deg F) for 3 min",
        "Properties": "Hardness 655 HV",
        "Description": "A selection of hypoeutectoid steels tempered at an early stage of carbide precipitation is shown in images 1 to 16. These micrographs should be compared with micrographs for the same steels in the as-quenched condition. Darkening during etching under comparable conditions is in all cases greater than that for as-quenched material, but the variation in carbon content is still small. The basic morphology (that is, lath or plate) of the parent martensite can still be discerned, particularly after etching in nital.",
        "Photo method": "Light microscope (Optical)",
        "Original magnification": "1000x"
    },
    "cs0874": {
        "Material name": "Carbon steel, 0.8% C",
        "Material type": "Carbon steel, general",
        "Composition": "0.81 C; 0.22 Si; 0.32 Mn (wt%)",
        "Condition": "Tempered",
        "Condition details": "Austenitized at 85 deg C (156 deg F), quenched in water, tempered at 5 deg C (93 deg F) for 1 h",
        "Properties": "Hardness 370 HV",
        "Description": "The kinetics of cementite growth and spheroidization in a eutectoid steel are illustrated in images 1 to 8. The volume fraction of cementite particles is noticeably larger in a eutectoid than in a medium-carbon steel. The volume fraction of cementite could be related with the carbon content, however, only by making laborious quantitative estimates.",
        "Photo method": "Light microscope (Optical)",
        "Original magnification": "1000x"
    },
    "cs0875": {
        "Material name": "Carbon steel, 0.8% C",
        "Material type": "Carbon steel, general",
        "Composition": "0.81 C; 0.22 Si; 0.32 Mn (wt%)",
        "Condition": "Tempered",
        "Condition details": "Austenitized at 85 deg C (156 deg F), quenched in water, tempered at 5 deg C (93 deg F) for 48 h",
        "Properties": "Hardness 305 HV",
        "Description": "The kinetics of cementite growth and spheroidization in a eutectoid steel is illustrated in images 1 to 8. The volume fraction of cementite particles is noticeably larger in a eutectoid than in a medium-carbon steel. The volume fraction of cementite could be related with the carbon content, however, only by making laborious quantitative estimates.",
        "Photo method": "Light microscope (Optical)",
        "Original magnification": "1000x"
    },
    "cs0876": {
        "Material name": "Carbon steel, 0.8% C",
        "Material type": "Carbon steel, general",
        "Composition": "0.81 C; 0.22 Si; 0.32 Mn (wt%)",
        "Condition": "Tempered",
        "Condition details": "Austenitized at 85 deg C (156 deg F), quenched in water, tempered at 6 deg C (111 deg F) for 1 h",
        "Properties": "Hardness 270 HV",
        "Description": "The kinetics of cementite growth and spheroidization in a eutectoid steel is illustrated in images 1 to 8. The volume fraction of cementite particles is noticeably larger in a eutectoid than in a medium-carbon steel. The volume fraction of cementite could be related with the carbon content, however, only by making laborious quantitative estimates.",
        "Photo method": "Light microscope (Optical)",
        "Original magnification": "1000x"
    },
    "cs0877": {
        "Material name": "Carbon steel, 0.8% C",
        "Material type": "Carbon steel, general",
        "Composition": "0.81 C; 0.22 Si; 0.32 Mn (wt%)",
        "Condition": "Tempered",
        "Condition details": "Austenitized at 85 deg C (156 deg F), quenched in water, tempered at 6 deg C (111 deg F) for 16 h",
        "Properties": "Hardness 210 HV",
        "Description": "The kinetics of cementite growth and spheroidization in a eutectoid steel is illustrated in images 1 to 8. The volume fraction of cementite particles is noticeably larger in a eutectoid than in a medium-carbon steel. The volume fraction of cementite could be related with the carbon content, however, only by making laborious quantitative estimates.",
        "Photo method": "Light microscope (Optical)",
        "Original magnification": "1000x"
    },
    "cs0878": {
        "Material name": "Carbon steel, 0.8% C",
        "Material type": "Carbon steel, general",
        "Composition": "0.81 C; 0.22 Si; 0.32 Mn (wt%)",
        "Condition": "Tempered",
        "Condition details": "Austenitized at 85 deg C (156 deg F), quenched in water, tempered at 65 deg C (12 deg F) for 1 h",
        "Properties": "Hardness 250 HV",
        "Description": "The kinetics of cementite growth and spheroidization in a eutectoid steel are illustrated in images 1 to 8. The volume fraction of cementite particles is noticeably larger in a eutectoid than in a medium-carbon steel. The volume fraction of cementite could be related with the carbon content, however, only by making laborious quantitative estimates.",
        "Photo method": "Light microscope (Optical)",
        "Original magnification": "1000x"
    },
    "cs0879": {
        "Material name": "Carbon steel, 0.8% C",
        "Material type": "Carbon steel, general",
        "Composition": "0.81 C; 0.22 Si; 0.32 Mn (wt%)",
        "Condition": "Tempered",
        "Condition details": "Austenitized at 85 deg C (156 deg F), quenched in water, tempered at 65 deg C (12 deg F) for 4 h",
        "Properties": "Hardness 215 HV",
        "Description": "The kinetics of cementite growth and spheroidization in a eutectoid steel are illustrated in images 1 to 8. The volume fraction of cementite particles is noticeably larger in a eutectoid than in a medium-carbon steel. The volume fraction of cementite could be related with the carbon content, however, only by making laborious quantitative estimates.",
        "Photo method": "Light microscope (Optical)",
        "Original magnification": "1000x"
    },
    "cs0880": {
        "Material name": "Carbon steel, 0.8% C",
        "Material type": "Carbon steel, general",
        "Composition": "0.81 C; 0.22 Si; 0.32 Mn (wt%)",
        "Condition": "Tempered",
        "Condition details": "Austenitized at 85 deg C (156 deg F), quenched in water, tempered at 7 deg C (129 deg F) for 1 h",
        "Properties": "Hardness 230 HV",
        "Description": "The kinetics of cementite growth and spheroidization in a eutectoid steel are illustrated in images 1 to 8. The volume fraction of cementite particles is noticeably larger in a eutectoid than in a medium-carbon steel. The volume fraction of cementite could be related with the carbon content, however, only by making laborious quantitative estimates.",
        "Photo method": "Light microscope (Optical)",
        "Original magnification": "1000x"
    },
    "cs0881": {
        "Material name": "Carbon steel, 0.8% C",
        "Material type": "Carbon steel, general",
        "Composition": "0.81 C; 0.22 Si; 0.32 Mn (wt%)",
        "Condition": "Tempered",
        "Condition details": "Austenitized at 85 deg C (156 deg F), quenched in water, tempered at 7 deg C (129 deg F) for 2 h",
        "Properties": "Hardness 225 HV",
        "Description": "The kinetics of cementite growth and spheroidization in a eutectoid steel are illustrated in images 1 to 8. The volume fraction of cementite particles is noticeably larger in a eutectoid than in a medium-carbon steel. The volume fraction of cementite could be related with the carbon content, however, only by making laborious quantitative estimates.",
        "Photo method": "Light microscope (Optical)",
        "Original magnification": "1000x"
    },
    "cs0882": {
        "Material name": "1% C-1% Cr steel",
        "Material type": "Chromium alloy steel",
        "Composition": "1.10 C; 0.25 Si; 0.30 Mn; 1.0 Cr (wt%)",
        "Condition": "Quenched",
        "Condition details": "Austenitized at 1 deg C (183 deg F), quenched in water",
        "Properties": "Hardness 760 HV; austenite 40 vol%",
        "Description": "Precipitation of epsilon carbides (or eta carbides) can be detected only indirectly. Martensite in which the precipitation has occurred etches more darkly than untempered martensite (compare images 1 and 2).",
        "Photo method": "Light microscope (Optical)",
        "Original magnification": "2000x"
    },
    "cs0883": {
        "Material name": "1% C-1% Cr steel",
        "Material type": "Chromium alloy steel",
        "Composition": "1.10 C; 0.25 Si; 0.30 Mn; 1.0 Cr (wt%)",
        "Condition": "Tempered",
        "Condition details": "Austenitized at 1 deg C (183 deg F), quenched in water, tempered 3 min at 25 deg C (48 deg F)",
        "Properties": "Hardness 670 HV; austenite 40 vol%",
        "Description": "When steels containing a significant volume fraction of retained austenite are tempered at around 350 deg C (660 deg F), the volume fraction of austenite can be seen by light microscopy to decrease. Eventually, austenite can no longer be detected (images 2 to 4).",
        "Photo method": "Light microscope (Optical)",
        "Original magnification": "2000x"
    },
    "cs0884": {
        "Material name": "1% C-1% Cr steel",
        "Material type": "Chromium alloy steel",
        "Composition": "1.10 C; 0.25 Si; 0.30 Mn; 1.0 Cr (wt%)",
        "Condition": "Tempered",
        "Condition details": "Austenitized at 1 deg C (183 deg F), quenched in water, tempered 3 min at 35 deg C (66 deg F)",
        "Properties": "Hardness 580 HV; austenite 20 vol%",
        "Description": "When steels containing a significant volume fraction of retained austenite are tempered at around 350 deg C (660 deg F), the volume fraction of austenite can be seen by light microscopy to decrease; eventually, austenite can no longer be detected (images 2 to 4).",
        "Photo method": "Light microscope (Optical)",
        "Original magnification": "2000x"
    },
    "cs0885": {
        "Material name": "1% C-1% Cr steel",
        "Material type": "Chromium alloy steel",
        "Composition": "1.10 C; 0.25 Si; 0.30 Mn; 1.0 Cr (wt%)",
        "Condition": "Tempered",
        "Condition details": "Austenitized at 1 deg C (183 deg F), quenched in water, tempered 3 min at 4 deg C (75 deg F)",
        "Properties": "Hardness 500 HV; austenite 0 vol%",
        "Description": "When steels containing a significant volume fraction of retained austenite are tempered at around 350 deg C (660 deg F), the volume fraction of austenite can be seen by light microscopy to decrease; eventually, austenite can no longer be detected (images 2 to 4). The austenite is replaced by dark-etching material that cannot be distinguished from the interleaving regions of tempered martensite (image 4).",
        "Photo method": "Light microscope (Optical)",
        "Original magnification": "2000x"
    },
    "cs0886": {
        "Material name": "Carbon steel, 1.9% C",
        "Material type": "Carbon steel, general",
        "Composition": "1.86 C; 0.10 Si; 0.16 Mn (wt%)",
        "Condition": "Tempered",
        "Condition details": "Austenitized at 115 deg C (21 deg F) for 1 h, quenched in water, tempered 3 min at 21 deg C (41 deg F)",
        "Description": "The extent to which the decomposition of retained austenite can be observed by light microscopy is illustrated by experiment in images 5 to 8, carried out with a steel of very high carbon content, which, in the quench-hardened condition, had a large volume fraction of retained austenite (image 5).",
        "Photo method": "Light microscope (Optical)",
        "Original magnification": "2000x"
    },
    "cs0887": {
        "Material name": "Carbon steel, 1.9% C",
        "Material type": "Carbon steel, general",
        "Composition": "1.86 C; 0.10 Si; 0.16 Mn (wt%)",
        "Condition": "Tempered",
        "Condition details": "Austenitized at 115 deg C (21 deg F) for 1 h, quenched in water, tempered 3 min at 24 deg C (465 deg F)",
        "Description": "The extent to which the decomposition of retained austenite can be observed by light microscopy is illustrated by experiment in images 5 to 8. Transformation of the austenite commenced at the surfaces of the plates of martensite (image 6) and progressed by migration of a relatively smooth interface into the austenite (images 6 and 7).",
        "Photo method": "Light microscope (Optical)",
        "Original magnification": "2000x"
    },
    "cs0888": {
        "Material name": "Carbon steel, 1.9% C",
        "Material type": "Carbon steel, general",
        "Composition": "1.86 C; 0.10 Si; 0.16 Mn (wt%)",
        "Condition": "Tempered",
        "Condition details": "Austenitized at 115 deg C (21 deg F) for 1 h, quenched in water, tempered 3 min at 25 deg C (48 deg F)",
        "Description": "The extent to which the decomposition of retained austenite can be observed by light microscopy is illustrated by experiment in images 5 to 8. Transformation of the austenite commenced at the surfaces of the plates of martensite (image 6) and progressed by migration of a relatively smooth interface into the austenite (images 6 and 7).",
        "Photo method": "Light microscope (Optical)",
        "Original magnification": "2000x"
    },
    "cs0889": {
        "Material name": "Carbon steel, 0.4% C",
        "Material type": "Carbon steel, general",
        "Composition": "0.43 C; 0.22 Si; 0.86 Mn (wt%)",
        "Condition": "Tempered",
        "Condition details": "Austenitized at 85 deg C (156 deg F), quenched in water, tempered at 6 deg C (111 deg F) for 5 min",
        "Description": "Removal of carbon from martensite, annihilation of cell boundaries, and random dislocations result in formation of grains of ferrite. These grains at first have either a lathlike or a platelike morphology depending on the parent martensite. This morphology can be vaguely distinguished by light microscopy, although discrete grains of ferrite cannot be recognized clearly because of the confusion caused by the presence of many partly resolved particles of cementite. Image 7 is an indication of the best resolution that can be achieved by light microscopy.",
        "Photo method": "Light microscope (Optical)",
        "Original magnification": "2000x"
    },
    "cs0890": {
        "Material name": "Carbon steel, 0.4% C",
        "Material type": "Carbon steel, general",
        "Composition": "0.43 C; 0.22 Si; 0.86 Mn (wt%)",
        "Condition": "Tempered",
        "Condition details": "Austenitized at 85 deg C (156 deg F), quenched in water, tempered at 6 deg C (111 deg F) for 16 h",
        "Description": "Arrows indicate typical carbide particles. Ferrite grains grow and gradually assume an equiaxed shape after long times at high temperatures. By this stage, the grains will have grown to a size that can be readily resolved by light microscopy, if only at the highest effective magnifications (image 8).",
        "Photo method": "Light microscope (Optical)",
        "Original magnification": "2000x"
    },
    "cs0898": {
        "Material name": "Carbon steel, 0.3% C",
        "Material type": "Carbon steel, general",
        "Composition": "0.30 C; 0.005 Si; 0.85 Mn (wt%)",
        "Condition": "Misc. condition(s)",
        "Condition details": "Braze welded using a gas torch and a 6Cu-4Zn brass filler metal",
        "Description": "Braze weld with brass filler metal. The temperature in the weld pool and at the weld edge would have been approximately 990 deg C (1814 deg F). An intermediate amount of solution of the steel has occurred, but no diffusion of copper into the steel is detectable. The dark band in the parent metal adjacent to the weld is an artifact of the etching process, arising because of the electrochemical difference between the copper and iron alloys.",
        "Photo method": "Light microscope (Optical)",
        "Original magnification": "1x"
    },
    "cs0899": {
        "Material name": "Carbon steel, 0.2% C, 1.5% Mn",
        "Material type": "High-manganese carbon steel",
        "Composition": "Parent metal: 0.21 C; 0.20 Si; 1.50 Mn; 0.015 S; 0.46 Carbon equivalent (CE). Weld metal: 0.19 C; 0.30 Si; 1.62 Mn; 0.009S (wt%)",
        "Condition": "Unspecified condition",
        "Description": "The axes are aligned in a direction sufficiently near to normal to the weld-metal/parent-metal interface that grains appear to be elongated in sections normal to the weld direction (as in image 1) and equiaxed in sections parallel to this direction.",
        "Photo method": "Light microscope (Optical)",
        "Original magnification": "1x"
    },
    "cs0900": {
        "Material name": "Carbon steel, 0.15% C",
        "Material type": "Carbon steel, general",
        "Composition": "0.15 C; 0.20 Si; 0.56 Mn (wt%)",
        "Condition": "Misc. condition(s)",
        "Description": "A section through a typical weld between two work pieces of mild steel",
        "Photo method": "Light microscope (Optical)",
        "Original magnification": "2x"
    },
    "cs0901": {
        "Material name": "Carbon steel, 0.15% C",
        "Material type": "Carbon steel, general",
        "Condition": "Misc. condition(s)",
        "Description": "Inertia weld. The structurally affected zones are much less extensive than those illustrated in images 1 to 6, and there are several other differences in the structural changes themselves. The structure of the unaffected parent metal was similar to that shown in image 6. Its hardness was 190 HV.",
        "Photo method": "Light microscope (Optical)",
        "Original magnification": "2x"
    },
    "cs0902": {
        "Material name": "Carbon steel, 0.15% C",
        "Material type": "Carbon steel, general",
        "Condition": "Misc. condition(s)",
        "Description": "Friction weld between mild steel and a dissimilar metal",
        "Photo method": "Light microscope (Optical)",
        "Original magnification": "2x"
    },
    "cs0903": {
        "Material name": "Carbon steel, 0.3% C",
        "Material type": "Carbon steel, general",
        "Composition": "Parent metal: 0.28 C; 0.25 Si; 0.9 Mn; 0.43 Carbon equivalent (CE). Weld metal: 0.16 C; 0.60 Si; 1.0 Mn; 0.09 O",
        "Condition": "Unspecified condition",
        "Description": "Submerged arc butt weld region",
        "Photo method": "Light microscope (Optical)",
        "Original magnification": "2x"
    },
    "cs0905": {
        "Material name": "Carbon steel, 0.36% C",
        "Material type": "Carbon steel, general",
        "Composition": "Parent metal: 0.36 C; 0.50 Mn; 0.46 Carbon equivalent (CE)",
        "Condition": "Normalized",
        "Condition details": "Weld made under identical conditions to others in this series, in plates of different compositions",
        "Description": "Some indication of the constituents present in the heat-affected zone can be obtained in macrographs, the etching contrast developed between heat-affected zone and unaffected plate increasing slightly with increasing values of CE (images 1, 3, 5, and 7).",
        "Photo method": "Light microscope (Optical)",
        "Original magnification": "2x"
    },
    "cs0906": {
        "Material name": "Carbon steel, 0.5% C",
        "Material type": "Carbon steel, general",
        "Composition": "Parent metal: 0.51 C; 0.79 Mn; 0.64 Carbon equivalent (CE)",
        "Condition": "Normalized",
        "Condition details": "Weld made under identical conditions to others in this series, in plates of different compositions",
        "Description": "Some indication of the constituents present in the heat-affected zone can be obtained in macrographs, the etching contrast developed between heat-affected zone and unaffected plate increasing slightly with increasing values of CE (images 1, 3, 5, and 7).",
        "Photo method": "Light microscope (Optical)",
        "Original magnification": "2x"
    },
    "cs0907": {
        "Material name": "Carbon steel, 0.40% C, 1.50% Mn",
        "Material type": "Carbon steel, general",
        "Composition": "Parent metal: 0.40 C; 1.50 Mn; 0.65 Carbon equivalent (CE)",
        "Condition": "Normalized",
        "Condition details": "Weld made under identical conditions to others in this series, in plates of different compositions",
        "Description": "Some indication of the constituents present in the heat-affected zone can be obtained in macrographs, the etching contrast developed between heat-affected zone and unaffected plate increasing slightly with increasing values of carbon equivalent (images 1, 3, 5, and 7)",
        "Photo method": "Light microscope (Optical)",
        "Original magnification": "2x"
    },
    "cs0908": {
        "Material name": "Carbon steel, 0.1% C",
        "Material type": "Carbon steel, general",
        "Composition": "0.12 C; 0.20 Si; 0.45 Mn (wt%)",
        "Condition": "Misc. condition(s)",
        "Description": "A full section of a representative flash butt weld in a low-carbon steel",
        "Photo method": "Light microscope (Optical)",
        "Original magnification": "3x"
    },
    "cs0910": {
        "Material name": "Carbon steel, 0.15% C",
        "Material type": "Carbon steel, general",
        "Condition": "Misc. condition(s)",
        "Description": "The characteristic wave pattern developed at the interface has a complex convoluted form indicative of vortex formation. The dark band at the interface is caused by relief between the two metals, produced as an artifact of specimen preparation. It is not a gap due to poor bonding (compare with image 2).",
        "Photo method": "Light microscope (Optical)",
        "Original magnification": "10x"
    },
    "cs0911": {
        "Material name": "Carbon steel, 0.2% C, 1.5% Mn",
        "Material type": "High-manganese carbon steel",
        "Composition": "Parent metal: 0.21 C; 0.20 Si; 1.50 Mn; 0.015 S; 0.46 Carbon equivalent (CE). Weld metal: 0.19 C; 0.30 Si; 1.62 Mn; 0.009S (wt%)",
        "Condition": "Unspecified condition",
        "Description": "The field illustrated in image 4 is an area at the weld interface. The two sets of boundaries discussed with image 3 are roughly parallel even though they do not correspond exactly.",
        "Photo method": "Light microscope (Optical)",
        "Original magnification": "50x"
    },
    "cs0912": {
        "Material name": "Carbon steel, 0.2% C, 1.5% Mn",
        "Material type": "High-manganese carbon steel",
        "Composition": "Parent metal: 0.21 C; 0.20 Si; 1.50 Mn; 0.015 S; 0.46 Carbon equivalent (CE). Weld metal: 0.19 C; 0.30 Si; 1.62 Mn; 0.009S (wt%)",
        "Condition": "Unspecified condition",
        "Description": "The solidification segregation pattern in the weld metal revealed by etching in an aqueous solution of picric acid (image 6). The solidification mode can vary from cellular, through cellular-dendritic, to dendritic depending on the degree of undercooling. In this weld, solidification is cellular; cellular solidification fronts predominate in structural steels. The boundary between weld metal and parent metal is not a sharply defined plane but rather a band in which the parent metal was partly melted. Arrows indicate the width of the partly melted zone at the weld interface. This band is visible due to the change in the cellular patterns; it is also visible in image 4.",
        "Photo method": "Light microscope (Optical)",
        "Original magnification": "50x"
    },
    "cs0913": {
        "Material name": "Carbon steel, 0.2% C, 1.5% Mn",
        "Material type": "High-manganese carbon steel",
        "Composition": "Parent metal: 0.21 C; 0.20 Si; 1.50 Mn; 0.015 S; 0.46 Carbon equivalent (CE). Weld metal: 0.19 C; 0.30 Si; 1.62 Mn; 0.009S (wt%)",
        "Condition": "Unspecified condition",
        "Description": "The junction between weld metal and parent metal is shown in image 2 and image 15 after etching in nital and picral, respectively. The transition of structures is comparatively abrupt, although some diffusion in the transition indicative of the partly melted zone is apparent in image 2. The austenitic grain size of the parent metal adjacent to the weld interface is large, as is generally the case for fusion welds. A large austenitic grain size in the parent metal adjacent to the weld interface adversely affects the overall fracture toughness of a joint. Alloys have been developed in which grain growth in the region is restricted to a degree (image 22); compare with image 15. The austenitic grain size in the heat-affected zone in the parent metal decreases with the distance from the weld interface. The temperature attained at the far right of the field in image 15 would have been approximately 750 deg C (1380 deg F) (just above the A1 temperature), and austenitic grain size here is a minimum and small. There is no indication of banding of the structure in most of the heat-affected zone (the structure of the parent metal is quite strongly banded; see image 21).",
        "Photo method": "Light microscope (Optical)",
        "Original magnification": "50x"
    },
    "cs0914": {
        "Material name": "High-strength steel with Ti and N",
        "Material type": "High-strength steel, general",
        "Composition": "Ti, N as grain-refining elements",
        "Condition": "Unspecified condition",
        "Description": "A large austenitic grain size in the parent metal adjacent to the weld interface adversely affects the overall fracture toughness of a joint. Alloys have been developed in which grain growth in the region is restricted to a degree (image 22); compare with image 15.",
        "Photo method": "Light microscope (Optical)",
        "Original magnification": "50x"
    },
    "cs0915": {
        "Material name": "Carbon steel, 0.2% C, 1.6% Mn",
        "Material type": "High-manganese carbon steel",
        "Composition": "Parent metal: 0.24 C; 1.59 Mn; 0.49 Carbon equivalent (CE)",
        "Condition": "Normalized",
        "Properties": "Hardness 290 HV",
        "Description": "In this electroslag weld for which the cooling rate was comparatively slow, transformation started at high temperatures, the product being proeutectoid ferrite of both idiomorphic and Widmanstatten morphologies. A small volume fraction of the austenite then transformed to pearlite (dark areas) during further cooling, but the bulk of the austenite transformed to an acicular form of bainite at lower temperature again.",
        "Photo method": "Light microscope (Optical)",
        "Original magnification": "75x"
    },
    "cs0916": {
        "Material name": "Carbon steel, 0.2% C, 1.6% Mn",
        "Material type": "High-manganese carbon steel",
        "Composition": "Parent metal: 0.24 C; 1.59 Mn; 0.49 Carbon equivalent (CE)",
        "Condition": "Normalized",
        "Properties": "Hardness 425 HV",
        "Description": "A somewhat higher cooling rate was attained adjacent to the submerged-arc weld. A small volume fraction of idiomorphic ferrite still formed at high transformation temperatures, but again the bulk of the austenite transformed to bainite at somewhat lower temperatures. In this case, however, some austenite remained untransformed when the temperature had fallen below the bainite transformation regime, and this austenite transformed to martensite at a lower temperature again.",
        "Photo method": "Light microscope (Optical)",
        "Original magnification": "75x"
    },
    "cs0917": {
        "Material name": "Carbon steel, 0.2% C, 1.6% Mn",
        "Material type": "High-manganese carbon steel",
        "Composition": "Parent metal: 0.24 C; 1.59 Mn; 0.49 Carbon equivalent (CE)",
        "Condition": "Normalized",
        "Properties": "Hardness 475 HV",
        "Description": "The cooling rate for this shielded-arc weld exceeded the critical cooling rate for the formation of bainite. Consequently all the austenite transformed to a comparatively hard martensite at a lower temperature. The formation of this undesirable martensitic structure could be avoided only by reducing the cooling rated attained in the heat-affected zone to one at which transformation to bainite can occur.",
        "Photo method": "Light microscope (Optical)",
        "Original magnification": "75x"
    },
    "cs0919": {
        "Material name": "Carbon steel, 0.8% C",
        "Material type": "Carbon steel, general",
        "Composition": "Steel: 0.86 C; 0.08 Si; 0.05 Mn. Puddled wrought iron: 0.06 C; 0.13 Si; 0.03 Mn (wt%)",
        "Condition": "Misc. condition(s)",
        "Description": "The location of an iron-to-steel weld can be distinguished because the difference in microstructure always exists. Only the general location of the weld can be detected because the microstructure changes progressively over several hundred micrometers due to diffusion of carbon from the steel into the iron during welding. The bonding plane can be detected directly only if physical discontinuities are present, but usually it can be detected indirectly by the presence of a comparatively light-etching zone several micrometers wide. A typical example is indicated by arrows in image 5. A further typical feature of these welds is that the nonmetallic inclusions in the wrought iron adjacent to the weld plane are fragmented and partly spheroidized.",
        "Photo method": "Light microscope (Optical)",
        "Original magnification": "100x"
    },
    "cs0920": {
        "Material name": "Carbon steel, 0.15% C",
        "Material type": "Carbon steel, general",
        "Composition": "0.15 C; 0.20 Si; 0.56 Mn (wt%)",
        "Condition": "Misc. condition(s)",
        "Description": "The structure of the weld region at low magnification. The weld plane itself, the approximate position of which is indicated by the arrow, is just detectable as a region in which the grain size is different from that of the immediately adjoining area; no decarburized layer or oxide inclusions are detectable in the weld region.",
        "Photo method": "Light microscope (Optical)",
        "Original magnification": "100x"
    },
    "cs0921": {
        "Material name": "Carbon steel, 0.15% C",
        "Material type": "Carbon steel, general",
        "Condition": "Misc. condition(s)",
        "Description": "Inertia weld. The first consequence of the high upsetting pressure is that the effects of upsetting are apparent well beyond the weld zone itself, the banded structure of the parent metal having been considerably elongated and bent around to become parallel to the weld plane (image 8). The structure of the unaffected parent metal was similar to that shown in image 6. Its hardness was 190 HV.",
        "Photo method": "Light microscope (Optical)",
        "Original magnification": "100x"
    },
    "cs0922": {
        "Material name": "Carbon steel, 0.15% C",
        "Material type": "Carbon steel, general",
        "Condition": "Misc. condition(s)",
        "Description": "The upsetting pressure was high enough to cause significant distortion of the adjoining parent metal (image 2) but not high enough to extrude into the flash all of the re-austenitized zone of the mild-steel half of the weld. Some partly austenitized material is left in the weld zone (mage 4).",
        "Photo method": "Light microscope (Optical)",
        "Original magnification": "100x"
    },
    "cs0923": {
        "Material name": "Carbon steel, 0.1% C",
        "Material type": "Carbon steel, general",
        "Composition": "0.12 C; 0.20 Si; 0.45 Mn (wt%)",
        "Condition": "Misc. condition(s)",
        "Description": "Satisfactory flash weld. Oxygen-enriched region can be detected by etching with alkaline sodium chromate solution that deposits a dense blue-black colored film on areas of normal oxygen content but much less on regions of high oxygen content, making the high-oxygen areas appear comparatively bright in light microscopy (image 7). The same region of this weld after a normal etch is shown in image 8 and at higher magnification in image 9.",
