Repository: CamiloMartinezM/supervised-micrograph-segmentation

# Supervised Superpixel-Texton Approach for Micrograph Segmentation
**Method overview.** (1) 51 optical micrographs of hypoeutectoid steels are preprocessed and annotated with windows of pearlite and proeutectoid ferrite (PF). (2) The MR8 filter responses of the annotated pixels are clustered per class into K textons. (3) A new micrograph is cut into superpixels: every pixel votes for the class of its nearest texton, each superpixel takes the majority class, and pearlite is then split into ferrite and cementite. (4) The segmentation gives phase fractions, the pearlite interlamellar spacing from the 2-D DFT spectrum, and yield and tensile strength from structure–property relations.

File: data.json (part 24 of 35)
{
        "Photo method": "Light microscope (Optical)",
        "Original magnification": "100x"
    },
    "cs0924": {
        "Material name": "Carbon steel, 0.1% C",
        "Material type": "Carbon steel, general",
        "Composition": "0.12 C; 0.20 Si; 0.45 Mn (wt%)",
        "Condition": "Misc. condition(s)",
        "Description": "Satisfactory flash weld. Oxygen-enriched region can be detected by etching with alkaline sodium chromate solution that deposits a dense blue-black colored film on areas of normal oxygen content but much less on regions of high oxygen content, making the high-oxygen areas appear comparatively bright in light microscopy (image 7). The same region of this weld after a normal etch is shown in image 8 and at higher magnification in image 9.",
        "Photo method": "Light microscope (Optical)",
        "Original magnification": "100x"
    },
    "cs0925": {
        "Material name": "Carbon steel, 0.1% C",
        "Material type": "Carbon steel, general",
        "Composition": "0.12 C; 0.20 Si; 0.45 Mn (wt%)",
        "Condition": "Misc. condition(s)",
        "Description": "Defective flash weld. Images 10 to 12 illustrate a weld in which more marked oxygen enrichment has occurred. The indication of oxygen enrichment at the weld region is marked in image 10, but little evidence of this can be seen in a normal examination (images 2, 8, and 11) except that the oxide inclusions in the weld region are somewhat larger and more numerous than usual (compare images 9 and 12). It is not the presence of these oxides that is revealed in image 10 but instead the associated oxygen in solution in the ferrite.",
        "Photo method": "Light microscope (Optical)",
        "Original magnification": "100x"
    },
    "cs0926": {
        "Material name": "Carbon steel, 0.1% C",
        "Material type": "Carbon steel, general",
        "Composition": "0.12 C; 0.20 Si; 0.45 Mn (wt%)",
        "Condition": "Misc. condition(s)",
        "Description": "Defective flash weld. Images 10 to 12 illustrate a weld in which more marked oxygen enrichment has occurred. The indications of oxygen enrichment at the weld region is marked in image 10, but little evidence of this can be seen in a normal examination (images 2, 8, and 11) except that the oxide inclusions in the weld region are somewhat larger and more numerous than usual (compare images 9 and 12). It is not the presence of these oxides that is revealed in image 10 but instead the associated oxygen in solution in the ferrite.",
        "Photo method": "Light microscope (Optical)",
        "Original magnification": "100x"
    },
    "cs0927": {
        "Material name": "Carbon steel, 0.15% C",
        "Material type": "Carbon steel, general",
        "Condition": "Misc. condition(s)",
        "Description": "Explosive weld in which the conditions have been such that the jet just did not escape. Waviness in the interface is present but is barely detectable (image 1), and a continuous weld has been produced (image 2). Both the ferrite grains and the colonies of pearlite at the interface and in the immediately adjoining regions are severely distorted (image 2), indicating that a considerable amount of plastic deformation has occurred locally.",
        "Photo method": "Light microscope (Optical)",
        "Original magnification": "100x"
    },
    "cs0928": {
        "Material name": "Carbon steel, 0.15% C",
        "Material type": "Carbon steel, general",
        "Condition": "Misc. condition(s)",
        "Description": "A weld in which waves have developed in the interface, the crests of the waves being aligned perpendicular to the direction of propagation of the jet (compare images 1 and 3). Substantial but less periodic irregularities are also present in the direction perpendicular to the direction of jet propagation (image 3). Some periodic distortion of structure has also been induced in regions adjacent to the interface, although these distortions are mostly confined to the regions between the crests and troughs of the interface waves (image 1). Considerable plastic deformation has occurred in the latter regions (images 1 and 2). Arrows indicate the presence of bands that etch uniformly and appear medium gray. They are layers of interfacial material that has been melted by the jet and in which a martensitic structure has developed during cooling. Occasional cracks and cavities are present in these bands, one such crack being present in the region of the arrow in image 4.",
        "Photo method": "Light microscope (Optical)",
        "Original magnification": "100x"
    },
    "cs0929": {
        "Material name": "Carbon steel, 0.15% C",
        "Material type": "Carbon steel, general",
        "Condition": "Misc. condition(s)",
        "Description": "A weld in which waves have developed in the interface, the crests of the waves being aligned perpendicular to the direction of propagation of the jet (compare images 1 and 3). Substantial but less periodic irregularities are also present in the direction perpendicular to the direction of jet propagation (image 3). Some periodic distortion of structure has also been induced in regions adjacent to the interface, although these distortions are mostly confined to the regions between the crests and troughs of the interface waves (image 1). Considerable plastic deformation has occurred in the latter regions (images 1 and 2). Arrows indicate the presence of bands that etch uniformly and appear medium gray. They are layers of interfacial material that has been melted by the jet and in which a martensitic structure has developed during cooling. Occasional cracks and cavities are present in these bands, one such crack being present in the region of the arrow in image 4.",
        "Photo method": "Light microscope (Optical)",
        "Original magnification": "100x"
    },
    "cs0930": {
        "Material name": "Carbon steel, 0.15% C",
        "Material type": "Carbon steel, general",
        "Condition": "Misc. condition(s)",
        "Description": "Heating at temperatures close to the A1 temperature causes tempering of the martensitic bands; the product is small but resolvable spheroidal particles of cementite and fine-grained ferrite (image 6). The adjoining deformed regions of the parent plates have also spheroidized and recrystallized, but the ferritic grain size is larger than for the martensitic bands (image 6). The weld interface can still readily be discerned due to these structural variations (image 5).",
        "Photo method": "Light microscope (Optical)",
        "Original magnification": "100x"
    },
    "cs0931": {
        "Material name": "Carbon steel, 0.15% C",
        "Material type": "Carbon steel, general",
        "Condition": "Misc. condition(s)",
        "Description": "Slightly different structures are developed in the two component plates after normalizing due to their differing transformation characteristics (images 7 and 8), and the position of the weld interface can be distinguished only from these changes in structure. They occur quite sharply (image 8), and the waves in the original interface can still be discerned (image 7).",
        "Photo method": "Light microscope (Optical)",
        "Original magnification": "100x"
    },
    "cs0932": {
        "Material name": "Carbon steel, 0.15% C",
        "Material type": "Carbon steel, general",
        "Condition": "Misc. condition(s)",
        "Description": "Marked vortices (one is indicated by an arrow) have developed in the weld interface. Some minor vortices can also be seen.",
        "Photo method": "Light microscope (Optical)",
        "Original magnification": "100x"
    },
    "cs0933": {
        "Material name": "Carbon steel, 0.15% C",
        "Material type": "Carbon steel, general",
        "Condition": "Misc. condition(s)",
        "Description": "Jet impingement has caused local melting, producing pockets of fusion mixtures of iron and aluminum along the interface (marked A in image 2) and within the vortices (marked B in image 3). The composition of region A was about 23% Fe and 77% Al, and that of region B was about 48% Fe and 52% Al. Region A has become partly detached from the steel (image 2), and region B, which is a brittle intermetallic compound, has fractured extensively (image 2). Partly austenitized regions are also present in the steel (marked C in image 3) as well as severely sheared and partly fractured zones (images 2 and 3). A weld of this type is far from ideal, but it does possess useful strength in both tension and shear.",
        "Photo method": "Light microscope (Optical)",
        "Original magnification": "100x"
    },
    "cs0934": {
        "Material name": "Carbon steel, 0.15% C",
        "Material type": "Carbon steel, general",
        "Condition": "Misc. condition(s)",
        "Description": "Jet impingement has caused local melting, producing pockets of fusion mixtures of iron and aluminum along the interface (marked A in image 2) and within the vortices (marked B in image 3). The composition of region A was about 23% Fe and 77% Al, and that of region B was about 48% Fe and 52% Al. Region A has become partly detached from the steel (image 2), and region B, which is a brittle intermetallic compound, has fractured extensively (image 2). Partly austenitized regions are also present in the steel (marked C in image 3) as well as severely sheared and partly fractured zones (images 2 and 3). A weld of this type is far from ideal, but it does possess useful strength in both tension and shear.",
        "Photo method": "Light microscope (Optical)",
        "Original magnification": "100x"
    },
    "cs0935": {
        "Material name": "Carbon steel, 0.2% C, 1.5% Mn",
        "Material type": "High-manganese carbon steel",
        "Composition": "Parent metal: 0.21 C; 0.20 Si; 1.50 Mn; 0.015 S; 0.46 Carbon equivalent (CE). Weld metal: 0.19 C; 0.30 Si; 1.62 Mn; 0.009S (wt%)",
        "Condition": "Unspecified condition",
        "Description": "The weld metal is composed of long columnar grains outlined by bands of proeutectoid ferrite, which are epitaxial with respect to grains of austenite present in the parent metal at the weld-metal/parent-metal interface at the time of solidification. The junction between weld metal and parent metal is shown in image 2 and image 15 after etching in nital and picral, respectively. The transition of structures is comparatively abrupt, although some diffusion in the transition indicative of the partly melted zone is apparent in image 2. The austenitic grain size of the parent metal adjacent to the weld interface is large, as is generally the case for fusion welds.",
        "Photo method": "Light microscope (Optical)",
        "Original magnification": "100x"
    },
    "cs0936": {
        "Material name": "Carbon steel, 0.2% C, 1.5% Mn",
        "Material type": "High-manganese carbon steel",
        "Composition": "Parent metal: 0.21 C; 0.20 Si; 1.50 Mn; 0.015 S; 0.46 Carbon equivalent (CE). Weld metal: 0.19 C; 0.30 Si; 1.62 Mn; 0.009S (wt%)",
        "Condition": "Unspecified condition",
        "Description": "The positions of the grain boundaries of the original delta ferrite grains can be identified by etching in a 1% solution of bromine in methyl alcohol, which develops rows of black spots at these sites. One is identified by the arrow labeled delta in image 3. The austenitic grain boundaries can be located at the same time by etching in nital before using the bromine-methyl alcohol reagent, and one is identified by the arrow labeled gamma in image 3. The field shown in image 3 is an area toward the center of the weld, and there is a considerable difference in the general alignment of the two sets of boundaries.",
        "Photo method": "Light microscope (Optical)",
        "Original magnification": "100x"
    },
    "cs0937": {
        "Material name": "Carbon steel, 0.2% C, 1.5% Mn",
        "Material type": "High-manganese carbon steel",
        "Composition": "Parent metal: 0.21 C; 0.20 Si; 1.50 Mn; 0.015 S; 0.46 Carbon equivalent (CE). Weld metal: 0.19 C; 0.30 Si; 1.62 Mn; 0.009S (wt%)",
        "Condition": "Unspecified condition",
        "Properties": "Hardness 220 HV",
        "Description": "Intergranular plates are responsible for the hatched appearance of the central regions of the weld-metal grains when they are observed at low magnification (as in images 2 and 7), but they are discretely resolved in image 8.",
        "Photo method": "Light microscope (Optical)",
        "Original magnification": "100x"
    },
    "cs0938": {
        "Material name": "Carbon steel, 0.2% C, 1.5% Mn",
        "Material type": "High-manganese carbon steel",
        "Composition": "Parent metal: 0.21 C; 0.20 Si; 1.50 Mn; 0.015 S; 0.46 Carbon equivalent (CE). Weld metal: 0.19 C; 0.30 Si; 1.62 Mn; 0.009S (wt%)",
        "Condition": "Unspecified condition",
        "Properties": "Hardness 220 HV",
        "Description": "Grain-boundary allotriomorphs (GBA). Widmanstatten side plates (SP). Widmanstatten intragranular plates (IP). Typical examples of the three morphologies of ferrite are indicated by arrows in images 8 and 9.",
        "Photo method": "Light microscope (Optical)",
        "Original magnification": "100x"
    },
    "cs0939": {
        "Material name": "Carbon steel, 0.2% C, 1.5% Mn",
        "Material type": "High-manganese carbon steel",
        "Composition": "Parent metal: 0.21 C; 0.20 Si; 1.50 Mn; 0.015 S; 0.46 Carbon equivalent (CE). Weld metal: 0.19 C; 0.30 Si; 1.62 Mn; 0.009S (wt%)",
        "Condition": "Unspecified condition",
        "Properties": "Hardness 190 HV",
        "Description": "A portion of pass A1 in this weld lies within the heat-affected zone of pass A2 (image 1), a situation that must always arise in multipass welds. The structure of the fully austenitized portion of the heat-affected region in this pass is illustrated in images 12 to 14. The structure is almost fully refined. The ferrite is mostly equiaxed, although there are occasional indications of grains with a platelike morphology (image 14); the eutectoid transformation product can barely be resolved (image 12), but is likely to be upper bainite. The ferrite and bainite are arranged in a pattern related to the segregation developed during solidification (images 13 and 14).",
        "Photo method": "Light microscope (Optical)",
        "Original magnification": "100x"
    },
    "cs0940": {
        "Material name": "Carbon steel, 0.2% C, 1.5% Mn",
        "Material type": "High-manganese carbon steel",
        "Composition": "Parent metal: 0.21 C; 0.20 Si; 1.50 Mn; 0.015 S; 0.46 Carbon equivalent (CE). Weld metal: 0.19 C; 0.30 Si; 1.62 Mn; 0.009S (wt%)",
        "Condition": "Unspecified condition",
        "Properties": "Hardness 205 HV",
        "Description": "Partly austenitized zone",
        "Photo method": "Light microscope (Optical)",
        "Original magnification": "100x"
    },
    "cs0941": {
        "Material name": "Carbon steel, 0.2% C, 1.5% Mn",
        "Material type": "High-manganese carbon steel",
        "Composition": "Parent metal: 0.21 C; 0.20 Si; 1.50 Mn; 0.015 S; 0.46 Carbon equivalent (CE). Weld metal: 0.19 C; 0.30 Si; 1.62 Mn; 0.009S (wt%)",
        "Condition": "Unspecified condition",
        "Properties": "Hardness 185 HV",
        "Description": "Unaffected parent metal",
        "Photo method": "Light microscope (Optical)",
        "Original magnification": "100x"
    },
    "cs0942": {
        "Material name": "Carbon steel, 0.1% C",
        "Material type": "Carbon steel, general",
        "Composition": "0.12 C; 0.03 Si; 0.62 Mn (wt%)",
        "Condition": "Misc. condition(s)",
        "Condition details": "Bonded at 9 deg C (165 deg F) under a pressure of 7 N/mm^2 for 2 min",
        "Description": "Welds produced at temperatures above A3. After a short heating time, the location of the weld plane is likely to be discerned clearly in light microscopy due to the presence of numerous planar discontinuities (image 1). After a somewhat longer heating time only a few, mostly globular, discontinuities are likely to be present (image 2). Eventually none can be detected (image 3). Arrows indicate the locations of the weld planes. The ferrite grains immediately adjacent to the weld plane are smaller than those at remote positions in the matrix when discontinuities are present (images 1 and 2).",
        "Photo method": "Light microscope (Optical)",
        "Original magnification": "200x"
    },
    "cs0943": {
        "Material name": "Carbon steel, 0.1% C",
        "Material type": "Carbon steel, general",
        "Composition": "0.12 C; 0.03 Si; 0.62 Mn (wt%)",
        "Condition": "Misc. condition(s)",
        "Condition details": "Bonded at 9 deg C (165 deg F) under a pressure of 7 N/mm^2 for 12 min",
        "Description": "Welds produced at temperatures above A3. After a short heating time, the location of the weld plane is likely to be discerned clearly in light microscopy due to the presence of numerous planar discontinuities (image 1). After a somewhat longer heating time only a few, mostly globular, discontinuities are likely to be present (image 2). Eventually none can be detected (image 3). Arrows (at far left and far right) indicate the locations of the weld planes. The ferrite grains immediately adjacent to the weld plane are smaller than those at remote positions in the matrix when discontinuities are present (images 1 and 2).",
        "Photo method": "Light microscope (Optical)",
        "Original magnification": "200x"
    },
    "cs0944": {
        "Material name": "Carbon steel, 0.1% C",
        "Material type": "Carbon steel, general",
        "Composition": "0.12 C; 0.03 Si; 0.62 Mn (wt%)",
        "Condition": "Misc. condition(s)",
        "Condition details": "Bonded at 1 deg C (183 deg F) under a pressure of 7 N/mm^2 for 3 min",
        "Description": "Welds produced at temperatures above A3. After a short heating time, the location of the weld plane is likely to be discerned clearly in light microscopy due to the presence of numerous planar discontinuities (image 1). After a somewhat longer heating time only a few, mostly globular, discontinuities are likely to be present (image 2). Eventually none can be detected (image 3). Arrows (at far left and far right) indicate the locations of the weld planes. No physical indications of a weld are visible in image 3, but see image 4 after the weld is stressed in tension.",
        "Photo method": "Light microscope (Optical)",
        "Original magnification": "200x"
    },
    "cs0946": {
        "Material name": "Carbon steel, 0.1% C",
        "Material type": "Carbon steel, general",
        "Composition": "0.09 C; 0.005 Si; 0.41 Mn (wt%)",
        "Condition": "Misc. condition(s)",
        "Condition details": "Brazed using a gas torch and silver solder (49.6 Ag; 15. Cu; 18.17 Zn; 17.3 Cd) as filler metal",
        "Description": "Brazed joint using a silver-base filler metal. The filler metal has a liquidus temperature of about 650 deg C (1200 deg F), so that the workpiece would have been heated to a temperature of about 700 deg C (1290 deg F); a small amount of solution of the parent metal has occurred, with some preferential solution at the grain boundaries.",
        "Photo method": "Light microscope (Optical)",
        "Original magnification": "250x"
    },
    "cs0947": {
        "Material name": "Carbon steel, 0.1% C",
        "Material type": "Carbon steel, general",
        "Composition": "0.09 C; 0.005 Si; 0.43 Mn (wt%)",
        "Condition": "Misc. condition(s)",
        "Condition details": "Furnace brazed using copper filler metal",
        "Description": "Furnace brazed joint in which the filler metal was copper. The workpiece would have been heated to about 1125 deg C (2055 deg F). Marked solution of the steel by the copper has occurred at this temperature, the solution occurring preferentially at the grain boundaries. Grains have become detached from the steel, and the central portions of some of them remain as islands in the filler metal. Diffusion of copper into the steel has also occurred; this is evidenced by the dark-etching band in the steel adjacent to the joint surface.",
        "Photo method": "Light microscope (Optical)",
        "Original magnification": "250x"
    },
    "cs0949": {
        "Material name": "Carbon steel, 0.1% C",
        "Material type": "Carbon steel, general",
        "Composition": "0.12 C; 0.20 Si; 0.45 Mn (wt%)",
        "Condition": "Misc. condition(s)",
        "Description": "The weld zone is comparatively easy to recognize because it is somewhat decarburized. The arrow indicates approximate position of the weld plane. The grains of ferrite are continuous across the weld zone, and the nonmetallic inclusions present in the weld zone are small. The decarburized layer and the inclusions that it contains are the result of decarburization and internal oxidation of the weld surfaces during heating.",
        "Photo method": "Light microscope (Optical)",
        "Original magnification": "250x"
    },
    "cs0950": {
        "Material name": "Carbon steel, 0.1% C",
        "Material type": "Carbon steel, general",
        "Composition": "0.12 C; 0.20 Si; 0.45 Mn (wt%)",
        "Condition": "Misc. condition(s)",
        "Description": "The structure of the fully austenitized region close to the weld zone is coarser grained than for a friction weld, and more of the proeutectoid ferrite has a Widmanstatten morphology.",
        "Photo method": "Light microscope (Optical)",
        "Original magnification": "250x"
    },
    "cs0951": {
        "Material name": "Carbon steel, 0.1% C",
        "Material type": "Carbon steel, general",
        "Composition": "0.12 C; 0.20 Si; 0.45 Mn (wt%)",
        "Condition": "Misc. condition(s)",
        "Description": "The structure of regions of the fully austenitized zone more remote from the weld plane is comparatively fine grained and consists of massed areas of equiaxed ferrite and fine pearlite.",
        "Photo method": "Light microscope (Optical)",
        "Original magnification": "250x"
    },
    "cs0952": {
        "Material name": "Carbon steel, 0.1% C",
        "Material type": "Carbon steel, general",
        "Composition": "0.12 C; 0.20 Si; 0.45 Mn (wt%)",
        "Condition": "Misc. condition(s)",
        "Description": "The structure of the partly austenitized zone has the same characteristics as for a friction weld.",
        "Photo method": "Light microscope (Optical)",
        "Original magnification": "250x"
    },
    "cs0953": {
        "Material name": "Carbon steel, 0.1% C",
        "Material type": "Carbon steel, general",
        "Composition": "0.12 C; 0.20 Si; 0.45 Mn (wt%)",
        "Condition": "Misc. condition(s)",
        "Description": "Parent metal",
        "Photo method": "Light microscope (Optical)",
        "Original magnification": "250x"
    },
    "cs0954": {
        "Material name": "Carbon steel, 0.3% C",
        "Material type": "Carbon steel, general",
        "Composition": "Parent metal: 0.28 C; 0.25 Si; 0.9 Mn; 0.43 Carbon equivalent (CE). Weld metal: 0.16 C; 0.60 Si; 1.0 Mn; 0.09 O",
        "Condition": "Unspecified condition",
        "Properties": "Hardness 200 HV",
        "Description": "The proeutectoid ferrite in this weld metal is present as thick grain-boundary allotriomorphs and as Widmanstatten side plates that have grown completely across the original grains of austenite (image 2 and the left-hand areas of image 4). These morphologies are characteristic of weld metal of moderately high oxygen content.",
        "Photo method": "Light microscope (Optical)",
        "Original magnification": "250x"
    },
    "cs0955": {
        "Material name": "Carbon steel, 0.3% C",
        "Material type": "Carbon steel, general",
        "Composition": "Parent metal: 0.28 C; 0.25 Si; 0.9 Mn; 0.43 Carbon equivalent (CE). Weld metal: 0.16 C; 0.60 Si; 1.0 Mn; 0.09 O",
        "Condition": "Unspecified condition",
        "Description": "The proeutectoid ferrite in this weld metal is present as thick grain-boundary allotriomorphs and as Widmanstatten side plates that have grown completely across the original grains of austenite (image 2 and the left-hand areas of image 4). These morphologies are characteristic of weld metal of moderately high oxygen content.",
        "Photo method": "Light microscope (Optical)",
        "Original magnification": "250x"
    },
    "cs0956": {
        "Material name": "Carbon steel, 0.3% C",
        "Material type": "Carbon steel, general",
        "Composition": "Parent metal: 0.28 C; 0.25 Si; 0.9 Mn; 0.43 Carbon equivalent (CE). Weld metal: 0.16 C; 0.60 Si; 1.0 Mn; 0.09 O",
        "Condition": "Unspecified condition",
        "Properties": "Hardness 190 HV",
        "Description": "The structure of the parent metal immediately adjacent to the interface is coarse grained, the ferrite in this region being present as grain-boundary allotriomorphs, a small number of Widmanstatten side plates, and some large intragranular plates (images 4 and 5). The aspect ratios of the latter plates are not too different from those in the weld metal (image 4), suggesting that there were no special nucleating processes operating when the side plates formed in the weld metal. The eutectoid transformation product is a fine pearlite, and there is no banding. The fully austenitized zone is pearlitic, and only a small fraction of proeutectoid ferrite is present (image 5).",
        "Photo method": "Light microscope (Optical)",
        "Original magnification": "250x"
    },
    "cs0957": {
        "Material name": "Carbon steel, 0.3% C",
        "Material type": "Carbon steel, general",
        "Composition": "Parent metal: 0.28 C; 0.25 Si; 0.9 Mn; 0.43 Carbon equivalent (CE). Weld metal: 0.16 C; 0.60 Si; 1.0 Mn; 0.09 O",
        "Condition": "Unspecified condition",
        "Properties": "Hardness 160 HV",
        "Description": "The structure of the parent metal immediately adjacent to the interface is coarse grained, the ferrite in this region being present as grain-boundary allotriomorphs, a small number of Widmanstatten side plates, and some large intragranular plates (images 4 and 5).",
        "Photo method": "Light microscope (Optical)",
        "Original magnification": "250x"
    },
    "cs0958": {
        "Material name": "Carbon steel, 0.3% C",
        "Material type": "Carbon steel, general",
        "Composition": "0.30 C; 0.005 Si; 0.85 Mn (wt%)",
        "Condition": "Misc. condition(s)",
        "Condition details": "Braze welded using a gas torch and a 6Cu-4Zn brass filler metal",
        "Properties": "Hardness 135 HV",
        "Description": "Braze weld with brass filler metal. The temperature in the weld pool and at the weld edge would have been about 990 deg C (1814 deg F). An intermediate amount of solution of the steel has occurred, but no diffusion of copper into the steel is detectable.",
        "Photo method": "Light microscope (Optical)",
        "Original magnification": "500x"
    },
    "cs0959": {
        "Material name": "Carbon steel, 0.4% C",
        "Material type": "Carbon steel, general",
        "Composition": "0.35-0.45 C; 0.05-0.35 Si; 0.60-1.0 Mn (wt%)",
        "Condition": "Misc. condition(s)",
        "Condition details": "Bonded at 1 deg C (183 deg F) under a pressure of 7 N/mm^2 for 135 min, cooled slowly to below the A1 temperature",
        "Description": "Allotriomorphs of proeutectoid ferrite form at austenite grain boundaries in steels of higher carbon, and a band of allotriomorphic ferrite then forms along the weld plane as illustrated in image 5. However, a band of this nature is not observed when such a weld is re-austenitized (image 6). The phenomenon responsible for pinning the austenite grain boundary at the weld plane apparently is destroyed during re-austenitization.",
        "Photo method": "Light microscope (Optical)",
        "Original magnification": "500x"
    },
    "cs0960": {
        "Material name": "Carbon steel, 0.4% C",
        "Material type": "Carbon steel, general",
        "Composition": "0.35-0.45 C; 0.05-0.35 Si; 0.60-1.0 Mn (wt%)",
        "Condition": "Misc. condition(s)",
        "Condition details": "Bonded at 1 deg C (183 deg F) under a pressure of 7 N/mm^2 for 135 min, cooled slowly to below the A1 temperature, re-treated to 9 deg C (165 deg F) and cooled more rapidly",
        "Description": "Allotriomorphs of proeutectoid ferrite form at austenite grain boundaries in steels of higher carbon, and a band of allotriomorphic ferrite then forms along the weld plane as illustrated in image 5. However, a band of this nature is not observed when such a weld is re-austenitized (image 6). The phenomenon responsible for pinning the austenite grain boundary at the weld plane apparently is destroyed during re-austenitization.",
        "Photo method": "Light microscope (Optical)",
        "Original magnification": "500x"
    },
    "cs0961": {
        "Material name": "Carbon steel, 0.4% C",
        "Material type": "Carbon steel, general",
        "Composition": "0.35-0.45 C; 0.05-0.35 Si; 0.60-1.0 Mn (wt%)",
        "Condition": "Misc. condition(s)",
        "Condition details": "Bonded at 7 deg C (129 deg F) under a pressure of 2 N/mm^2 for 3 min",
        "Description": "Satisfactory bonds can be made at temperatures slightly below A1, in which event the bond is made between ferrite grains, and no changes in microstructure are expected in the weld region except, perhaps, minor spheroidization of cementite. The weld plane can be recognized as a sharp structural discontinuity when the workpiece is annealed or normalized (image 7). For workpieces in the quench-hardened and tempered condition, a structural discontinuity may still be observed if there are any features in the structure that delineated the austenitic grain boundaries (image 8).",
        "Photo method": "Light microscope (Optical)",
        "Original magnification": "500x"
    },
    "cs0962": {
        "Material name": "Cr-Mo, 0.4% C",
        "Material type": "Chromium-molybdenum alloy steel",
        "Composition": "0.35-0.45 C; 0.1-0.4 Si; 0.5-0.8 Mn; 0.9-1.2 Cr; 0.2-0.4 Mo (wt%)",
        "Condition": "Tempered",
        "Condition details": "Hardened and tempered, bonded at 7 deg C (129 deg F) under a pressure of 2 N/mm^2 for 3 min",
        "Description": "Satisfactory bonds can be made at temperatures slightly below A1, in which event the bond is made between ferrite grains, and no changes in microstructure are expected in the weld region except, perhaps, minor spheroidization of cementite. The weld plane can be recognized as a sharp structural discontinuity when the workpiece is annealed or normalized (image 7). For workpieces in the quench hardened and tempered condition, a structural discontinuity may still be observed if there are any features in the structure that delineated the austenitic grain boundaries (image 8).",
        "Photo method": "Light microscope (Optical)",
        "Original magnification": "500x"
    },
    "cs0963": {
        "Material name": "Carbon steel, 0.1% C",
        "Material type": "Carbon steel, general",
        "Composition": "0.12 C; 0.20 Si; 0.45 Mn (wt%)",
        "Condition": "Misc. condition(s)",
        "Description": "Satisfactory flash weld. Oxygen-enriched region can be detected by etching with alkaline sodium chromate solution that deposits a dense blue-black colored film on areas of normal oxygen content but much less on regions of high oxygen content, making the high-oxygen areas appear comparatively bright in light microscopy (image 7). The same region of this weld after a normal etch is shown in image 8 and at higher magnification in image 9.",
        "Photo method": "Light microscope (Optical)",
        "Original magnification": "500x"
    },
    "cs0964": {
        "Material name": "Carbon steel, 0.1% C",
        "Material type": "Carbon steel, general",
        "Composition": "0.12 C; 0.20 Si; 0.45 Mn (wt%)",
        "Condition": "Misc. condition(s)",
        "Description": "Defective flash weld. Images 10 to 12 illustrate a weld in which more marked oxygen enrichment has occurred. The indication of oxygen enrichment at the weld region is marked in image 10, but little evidence of this can be seen in a normal examination (images 2, 8, and 11) except that the oxide inclusions in the weld region are somewhat larger and more numerous than usual (compare images 9 and 12). It is not the presence of these oxides that is revealed in image 10 but associated oxygen in solution in the ferrite.",
        "Photo method": "Light microscope (Optical)",
        "Original magnification": "500x"
    },
    "cs0965": {
        "Material name": "Carbon steel, 0.15% C",
        "Material type": "Carbon steel, general",
        "Condition": "Misc. condition(s)",
        "Description": "The martensitic bands indicative of the entrapment of molten interface material are marked, particularly at the vortices. Large cavities and shrinkage cracks are present in the central regions of these melted nuggets.",
        "Photo method": "Light microscope (Optical)",
        "Original magnification": "500x"
    },
    "cs0967": {
        "Material name": "Carbon steel, 0.36% C",
        "Material type": "Carbon steel, general",
        "Composition": "Parent metal: 0.36 C; 0.50 Mn; 0.46 Carbon equivalent (CE)",
        "Condition": "Normalized",
        "Condition details": "Weld made under identical conditions to others in this series, in plates of different compositions",
        "Properties": "Hardness 300 HV",
        "Description": "The structures of the heat-affected zones of welds in steels of comparatively low CE (<0.5) are pearlitic, with proeutectoid ferrite in decreasing amounts as the CE value increases (images 2 and 4). The pearlite is of a type characteristically formed when a low-carbon austenite transforms at a comparatively low temperature, which is a consequence of the moderately fast cooling rate achieved in the heat-affected zone.",
        "Photo method": "Light microscope (Optical)",
        "Original magnification": "500x"
    },
    "cs0968": {
        "Material name": "Carbon steel, 0.5% C",
        "Material type": "Carbon steel, general",
        "Composition": "Parent metal: 0.51 C; 0.79 Mn; 0.64 Carbon equivalent (CE)",
        "Condition": "Normalized",
        "Condition details": "Weld made under identical conditions to others in this series, in plates of different compositions",
        "Properties": "Hardness 345 HV",
        "Description": "At a higher CE value, martensitic structures form in both plain carbon and carbon-manganese steels; under the particular welding conditions used here, this occurred at a CE value of about 0.65 (images 6 and 8). For the plain carbon steel, only occasional martensitic regions were present (the lighter etching area at right in image 6) and presumably developed at areas of segregation.",
        "Photo method": "Light microscope (Optical)",
        "Original magnification": "500x"
    },
    "cs0969": {
        "Material name": "Carbon steel, 0.40% C, 1.50% Mn",
        "Material type": "Carbon steel, general",
        "Composition": "Parent metal: 0.40 C; 1.50 Mn; 0.65 Carbon equivalent (CE)",
        "Condition": "Normalized",
        "Condition details": "Weld made under identical conditions to others in this series, in plates of different compositions",
        "Properties": "Hardness 540 HV",
        "Description": "At a higher CE value, martensitic structures form in both plain carbon and carbon-manganese steels; under the particular welding conditions used here, this occurred at a CE value of about 0.65 (images 6 and 8). For the carbon-manganese steel (image 8) with about the same CE value as image 6, the structure consists entirely of martensite and bainite. The bainite is best shown after etching in picral (image 8A) and the martensite after etching in nital (image 8B).",
        "Photo method": "Light microscope (Optical)",
        "Original magnification": "500x"
    },
    "cs0971": {
        "Material name": "Carbon steel, 1.0% C",
        "Material type": "Carbon steel, general",
        "Composition": "1.05 C; 0.24 Si; 0.25 Mn (wt%)",
        "Condition": "Tempered",
        "Condition details": "Austenitized at 85 deg C (156 deg F), quenched in water, tempered at 5 deg C (93 deg F) for 1 h",
        "Properties": "Hardness 370 HV",
        "Description": "The effects observed due to cementite precipitation and growth after tempering hypereutectoid steel at high temperatures are illustrated in images 1 to 8. Compare these images with tempered 0.4% C and 0.8% C (hypoeutectoid) steels. The phenomena involved are the same except that the volume fraction of cementite precipitated is larger in hypereutectoid steels.",
        "Photo method": "Light microscope (Optical)",
        "Original magnification": "1000x"
    },
    "cs0972": {
        "Material name": "Carbon steel, 1.0% C",
        "Material type": "Carbon steel, general",
        "Composition": "1.05 C; 0.24 Si; 0.25 Mn (wt%)",
        "Condition": "Tempered",
        "Condition details": "Austenitized at 85 deg C (156 deg F), quenched in water, tempered at 5 deg C (93 deg F) for 48 h",
        "Properties": "Hardness 355 HV",
        "Description": "The effects observed due to cementite precipitation and growth after tempering hypereutectoid steel at high temperatures are illustrated in images 1 to 8. Compare these images with tempered 0.4% C and 0.8% C (hypoeutectoid) steels. The phenomena involved are the same except that the volume fraction of cementite precipitated is larger in hypereutectoid steels.",
        "Photo method": "Light microscope (Optical)",
        "Original magnification": "1000x"
    },
    "cs0973": {
        "Material name": "Carbon steel, 1.0% C",
        "Material type": "Carbon steel, general",
        "Composition": "1.05 C; 0.24 Si; 0.25 Mn (wt%)",
        "Condition": "Tempered",
        "Condition details": "Austenitized at 85 deg C (156 deg F), quenched in water, tempered at 6 deg C (111 deg F) for 1 h",
        "Properties": "Hardness 315 HV",
        "Description": "The effects observed due to cementite precipitation and growth after tempering hypereutectoid steel at high temperatures are illustrated in images 1 to 8. Compare these images with tempered 0.4% C and 0.8% C (hypoeutectoid) steels. The phenomena involved are the same except that the volume fraction of cementite precipitated is larger in hypereutectoid steels.",
        "Photo method": "Light microscope (Optical)",
        "Original magnification": "1000x"
    },
    "cs0974": {
        "Material name": "Carbon steel, 1.0% C",
        "Material type": "Carbon steel, general",
        "Composition": "1.05 C; 0.24 Si; 0.25 Mn (wt%)",
        "Condition": "Tempered",
        "Condition details": "Austenitized at 85 deg C (156 deg F), quenched in water, tempered at 6 deg C (111 deg F) for 16 h",
        "Properties": "Hardness 275 HV",
        "Description": "The effects observed due to cementite precipitation and growth after tempering hypereutectoid steel at high temperatures are illustrated in images 1 to 8. Compare these images with tempered 0.4% C and 0.8% C (hypoeutectoid) steels. The phenomena involved are the same except that the volume fraction of cementite precipitated is larger in hypereutectoid steels.",
        "Photo method": "Light microscope (Optical)",
        "Original magnification": "1000x"
    },
    "cs0975": {
        "Material name": "Carbon steel, 1.0% C",
        "Material type": "Carbon steel, general",
        "Composition": "1.05 C; 0.24 Si; 0.25 Mn (wt%)",
        "Condition": "Tempered",
