Repository: CamiloMartinezM/supervised-micrograph-segmentation

# Supervised Superpixel-Texton Approach for Micrograph Segmentation
**Method overview.** (1) 51 optical micrographs of hypoeutectoid steels are preprocessed and annotated with windows of pearlite and proeutectoid ferrite (PF). (2) The MR8 filter responses of the annotated pixels are clustered per class into K textons. (3) A new micrograph is cut into superpixels: every pixel votes for the class of its nearest texton, each superpixel takes the majority class, and pearlite is then split into ferrite and cementite. (4) The segmentation gives phase fractions, the pearlite interlamellar spacing from the 2-D DFT spectrum, and yield and tensile strength from structure–property relations.

File: data.json (part 25 of 35)
{
        "Condition details": "Austenitized at 85 deg C (156 deg F), quenched in water, tempered at 65 deg C (12 deg F) for 1 h",
        "Properties": "Hardness 290 HV",
        "Description": "The effects observed due to cementite precipitation and growth after tempering hypereutectoid steel at high temperatures are illustrated in images 1 to 8. Compare these images with tempered 0.4% C and 0.8% C (hypoeutectoid) steels. The phenomena involved are the same except that the volume fraction of cementite precipitated is larger in hypereutectoid steels.",
        "Photo method": "Light microscope (Optical)",
        "Original magnification": "1000x"
    },
    "cs0976": {
        "Material name": "Carbon steel, 1.0% C",
        "Material type": "Carbon steel, general",
        "Composition": "1.05 C; 0.24 Si; 0.25 Mn (wt%)",
        "Condition": "Tempered",
        "Condition details": "Austenitized at 85 deg C (156 deg F), quenched in water, tempered at 65 deg C (12 deg F) for 4 h",
        "Properties": "Hardness 240 HV",
        "Description": "The effects observed due to cementite precipitation and growth after tempering hypereutectoid steel at high temperatures are illustrated in images 1 to 8. Compare these images with tempered 0.4% C and 0.8% C (hypoeutectoid) steels. The phenomena involved are the same except that the volume fraction of cementite precipitated is larger in hypereutectoid steels.",
        "Photo method": "Light microscope (Optical)",
        "Original magnification": "1000x"
    },
    "cs0977": {
        "Material name": "Carbon steel, 1.0% C",
        "Material type": "Carbon steel, general",
        "Composition": "1.05 C; 0.24 Si; 0.25 Mn (wt%)",
        "Condition": "Tempered",
        "Condition details": "Austenitized at 85 deg C (156 deg F), quenched in water, tempered at 7 deg C (129 deg F) for 1 h",
        "Properties": "Hardness 285 HV",
        "Description": "The effects observed due to cementite precipitation and growth after tempering hypereutectoid steel at high temperatures are illustrated in images 1 to 8. Compare these images with tempered 0.4% C and 0.8% C (hypoeutectoid) steels. The phenomena involved are the same except that the volume fraction of cementite precipitated is larger in hypereutectoid steels.",
        "Photo method": "Light microscope (Optical)",
        "Original magnification": "1000x"
    },
    "cs0978": {
        "Material name": "Carbon steel, 1.0% C",
        "Material type": "Carbon steel, general",
        "Composition": "1.05 C; 0.24 Si; 0.25 Mn (wt%)",
        "Condition": "Tempered",
        "Condition details": "Austenitized at 85 deg C (156 deg F), quenched in water, tempered at 7 deg C (129 deg F) for 2 h",
        "Properties": "Hardness 275 HV",
        "Description": "The effects observed due to cementite precipitation and growth after tempering hypereutectoid steel at high temperatures are illustrated in images 1 to 8. Compare these images with tempered 0.4% C and 0.8% C (hypoeutectoid) steels. The phenomena involved are the same except that the volume fraction of cementite precipitated is larger in hypereutectoid steels.",
        "Photo method": "Light microscope (Optical)",
        "Original magnification": "1000x"
    },
    "cs0979": {
        "Material name": "Carbon steel, 0.15% C",
        "Material type": "Carbon steel, general",
        "Composition": "0.15 C; 0.20 Si; 0.56 Mn (wt%)",
        "Condition": "Misc. condition(s)",
        "Description": "The structure of the immediately adjoining areas is coarse grained and consists of ferrite, largely of Widmanstatten morphology, and fine pearlite. The structure in this zone is not banded as is the structure of the parent metal (image 6).",
        "Photo method": "Light microscope (Optical)",
        "Original magnification": "1000x"
    },
    "cs0980": {
        "Material name": "Carbon steel, 0.15% C",
        "Material type": "Carbon steel, general",
        "Composition": "0.15 C; 0.20 Si; 0.56 Mn (wt%)",
        "Condition": "Misc. condition(s)",
        "Description": "The structure of the zone that had been heated to temperatures between A1 and A3 and that consequently had been partially austenitized consists firstly of bands of ferrite that have basically the same morphology as those in the parent metal (compare images 4 and 6); these are bands of unaffected ferrite. The second structural feature is the interleaving bands whose structure is a fine-grained conglomerate of ferrite and pearlite. The latter regions are the pearlitic bands in the parent structure that have been austenitized and transformed to a finer mixture of proeutectoid ferrite and pearlite during subsequent cooling.",
        "Photo method": "Light microscope (Optical)",
        "Original magnification": "1000x"
    },
    "cs0981": {
        "Material name": "Carbon steel, 0.15% C",
        "Material type": "Carbon steel, general",
        "Composition": "0.15 C; 0.20 Si; 0.56 Mn (wt%)",
        "Condition": "Misc. condition(s)",
        "Description": "Zone where the parent pearlite has been spheroidized to varying degrees. This zone had been heated to temperatures close to but below the A1 temperature, and the spheroidization rate probably has been accelerated by plastic strain. The spheroidized zone in image 5 shades into unaffected parent metal (image 6).",
        "Photo method": "Light microscope (Optical)",
        "Original magnification": "1000x"
    },
    "cs0982": {
        "Material name": "Carbon steel, 0.15% C",
        "Material type": "Carbon steel, general",
        "Composition": "0.15 C; 0.20 Si; 0.56 Mn (wt%)",
        "Condition": "Misc. condition(s)",
        "Description": "The spheroidized zone (image 5) shades into unaffected parent metal (image 6).",
        "Photo method": "Light microscope (Optical)",
        "Original magnification": "1000x"
    },
    "cs0983": {
        "Material name": "Carbon steel, 0.15% C",
        "Material type": "Carbon steel, general",
        "Condition": "Misc. condition(s)",
        "Properties": "Hardness 205 HV",
        "Description": "Inertia weld. The second consequence of the high upsetting pressure is that there is no re-austenitized material left in the central regions of the weld plane and that the structure in this region is extremely fine grained (image 9). The microstructure consists of small grains of ferrite partly surrounded by films of cementite. The ferritic grain boundaries are not revealed by the picral etch used for the specimen in image 9, but the boundaries are reasonably well defined by the films of cementite that are revealed by this etchant.",
        "Photo method": "Light microscope (Optical)",
        "Original magnification": "1000x"
    },
    "cs0984": {
        "Material name": "Carbon steel, 0.15% C",
        "Material type": "Carbon steel, general",
        "Condition": "Misc. condition(s)",
        "Properties": "Hardness 200 HV",
        "Description": "Inertia weld. Patches of pearlite are present in the region of the weld plane toward the outer surface of the bar (image 10). This pearlite has a very small lamellar spacing, indicative of fast cooling, and cannot be resolved by light microscopy.",
        "Photo method": "Light microscope (Optical)",
        "Original magnification": "1000x"
    },
    "cs0985": {
        "Material name": "Carbon steel, 0.15% C",
        "Material type": "Carbon steel, general",
        "Condition": "Misc. condition(s)",
        "Properties": "Hardness 210 HV",
        "Description": "Inertia weld. The structure of the material just outside the weld-plane region consists of elongated bands of extensively spheroidized pearlite interleaving ferrite in which a fine-grained structure had developed (image 11).",
        "Photo method": "Light microscope (Optical)",
        "Original magnification": "1000x"
    },
    "cs0986": {
        "Material name": "Carbon steel, 0.15% C",
        "Material type": "Carbon steel, general",
        "Condition": "Misc. condition(s)",
        "Properties": "Hardness 195 HV",
        "Description": "Inertia weld. Further out from the weld plane the pearlite bands are not as elongated and not as extensively spheroidized. The boundaries of the original interleaving ferrite grains can be seen in this region, and it is apparent that an extensive system of small subgrains has developed in most of these grains (image 12).",
        "Photo method": "Light microscope (Optical)",
        "Original magnification": "1000x"
    },
    "cs0987": {
        "Material name": "Carbon steel, 0.15% C",
        "Material type": "Carbon steel, general",
        "Condition": "Misc. condition(s)",
        "Description": "The weld plane shows evidence of considerable intermingling of the two components of metals. In this image the stainless steel is the white band at the left.",
        "Photo method": "Light microscope (Optical)",
        "Original magnification": "1000x"
    },
    "cs0988": {
        "Material name": "Carbon steel, 0.15% C",
        "Material type": "Carbon steel, general",
        "Condition": "Misc. condition(s)",
        "Description": "The upsetting pressure was high enough to cause significant distortion of the adjoining parent metal (image 2) but not high enough to extrude into the flash all of the re-austenitized zone of the mild-steel half of the weld; some partly austenitized material is left in the weld zone (image 4).",
        "Photo method": "Light microscope (Optical)",
        "Original magnification": "1000x"
    },
    "cs0989": {
        "Material name": "Carbon steel, 0.15% C",
        "Material type": "Carbon steel, general",
        "Condition": "Misc. condition(s)",
        "Description": "Explosive weld in which the conditions have been such that the jet just did not escape. Waviness in the interface is present but is barely detectable (image 1), and a continuous weld has been produced (image 2). Both the ferrite grains and the colonies of pearlite at the interface and in the immediately adjoining regions are severely distorted (image 2), indicating that a considerable amount of plastic deformation has occurred locally.",
        "Photo method": "Light microscope (Optical)",
        "Original magnification": "1000x"
    },
    "cs0990": {
        "Material name": "Carbon steel, 0.15% C",
        "Material type": "Carbon steel, general",
        "Condition": "Misc. condition(s)",
        "Description": "The weld region after a full normalizing treatment is shown in image 3. The position of the weld interface is indicated by the marker at the left-hand edge of the micrograph. The interface region can be recognized only by a slight difference in volume fraction of pearlite on the two sides of the interface. The ferrite grains are fully continuous across the interface, and there is no evidence of the presence of a band of inclusions. The cleansing action of the re-entrant jet has been very effective.",
        "Photo method": "Light microscope (Optical)",
        "Original magnification": "1000x"
    },
    "cs0991": {
        "Material name": "Carbon steel, 0.15% C",
        "Material type": "Carbon steel, general",
        "Condition": "Misc. condition(s)",
        "Description": "Rapid recrystallization of the ferrite grains and spheroidization of the cementite of the pearlite occur in these regions when the weld is heated for a short period at temperatures approaching the A1 temperature (compare images 2 and 4), the ferrite grain size after recrystallization being very small in the immediate region of the weld interface (image 4).",
        "Photo method": "Light microscope (Optical)",
        "Original magnification": "1000x"
    },
    "cs0992": {
        "Material name": "Carbon steel, 0.15% C",
        "Material type": "Carbon steel, general",
        "Condition": "Misc. condition(s)",
        "Description": "A weld in which waves have developed in the interface, the crests of the waves being aligned perpendicular to the direction of propagation of the jet (compare images 1 and 3). Substantial but less periodic irregularities are also present in the direction perpendicular to the direction of jet propagation (image 3). Some periodic distortion of structure has also been induced in regions adjacent to the interface, although these distortions are mostly confined to the regions between the crests and troughs of the interface waves (image 1). Considerable plastic deformation has occurred in the latter regions (images 1 and 2). Arrows indicate the presence of bands that etch uniformly and appear medium gray. They are layers of interfacial material that has been melted by the jet and in which a martensitic structure has developed during cooling. Occasional cracks and cavities are present in these bands, one such crack being present in the region of the arrow in image 4.",
        "Photo method": "Light microscope (Optical)",
        "Original magnification": "1000x"
    },
    "cs0993": {
        "Material name": "Carbon steel, 0.15% C",
        "Material type": "Carbon steel, general",
        "Condition": "Misc. condition(s)",
        "Description": "Heating at temperatures close to the A1 temperature causes tempering of the martensitic bands; the product is small but resolvable spheroidal particles of cementite and fine-grained ferrite (image 6). The adjoining deformed regions of the parent plates have also spheroidized and recrystallized, but the ferritic grain size is larger than that for the martensitic bands (image 6). The weld interface can still readily be discerned due to these structural variations (image 5).",
        "Photo method": "Light microscope (Optical)",
        "Original magnification": "1000x"
    },
    "cs0994": {
        "Material name": "Carbon steel, 0.15% C",
        "Material type": "Carbon steel, general",
        "Condition": "Misc. condition(s)",
        "Description": "A weld in which waves have developed in the interface, the crests of the waves being aligned perpendicular to the direction of propagation of the jet (compare images 1 and 3). Substantial but less periodic irregularities are also present in the direction perpendicular to the direction of jet propagation (image 3). Some periodic distortion of structure has also been induced in regions adjacent to the interface, although these distortions are mostly confined to the regions between the crests and troughs of the interface waves (image 1). Considerable plastic deformation has occurred in the latter regions (images 1 and 2). Arrows indicate the presence of bands that etch uniformly and appear medium gray. They are layers of interfacial material that has been melted by the jet and in which a martensitic structure has developed during cooling. Occasional cracks and cavities are present in these bands, one such crack being present in the region of the arrow in image 4.",
        "Photo method": "Light microscope (Optical)",
        "Original magnification": "1000x"
    },
    "cs0995": {
        "Material name": "Carbon steel, 0.15% C",
        "Material type": "Carbon steel, general",
        "Condition": "Misc. condition(s)",
        "Description": "Slightly different structures are developed in the two component plates after normalizing due to their differing transformation characteristics (images 7 and 8), and the position of the weld interface can be distinguished only from these changes in structure. They occur quite sharply (image 8), and the waves in the original interface can still be discerned (image 7).",
        "Photo method": "Light microscope (Optical)",
        "Original magnification": "1000x"
    },
    "cs0996": {
        "Material name": "Carbon steel, 0.2% C, 1.5% Mn",
        "Material type": "High-manganese carbon steel",
        "Composition": "Parent metal: 0.21 C; 0.20 Si; 1.50 Mn; 0.015 S; 0.46 Carbon equivalent (CE). Weld metal: 0.19 C; 0.30 Si; 1.62 Mn; 0.009S (wt%)",
        "Condition": "Unspecified condition",
        "Description": "Arrows indicate typical nonmetallic inclusions. Weld metal always contains spherical nonmetallic inclusion, mostly oxides and sulfides, which vary in type, number, size, and size distribution in different welds. In image 5 the inclusions are small, having a maximum diameter of about 1 micrometer. They are so small that they are difficult to see after etching because of the confusing background in an etched structure (images 2 and 4).",
        "Photo method": "Light microscope (Optical)",
        "Original magnification": "1000x"
    },
    "cs0997": {
        "Material name": "Carbon steel, 0.2% C, 1.5% Mn",
        "Material type": "High-manganese carbon steel",
        "Composition": "Parent metal: 0.21 C; 0.20 Si; 1.50 Mn; 0.015 S; 0.46 Carbon equivalent (CE). Weld metal: 0.19 C; 0.30 Si; 1.62 Mn; 0.009S (wt%)",
        "Condition": "Unspecified condition",
        "Properties": "Hardness 220 HV",
        "Description": "Grain-boundary allotriomorphs (GBA). Widmanstatten side plates (SP). Widmanstatten intragranular plates (IP). Typical examples of the three morphologies of ferrite are indicated by arrows in images 8 and 9.",
        "Photo method": "Light microscope (Optical)",
        "Original magnification": "1000x"
    },
    "cs0998": {
        "Material name": "Carbon steel, 0.2% C, 1.5% Mn",
        "Material type": "High-manganese carbon steel",
        "Composition": "Parent metal: 0.21 C; 0.20 Si; 1.50 Mn; 0.015 S; 0.46 Carbon equivalent (CE). Weld metal: 0.19 C; 0.30 Si; 1.62 Mn; 0.009S (wt%)",
        "Condition": "Unspecified condition",
        "Properties": "Hardness 220 HV",
        "Description": "When proeutectoid transformation is complete, small islands of austenite are left isolated between plates of ferrite. The product is a conglomerate of small, irregular particles of cementite in a matrix of ferrite.",
        "Photo method": "Light microscope (Optical)",
        "Original magnification": "1000x"
    },
    "cs0999": {
        "Material name": "Carbon steel, 0.2% C, 1.5% Mn",
        "Material type": "High-manganese carbon steel",
        "Composition": "Parent metal: 0.21 C; 0.20 Si; 1.50 Mn; 0.015 S; 0.46 Carbon equivalent (CE). Weld metal: 0.19 C; 0.30 Si; 1.62 Mn; 0.009S (wt%)",
        "Condition": "Unspecified condition",
        "Properties": "Hardness 220 HV",
        "Description": "Occasionally some groups of islands of eutectoid austenite transform to a light-etching phase (arrow) that cannot be resolved by light microscopy but that is usually thought to be martensite.",
        "Photo method": "Light microscope (Optical)",
        "Original magnification": "1000x"
    },
    "cs1000": {
        "Material name": "Carbon steel, 0.2% C, 1.5% Mn",
        "Material type": "High-manganese carbon steel",
        "Composition": "Parent metal: 0.21 C; 0.20 Si; 1.50 Mn; 0.015 S; 0.46 Carbon equivalent (CE). Weld metal: 0.19 C; 0.30 Si; 1.62 Mn; 0.009S (wt%)",
        "Condition": "Unspecified condition",
        "Properties": "Hardness 190 HV",
        "Description": "Areas of martensite form in regions of the weld that has been re-austenitized by a succeeding weld pass. Arrow indicates an area of martensite. A portion of pass A1 in this weld lies within the heat-affected zone of pass A2 (image 1), a situation that must always arise in multipass welds. The structure of the fully austenitized portion of the heat-affected region in this pass is illustrated in images 12 to 14. The structure is almost fully refined. The ferrite is mostly equiaxed, although there are occasional indications of grains with a platelike morphology (image 14); the eutectoid transformation product can barely be resolved (image 12) but is likely to be upper bainite. The ferrite and bainite are arranged in a pattern related to the segregation developed during solidification (images 13 and 14).",
        "Photo method": "Light microscope (Optical)",
        "Original magnification": "1000x"
    },
    "cs1001": {
        "Material name": "Carbon steel, 0.2% C, 1.5% Mn",
        "Material type": "High-manganese carbon steel",
        "Composition": "Parent metal: 0.21 C; 0.20 Si; 1.50 Mn; 0.015 S; 0.46 Carbon equivalent (CE). Weld metal: 0.19 C; 0.30 Si; 1.62 Mn; 0.009S (wt%)",
        "Condition": "Unspecified condition",
        "Properties": "Hardness 190 HV",
        "Description": "A portion of pass A1 in this weld lies within the heat-affected zone of pass A2 (image 1), a situation that must always arise in multipass welds. The structure of the fully austenitized portion of the heat-affected region in this pass is illustrated in images 12 to 14. The structure is almost fully refined. The ferrite is mostly equiaxed, although there are occasional indications of grains with a platelike morphology (image 14); the eutectoid transformation product can barely be resolved (image 12) but is likely to be upper bainite. The ferrite and bainite are arranged in a pattern related to the segregation developed during solidification (images 13 and 14).",
        "Photo method": "Light microscope (Optical)",
        "Original magnification": "1000x"
    },
    "cs1002": {
        "Material name": "Carbon steel, 0.2% C, 1.5% Mn",
        "Material type": "High-manganese carbon steel",
        "Composition": "Parent metal: 0.21 C; 0.20 Si; 1.50 Mn; 0.015 S; 0.46 Carbon equivalent (CE). Weld metal: 0.19 C; 0.30 Si; 1.62 Mn; 0.009S (wt%)",
        "Condition": "Unspecified condition",
        "Properties": "Hardness 225 HV",
        "Description": "The material immediately adjacent to the weld interface has a bainitic structure.",
        "Photo method": "Light microscope (Optical)",
        "Original magnification": "1000x"
    },
    "cs1003": {
        "Material name": "Carbon steel, 0.2% C, 1.5% Mn",
        "Material type": "High-manganese carbon steel",
        "Composition": "Parent metal: 0.21 C; 0.20 Si; 1.50 Mn; 0.015 S; 0.46 Carbon equivalent (CE). Weld metal: 0.19 C; 0.30 Si; 1.62 Mn; 0.009S (wt%)",
        "Condition": "Unspecified condition",
        "Properties": "Hardness 205 HV",
        "Description": "The structure of most of the fully austenitized zone is bainitic, but that of fine-grained regions approaching the A1 isotherm is pearlitic. The ferrite grains are equiaxed, in many cases with films of cementite at the grain boundaries, and the main eutectoid transformation is barely resolvable but is identifiable as pearlite. The pearlitic structure is a consequence of the slower cooling rate at this position",
        "Photo method": "Light microscope (Optical)",
        "Original magnification": "1000x"
    },
    "cs1004": {
        "Material name": "Carbon steel, 0.2% C, 1.5% Mn",
        "Material type": "High-manganese carbon steel",
        "Composition": "Parent metal: 0.21 C; 0.20 Si; 1.50 Mn; 0.015 S; 0.46 Carbon equivalent (CE). Weld metal: 0.19 C; 0.30 Si; 1.62 Mn; 0.009S (wt%)",
        "Condition": "Unspecified condition",
        "Properties": "Hardness 205 HV",
        "Description": "Partly austenitized zone",
        "Photo method": "Light microscope (Optical)",
        "Original magnification": "1000x"
    },
    "cs1005": {
        "Material name": "Carbon steel, 0.2% C, 1.5% Mn",
        "Material type": "High-manganese carbon steel",
        "Composition": "Parent metal: 0.21 C; 0.20 Si; 1.50 Mn; 0.015 S; 0.46 Carbon equivalent (CE). Weld metal: 0.19 C; 0.30 Si; 1.62 Mn; 0.009S (wt%)",
        "Condition": "Unspecified condition",
        "Properties": "Hardness 185 HV",
        "Description": "The structure of the parent metal is quite strongly banded.",
        "Photo method": "Light microscope (Optical)",
        "Original magnification": "1000x"
    },
    "cs1006": {
        "Material name": "Carbon steel, 0.3% C",
        "Material type": "Carbon steel, general",
        "Composition": "Parent metal: 0.28 C; 0.25 Si; 0.9 Mn; 0.43 Carbon equivalent (CE). Weld metal: 0.16 C; 0.60 Si; 1.0 Mn; 0.09 O",
        "Condition": "Unspecified condition",
        "Properties": "Hardness 200 HV",
        "Description": "The eutectoid transformation product in the weld metal is pearlite, as is to be expected for a steel of this low manganese content. A small number of films of cementite also are present at the ferritic grain boundaries, and these films are principally a degenerate form of pearlite. The oxygen content of the weld metal is comparatively high, which is reflected in the presence of a considerable number of large nonmetallic inclusions.",
        "Photo method": "Light microscope (Optical)",
        "Original magnification": "1500x"
    },
    "cs1008": {
        "Material name": "Carbon steel",
        "Material type": "Carbon steel, general",
        "Composition": "Weld metal: 0.20 C; 0.22 Si; 1.08 Mn",
        "Condition": "Unspecified condition",
        "Description": "Macrograph of a section cut parallel to the plate surface; that is, a longitudinal section with respect to the weld, the direction of welding being vertically upward",
        "Photo method": "Light microscope (Optical)",
        "Original magnification": "1x"
    },
    "cs1009": {
        "Material name": "Carbon steel, 0.2% C, 1.85% Mn",
        "Material type": "Carbon steel, general",
        "Composition": "Parent metal: 0.20 C; 0.28 Si; 1.85 Mn; 0.51 Carbon equivalent (CE). Weld metal: 0.12 C; 0.10 Si; 1.66 Mn; 0.011 S. (wt%)",
        "Condition": "Unspecified condition",
        "Description": "This weld illustrates the degree to which early passes can be fully grain refined by subsequent passes when the cross-sectional area of each pass is small. The weld was made in several passes in a plate of high manganese content using filler wire of high manganese, fully killed steel to which additional deoxidants had been added. The oxygen content of the weld metal consequently is toward the low end of the intermediate region.",
        "Photo method": "Light microscope (Optical)",
        "Original magnification": "1x"
    },
    "cs1010": {
        "Material name": "Carbon steel, 0.15% C",
        "Material type": "Carbon steel, general",
        "Composition": "Weld metal: 0.08 C; 0.005 Si; 0.31 Mn (wt%)",
        "Condition": "Unspecified condition",
        "Description": "Weld made with a filler metal of particularly low carbon content that did not contain any deoxidants. It is representative of welds of low carbon content but high oxygen content. Gas cavities are present because of the lack of deoxidants in the filler wire and perhaps also because of unsatisfactory control of the shielding gas.",
        "Photo method": "Light microscope (Optical)",
        "Original magnification": "1x"
    },
    "cs1012": {
        "Material name": "Carbon steel, 0.8% C",
        "Material type": "Carbon steel, general",
        "Composition": "0.78 C; 0.30 Mn (wt%)",
        "Condition": "Quenched",
        "Condition details": "Hot rolled, austenitized at 85 deg C (156 deg F), quenched to 28 deg C (536 deg F) (for a carbon content of .75%, 28 deg C (536 deg F) is the Ms temperature) and held for 5 s, quenched in water",
        "Description": "Use of the Ms technique allows local variations in depth of carburization to be observed clearly (image 5), more clearly than when the material is in either the annealed or the quench-hardened condition (image 6). The irregularly located dark-etching areas beneath the surface (arrows) are segregated regions differing slightly in Ms temperature from the bulk of the material. See A.B. Greninger and A.R. Troiano, Trans. ASM, 1940, Volume 28, page 537 for a description of their microscopical method for investigating decarburized layers.",
        "Photo method": "Light microscope (Optical)",
        "Original magnification": "2x"
    },
    "cs1013": {
        "Material name": "Carbon steel, 0.8% C",
        "Material type": "Carbon steel, general",
        "Composition": "0.78 C; 0.30 Mn (wt%)",
        "Condition": "Tempered",
        "Condition details": "Hot rolled, austenitized, quenched in water, tempered at 2 deg C (39 deg F)",
        "Description": "Use of the Ms technique allows local variations in depth of carburization to be observed clearly (image 5), more clearly than when the material is in either the annealed or the quench-hardened condition (image 6). See A.B. Greninger and A.R. Troiano, Trans. ASM, 1940, Volume 28, page 537 for a description of their microscopical method for investigating decarburized layers.",
        "Photo method": "Light microscope (Optical)",
        "Original magnification": "2x"
    },
    "cs1016": {
        "Material name": "Carbon steel, 0.55% C",
        "Material type": "Carbon steel, general",
        "Composition": "0.57 C; 0.25 Si; 0.73 Mn; 0.69 Carbon equivalent (CE) (wt%)",
        "Condition": "Normalized",
        "Description": "As a consequence of the low rate of heat input, the heat-affected zone adjacent to the weld is of the order of only millimeters wide over most of the weld depth. The fusion zone is composed of small columnar grains that have been nucleated at a fusion face, one set of grains being nucleated at each fusion face. The grain sets meet at approximately the centerline of the weld.",
        "Photo method": "Light microscope (Optical)",
        "Original magnification": "5x"
    },
    "cs1018": {
        "Material name": "Carbon steel, 0.8% C",
        "Material type": "Carbon steel, general",
        "Composition": "0.78 C; 0.30 Mn (wt%)",
        "Condition": "Normalized",
        "Condition details": "Hot rolled and normalized",
        "Description": "A steel if eutectoid or near-eutectoid composition contains little or no proeutectoid ferrite when in the normalized condition, and so the base of the layer of decarburization can be located reasonably precisely in a microscopical examination as the level at which a detectable volume fraction of proeutectoid ferrite appears in the structure. This level is indicated by an arrow in image 1 and is shown in more detail in image 2. A pearlite-free (that is, completely ferritic) layer can be recognized at the surface of this specimen (image 1); this is the layer that is known as the layer of complete decarburization. The boundary between the completely decarburized layer and the underlying material is comparatively sharp, so that the depth of the layer can be measured with some degree of certainty.",
        "Photo method": "Light microscope (Optical)",
        "Original magnification": "50x"
    },
    "cs1019": {
        "Material name": "Carbon steel, 0.8% C",
        "Material type": "Carbon steel, general",
        "Composition": "0.78 C; 0.30 Mn (wt%)",
        "Condition": "Quenched",
        "Condition details": "Hot rolled, austenitized at 85 deg C (156 deg F), quenched in water",
        "Description": "Arrow indicates total depth of decarburization, as judged from image 1. The layer of complete decarburization represents only a structural discontinuity developed during a particular thermal cycle and does not necessarily correspond to a structural discontinuity that might be developed after a different thermal treatment. It is not distinguishable in this material after austenitizing and quenching. It is more difficult to determine the total depth of the decarburized layer when the steel is in the quench-hardened condition. A comparatively dark-etching surface layer is visible after etching in nital (image 3), but only a fraction of the fully decarburized layer can be recognized (compare images 1 and 3).",
        "Photo method": "Light microscope (Optical)",
        "Original magnification": "50x"
    },
    "cs1020": {
        "Material name": "Carbon steel, 0.8% C",
        "Material type": "Carbon steel, general",
        "Composition": "0.78 C; 0.30 Mn (wt%)",
        "Condition": "Quenched",
        "Condition details": "Hot rolled, austenitized at 85 deg C (156 deg F), quenched in water",
        "Description": "Arrow indicates total depth of decarburization, as judged from image 1. A comparatively light-etching surface layer is observed after etching in picral (image 4), and this light-etching region shades very gradually into the darker-etching core. It is qualitatively relatively apparent, from comparing images 1 and 4, that approximately the total depth of decarburization can be recognized after etching in picral; it would be very difficult in practice to estimate with any certainty the total depth of decarburization.",
        "Photo method": "Light microscope (Optical)",
        "Original magnification": "50x"
    },
    "cs1021": {
        "Material name": "Carbon steel, 0.8% C",
        "Material type": "Carbon steel, general",
        "Composition": "0.78 C; 0.30 Mn (wt%)",
        "Condition": "Quenched",
        "Condition details": "Hot rolled, austenitized at 85 deg C (156 deg F), quenched to 26 deg C (5 deg F) and held for 5 s, and quenched in water",
        "Description": "The specimen was cycled to a temperature (Te) just below the Ms temperature of the core. A small volume fraction of first-generation martensite is present in the core, and progressively larger volume fractions are present as the surface is approached. The base of the decarburized layer cannot be distinguished sharply. See A.B. Greninger and A.R. Troiano, Trans. ASM, 1940, Volume 28, page 537 for a description of their microscopical method for investigating decarburized layers.",
        "Photo method": "Light microscope (Optical)",
        "Original magnification": "50x"
    },
    "cs1022": {
        "Material name": "Carbon steel, 0.8% C",
        "Material type": "Carbon steel, general",
        "Composition": "0.78 C; 0.30 Mn (wt%)",
        "Condition": "Quenched",
        "Condition details": "Hot rolled, austenitized at 85 deg C (156 deg F), quenched to 28 deg C (536 deg F) (for a carbon content of .75%, 28 deg C (536 deg F) is the Ms temperature) and held for 5 s, quenched in water",
        "Description": "The specimen was cycled to a temperature (Te) slightly above the Ms temperature of the core. First-generation martensite is present in the core (which confirms that Te was above the Ms temperature of the core), but some is present in the regions of lower carbon content in the decarburized layer. The base of the layer containing first-generation martensite is reasonably sharply delineated, as indicated by the arrow. This permits reliable estimation of the total depth of carburization. See A.B. Greninger and A.R. Troiano, Trans. ASM, 1940, Volume 28, page 537 for a description of their microscopical method for investigating decarburized layers.",
        "Photo method": "Light microscope (Optical)",
        "Original magnification": "50x"
    },
    "cs1023": {
        "Material name": "Carbon steel, 0.8% C",
        "Material type": "Carbon steel, general",
        "Composition": "0.78 C; 0.30 Mn (wt%)",
        "Condition": "Quenched",
        "Condition details": "Hot rolled, austenitized at 85 deg C (156 deg F), quenched to 3 deg C (57 deg F) (for a carbon content of .6%, 3 deg C (57 deg F) is the Ms temperature) and held for 5 s, quenched in water",
        "Description": "The specimen was cycled to a temperature corresponding to the Ms temperature for a carbon content of about 0.6%. The base of the layer containing first-generation martensite is quite sharply delineated (arrow indicates base of layer in which first-generation martensite has formed), which can thus be identified as the level at which a carbon content of about 0.6% is reached. See A.B. Greninger and A.R. Troiano, Trans. ASM, 1940, Volume 28, page 537 for a description of their microscopical method for investigating decarburized layers.",
        "Photo method": "Light microscope (Optical)",
        "Original magnification": "50x"
    },
    "cs1024": {
        "Material name": "Carbon steel, 0.8% C",
        "Material type": "Carbon steel, general",
        "Composition": "0.78 C; 0.30 Mn (wt%)",
        "Condition": "Quenched",
        "Condition details": "Hot rolled, austenitized at 85 deg C (156 deg F), quenched to 32 deg C (61 deg F) (for a carbon content of .5%, 32 deg C (61 deg F) is the Ms temperature) and held for 5 s, quenched in water",
        "Description": "The specimen was cycled to a temperature (Te) corresponding to the Ms temperature for a carbon content of approximately 0.5%. Difficulties arise because it is not possible to prevent some transformation to bainite during the heat treatment cycle. Some dark-etching transformation products consequently are present in the core regions, and the 0.5% C level can be identified only approximately (arrow). These difficulties increase with increase in Te to the extent that it is scarcely possible in carbon steels to identify carbon levels much below 0.4% by this technique. See A.B. Greninger and A.R. Troiano, Trans. ASM, 1940, Volume 28, page 537 for a description of their microscopical method for investigating decarburized layers.",
        "Photo method": "Light microscope (Optical)",
        "Original magnification": "50x"
    },
    "cs1025": {
        "Material name": "Carbon steel, 0.4% C",
        "Material type": "Carbon steel, general",
        "Composition": "0.41 C; 0.24 Si; 0.70 Mn (wt%)",
        "Condition": "Tempered",
        "Condition details": "Austenitized, quenched in water, tempered at 175 deg C (347 deg F)",
        "Description": "It is difficult to observe by microscopical methods the various levels of decarburization in a steel of this grade in the quench-hardened condition, even more so than in a eutectoid steel. The decarburized layer is scarcely detectable at all after etching in nital (image 2), and only approximately the outer half of the layer can be discerned after etching in picral (image 3). This is a consequence of the small effect that carbon content has on the reactivity of lath martensite to etchants.",
        "Photo method": "Light microscope (Optical)",
        "Original magnification": "75x"
    },
    "cs1026": {
        "Material name": "Carbon steel, 0.4% C",
        "Material type": "Carbon steel, general",
        "Composition": "0.41 C; 0.24 Si; 0.70 Mn (wt%)",
        "Condition": "Tempered",
        "Condition details": "Austenitized, quenched in water, tempered at 175 deg C (347 deg F)",
        "Description": "It is difficult to observe by microscopical methods the various levels of decarburization in a steel of this grade in the quench-hardened condition, even more so than in a eutectoid steel. The decarburized layer is scarcely detectable at all after etching in nital (image 2), and only about the outer half of the layer can be discerned after etching in picral (image 3). This is a consequence of the small effect that carbon content has on the reactivity of lath martensite to etchants.",
        "Photo method": "Light microscope (Optical)",
        "Original magnification": "75x"
    },
    "cs1027": {
        "Material name": "Carbon steel, 0.4% C",
        "Material type": "Carbon steel, general",
        "Composition": "0.41 C; 0.24 Si; 0.70 Mn (wt%)",
        "Condition": "Tempered",
        "Condition details": "Austenitized, quenched in water, tempered at 7 deg C (129 deg F) for 4 h",
        "Description": "Decarburized layer in steel in the spheroidized condition. The fact that the surface is decarburized is easily recognized, but anything other than a rough estimation of depth of decarburization is not possible in this instance. The arrow in image 4 indicates a depth level of 1.0 mm. The structures at the depths indicated by the arrows with circles are shown at a higher magnification in images 5 to 8.",
        "Photo method": "Light microscope (Optical)",
        "Original magnification": "75x"
    },
    "cs1028": {
        "Material name": "Carbon steel",
        "Material type": "Carbon steel, general",
