Repository: CamiloMartinezM/supervised-micrograph-segmentation

# Supervised Superpixel-Texton Approach for Micrograph Segmentation
**Method overview.** (1) 51 optical micrographs of hypoeutectoid steels are preprocessed and annotated with windows of pearlite and proeutectoid ferrite (PF). (2) The MR8 filter responses of the annotated pixels are clustered per class into K textons. (3) A new micrograph is cut into superpixels: every pixel votes for the class of its nearest texton, each superpixel takes the majority class, and pearlite is then split into ferrite and cementite. (4) The segmentation gives phase fractions, the pearlite interlamellar spacing from the 2-D DFT spectrum, and yield and tensile strength from structure–property relations.

File: data.json (part 26 of 35)
{
        "Composition": "Weld metal: 0.20 C; 0.22 Si; 1.08 Mn",
        "Condition": "Unspecified condition",
        "Properties": "Hardness 215 HV",
        "Description": "The proeutectoid ferrite in the weld metal is present mostly as grain-boundary allotriomorphs and large Widmanstatten plates. However, occasional islands of massed ferrite have developed, and within these islands comparatively large areas of bainite have formed during the eutectoid transformation (indicated by the arrow in image 2 and shown in more detail in image 3).",
        "Photo method": "Light microscope (Optical)",
        "Original magnification": "100x"
    },
    "cs1031": {
        "Material name": "Carbon steel, 0.15% C",
        "Material type": "Carbon steel, general",
        "Composition": "Weld metal: 0.16 C; 0.37 Si; 0.90 Mn (wt%)",
        "Condition": "Unspecified condition",
        "Condition details": "Unspecified for parent metal",
        "Properties": "Hardness 125 HV",
        "Description": "The weldment may be normalized to refine both the weld metal and the heat-affected zone when concern is felt about the possible detrimental effects of large grain size on the toughness of weld metal of this type. It is possible to achieve in a single normalizing treatment satisfactory grain refinement of weld even as coarse grained as that illustrated in images 5 and 6. In image 7, both the ferrite and pearlite are equiaxed and reasonably fine grained after normalizing, although the pearlite colonies are inhomogeneously distributed as a consequence of the segregation of other alloying elements that has persisted. The refined structure in images 7 and 8 was obtained by normalizing a small specimen cut from the weld, but the same structure would have been obtained in a full-scale weld provided that the weldment had been heated for a sufficiently long time to ensure that the full section reached the austenitizing temperature.",
        "Photo method": "Light microscope (Optical)",
        "Original magnification": "100x"
    },
    "cs1032": {
        "Material name": "Carbon steel, 0.2% C, 1.85% Mn",
        "Material type": "Carbon steel, general",
        "Composition": "Parent metal: 0.20 C; 0.28 Si; 1.85 Mn; 0.51 Carbon equivalent (CE). Weld metal: 0.12 C; 0.10 Si; 1.66 Mn; 0.011 S (wt%)",
        "Condition": "Unspecified condition",
        "Properties": "Hardness 200 HV",
        "Description": "As-deposited weld metal in this weld contains the desirable small intragranular plates (images 3 and 5) as well as grain-boundary allotriomorphs and side plates of ferrite (images 2 and 4), but the proportion of intragranular plates and the aspect ratios of the plates vary throughout the weld. For example, the outer regions of the as-deposited weld pass contain only a moderate volume fraction of intragranular plates that tend to be comparatively small and to have small aspect ratios (images 4 and 5).",
        "Photo method": "Light microscope (Optical)",
        "Original magnification": "100x"
    },
    "cs1033": {
        "Material name": "Carbon steel, 0.2% C, 1.85% Mn",
        "Material type": "Carbon steel, general",
        "Composition": "Parent metal: 0.20 C; 0.28 Si; 1.85 Mn; 0.51 Carbon equivalent (CE). Weld metal: 0.12 C; 0.10 Si; 1.66 Mn; 0.011 S (wt%)",
        "Condition": "Unspecified condition",
        "Properties": "Hardness 210 HV",
        "Description": "As-deposited weld metal in this weld contains the desirable small intragranular plates (images 3 and 5) as well as grain-boundary allotriomorphs and side plates of ferrite (images 2 and 4), but the proportion of intragranular plates and the aspect ratios of the plates vary throughout the weld. For example, the outer regions of the as-deposited weld pass contain only a moderate volume fraction of intragranular plates that tend to be comparatively small and to have small aspect ratios (images 4 and 5).",
        "Photo method": "Light microscope (Optical)",
        "Original magnification": "100x"
    },
    "cs1034": {
        "Material name": "Carbon steel, 0.2% C, 1.85% Mn",
        "Material type": "Carbon steel, general",
        "Composition": "Parent metal: 0.20 C; 0.28 Si; 1.85 Mn; 0.51 Carbon equivalent (CE). Weld metal: 0.12 C; 0.10 Si; 1.66 Mn; 0.011 S (wt%)",
        "Condition": "Unspecified condition",
        "Properties": "Hardness 215 HV",
        "Description": "The grains of ferrite in all but the outermost pass of this weld are small and equiaxed (images 6 and 7). The eutectoid transformation product, which is upper bainite, is distributed in the original solidification segregation pattern (image 6).",
        "Photo method": "Light microscope (Optical)",
        "Original magnification": "100x"
    },
    "cs1035": {
        "Material name": "Carbon steel, 0.15% C",
        "Material type": "Carbon steel, general",
        "Composition": "Weld metal: 0.08 C; 0.005 Si; 0.31 Mn (wt%)",
        "Condition": "Unspecified condition",
        "Description": "The as-deposited weld metal is composed almost entirely of ferrite that had grown with a coarse Widmanstatten plate morphology.",
        "Photo method": "Light microscope (Optical)",
        "Original magnification": "100x"
    },
    "cs1036": {
        "Material name": "Carbon steel, 0.15% C",
        "Material type": "Carbon steel, general",
        "Composition": "Weld metal: 0.08 C; 0.005 Si; 0.31 Mn (wt%)",
        "Condition": "Unspecified condition",
        "Description": "The grain-refined passes in a low-carbon weld metal of this nature are equiaxed and fine grained (image 5), the cementite present being confined to the ferritic grain boundaries (image 6). The microstructure is virtually indistinguishable from that of wrought material of similar composition except that, in this particular case, some areas contain nitride precipitates (for example, to the right of the field shown in image 6) due to high local nitrogen concentrations.",
        "Photo method": "Light microscope (Optical)",
        "Original magnification": "100x"
    },
    "cs1037": {
        "Material name": "Carbon steel, 0.15% C",
        "Material type": "Carbon steel, general",
        "Composition": "Weld metal: 0.11 C; 0.14 Si; 1.01 Mn (wt%)",
        "Condition": "Unspecified condition",
        "Description": "For comparison, the microstructure of a TIG weld with intermediate carbon and manganese contents. The microstructures are generally similar in images 1 to 6, but the details of the structures are very dependent on the exact composition of the weld metal.",
        "Photo method": "Light microscope (Optical)",
        "Original magnification": "100x"
    },
    "cs1038": {
        "Material name": "Carbon steel, 0.15% C",
        "Material type": "Carbon steel, general",
        "Composition": "Weld metal: 0.11 C; 0.14 Si; 1.01 Mn (wt%)",
        "Condition": "Unspecified condition",
        "Description": "For comparison, the microstructure of a TIG weld with intermediate carbon and manganese contents. The microstructures are generally similar in images 1 to 6, but the details of the structures are very dependent on the exact composition of the weld metal.",
        "Photo method": "Light microscope (Optical)",
        "Original magnification": "100x"
    },
    "cs1039": {
        "Material name": "Carbon steel, 0.8% C",
        "Material type": "Carbon steel, general",
        "Composition": "0.78 C; 0.30 Mn (wt%)",
        "Condition": "Normalized",
        "Condition details": "Hot rolled and normalized",
        "Description": "A steel of eutectoid or near-eutectoid composition contains little or no proeutectoid ferrite when in the normalized condition, and so the base of the layer of decarburization can be located reasonably precisely in a microscopical examination as the level at which a detectable volume fraction of proeutectoid ferrite appears in the structure. This level is indicated by an arrow in image 1 and is shown in more detail in image 2.",
        "Photo method": "Light microscope (Optical)",
        "Original magnification": "100x"
    },
    "cs1040": {
        "Material name": "Carbon steel, 0.4% C",
        "Material type": "Carbon steel, general",
        "Composition": "0.41 C; 0.24 Si; 0.70 Mn (wt%)",
        "Condition": "Normalized",
        "Condition details": "Hot rolled and normalized",
        "Description": "A significant volume fraction of proeutectoid ferrite is present in the core microstructure when this material is annealed or normalized, so that the transition from the core to the decarburized layer can be located only by the change in the volume fraction of pearlite present. It is very difficult to do this by qualitative visual inspection. To exemplify this difficulty, a curve showing the variation with depth of the volume fraction of pearlite is superimposed on the image. When made quantitative in this way, the variation in pearlite content does give a reliable indication of the total depth of decarburization.",
        "Photo method": "Light microscope (Optical)",
        "Original magnification": "100x"
    },
    "cs1044": {
        "Material name": "Carbon steel, 0.2% C, 1.85% Mn",
        "Material type": "Carbon steel, general",
        "Composition": "Parent metal: 0.20 C; 0.28 Si; 1.85 Mn; 0.51 Carbon equivalent (CE). Weld metal: 0.12 C; 0.10 Si; 1.66 Mn; 0.011 S (wt%)",
        "Condition": "Unspecified condition",
        "Properties": "Hardness 215 HV",
        "Description": "The grains of ferrite in all but the outermost pass of this weld are small and equiaxed (images 6 and 7). The eutectoid transformation product, which is upper bainite, is distributed in the original solidification segregation pattern (image 6).",
        "Photo method": "Light microscope (Optical)",
        "Original magnification": "250x"
    },
    "cs1049": {
        "Material name": "Carbon steel, 0.55% C",
        "Material type": "Carbon steel, general",
        "Composition": "0.57 C; 0.25 Si; 0.73 Mn; 0.69 Carbon equivalent (CE) (wt%)",
        "Condition": "Normalized",
        "Description": "A smaller volume fraction of the proeutectoid ferrite has dissolved in the regions between the A1 isotherm and the fusion face than would normally occur. This ferrite has not completely dissolved even in regions immediately adjacent to the fusion face. The solution of proeutectoid ferrite in austenite is time dependent. Austenitic grain coarsening did not occur in regions immediately adjacent to the fusion face.",
        "Photo method": "Light microscope (Optical)",
        "Original magnification": "250x"
    },
    "cs1055": {
        "Material name": "Carbon steel, 0.2% C, 1.85% Mn",
        "Material type": "Carbon steel, general",
        "Composition": "Parent metal: 0.20 C; 0.28 Si; 1.85 Mn; 0.51 Carbon equivalent (CE). Weld metal: 0.12 C; 0.10 Si; 1.66 Mn; 0.011 S (wt%)",
        "Condition": "Unspecified condition",
        "Properties": "Hardness 200 HV",
        "Description": "As-deposited weld metal in this weld contains the desirable small intragranular plates (images 3 and 5) as well as grain-boundary allotriomorphs and side plates of ferrite (images 2 and 4), but the proportion of intragranular plates and the aspect ratios of the plates vary throughout the weld. For example, the outer regions of the as-deposited weld pass contain only a moderate volume fraction of intragranular plates that tend to be comparatively small and to have small aspect ratios (images 4 and 5).",
        "Photo method": "Light microscope (Optical)",
        "Original magnification": "500x"
    },
    "cs1056": {
        "Material name": "Carbon steel, 0.2% C, 1.85% Mn",
        "Material type": "Carbon steel, general",
        "Composition": "Parent metal: 0.20 C; 0.28 Si; 1.85 Mn; 0.51 Carbon equivalent (CE). Weld metal: 0.12 C; 0.10 Si; 1.66 Mn; 0.011 S (wt%)",
        "Condition": "Unspecified condition",
        "Properties": "Hardness 210 HV",
        "Description": "As-deposited weld metal in this weld contains the desirable small intragranular plates (images 3 and 5) as well as grain-boundary allotriomorphs and side plates of ferrite (images 2 and 4), but the proportion of intragranular plates and the aspect ratios of the plates vary throughout the weld. For example, the outer regions of the as-deposited weld pass contain only a moderate volume fraction of intragranular plates that tend to be comparatively small and to have small aspect ratios (images 4 and 5).",
        "Photo method": "Light microscope (Optical)",
        "Original magnification": "500x"
    },
    "cs1057": {
        "Material name": "Carbon steel, 0.55% C",
        "Material type": "Carbon steel, general",
        "Composition": "0.57 C; 0.25 Si; 0.73 Mn; 0.69 Carbon equivalent (CE) (wt%)",
        "Condition": "Normalized",
        "Properties": "Hardness 230 HV",
        "Description": "The pearlite in the parent metal just outside the A1 isotherm has not spheroidized. This is attributable to the short duration of the thermal cycle and the comparatively long time required to spheroidize pearlitic cementite at temperatures close to A1.",
        "Photo method": "Light microscope (Optical)",
        "Original magnification": "500x"
    },
    "cs1058": {
        "Material name": "Carbon steel, 0.55% C",
        "Material type": "Carbon steel, general",
        "Composition": "0.57 C; 0.25 Si; 0.73 Mn; 0.69 Carbon equivalent (CE) (wt%)",
        "Condition": "Normalized",
        "Properties": "Hardness 650 HV",
        "Description": "Fast cooling, combined with the high CE value of the steel, has resulted in the austenitized regions of the heat-affected zone transforming mostly to martensite during cooling after the passage of the weld pool. The lightly etched regions are martensitic. A significant volume fraction of high-temperature transformation product has also formed along the austenitic grain boundaries, indicating that the cooling rate had been somewhat less than the critical rate for martensite formation.",
        "Photo method": "Light microscope (Optical)",
        "Original magnification": "500x"
    },
    "cs1059": {
        "Material name": "Carbon steel, 0.55% C",
        "Material type": "Carbon steel, general",
        "Composition": "0.57 C; 0.25 Si; 0.73 Mn; 0.69 Carbon equivalent (CE) (wt%)",
        "Condition": "Normalized",
        "Properties": "Hardness 710 HV",
        "Description": "Numerous cavities and globular nonmetallic inclusions are present at interdendritic positions in grains that had been nucleated at the fusion face. Gas porosity is almost inevitable in welds of this type because vapors tend to get trapped in the deep fusion zone and because the fused metal is cooled very quickly. In the parent metal, the high-temperature transformation product is best discerned by etching with picral (image 5), and the structure of the martensite is best revealed by etching with nital (image 6).",
        "Photo method": "Light microscope (Optical)",
        "Original magnification": "500x"
    },
    "cs1064": {
        "Material name": "Carbon steel, 1% C, high-purity",
        "Material type": "Carbon steel, general",
        "Composition": "0.99 C; 0.003 Si; 0.0005 Mn (wt%)",
        "Condition": "Heat treated",
        "Condition details": "Austenitized at 95 deg C (174 deg F), cooled slowly, oxidized at 7 deg C (129 deg F) in pure dry oxygen for 2 h",
        "Description": "After longer oxidation times, the scale is made up of approximately equal amounts of hematite and magnetite, with no wustite (images 2 and 3) except for infrequent patches near the metal (image 4). When no cementite is present (that is, the substrate is either fully austenitic or fully ferritic), the scale is composed mostly of wustite covered by a thin layer of magnetite and an even thinner layer of hematite. With longer exposure times a gap, or perhaps a layer of material poorly retained during polishing, soon develops to separate the oxide from the metal (images 2 and 3). Some areas show a second gap farther out in the oxide over which the hematite layer is thicker than usual (arrow in image 2). A very thin layer of graphite can be detected on the surface of the substrate when a gap is present. The scale is overoxidized and poorly adherent. In some areas, three or four gaps are present on the scale, with hematite penetrating to the outermost layer (image 3).",
        "Photo method": "Light microscope (Optical)",
        "Original magnification": "500x"
    },
    "cs1065": {
        "Material name": "Carbon steel, 1% C, high-purity",
        "Material type": "Carbon steel, general",
        "Composition": "0.99 C; 0.003 Si; 0.0005 Mn (wt%)",
        "Condition": "Heat treated",
        "Condition details": "Austenitized at 95 deg C (174 deg F), cooled slowly, oxidized at 7 deg C (129 deg F) in pure dry oxygen for 2 h",
        "Description": "Nodules develop in local areas where the scale is less porous and in better contact; the nodules are mainly magnetite, but some contain an inner zone of wustite or a mixture of wustite and hematite.",
        "Photo method": "Light microscope (Optical)",
        "Original magnification": "500x"
    },
    "cs1066": {
        "Material name": "Carbon steel, 1% C, high-purity",
        "Material type": "Carbon steel, general",
        "Composition": "0.99 C; 0.003 Si; 0.0005 Mn (wt%)",
        "Condition": "Heat treated",
        "Condition details": "Austenitized at 95 deg C (174 deg F), cooled slowly, oxidized at 7 deg C (129 deg F) in pure dry oxygen for 1 h",
        "Description": "After longer oxidation times, the scale is made up of approximately equal amounts of hematite and magnetite, with no wustite (images 2 and 3) except for infrequent patches near the metal (image 4). When no cementite is present (that is, the substrate is either fully austenitic or fully ferritic), the scale is composed mostly of wustite covered by a thin layer of magnetite and an even thinner layer of hematite. With longer exposure times a gap, or perhaps a layer of material poorly retained during polishing, soon develops to separate the oxide from the metal (images 2 and 3). Some areas show a second gap farther out in the oxide over which the hematite layer is thicker than usual (arrow in image 2). A very thin layer of graphite can be detected on the surface of the substrate when a gap is present. The scale is overoxidized and poorly adherent.",
        "Photo method": "Light microscope (Optical)",
        "Original magnification": "750x"
    },
    "cs1067": {
        "Material name": "Carbon steel",
        "Material type": "Carbon steel, general",
        "Composition": "Weld metal: 0.20 C; 0.22 Si; 1.08 Mn",
        "Condition": "Unspecified condition",
        "Properties": "Hardness 215 HV",
        "Description": "The proeutectoid ferrite in the weld metal is present mostly as grain-boundary allotriomorphs and large Widmanstatten plates. However, occasional islands of massed ferrite have developed, and within these islands comparatively large areas of bainite have formed during the eutectoid transformation (indicated by the arrow in image 2, and shown in more detail in image 3). Arrow indicates large area of bainite.",
        "Photo method": "Light microscope (Optical)",
        "Original magnification": "1000x"
    },
    "cs1068": {
        "Material name": "Carbon steel, 0.15% C",
        "Material type": "Carbon steel, general",
        "Composition": "Weld metal: 0.16 C; 0.37 Si; 0.90 Mn (wt%)",
        "Condition": "Unspecified condition",
        "Properties": "Hardness 170 HV",
        "Description": "The eutectoid transformation product in this weld is pearlite, the lamellar spacing being large. The pearlite is distributed inhomogeneously in a dendritic segregation pattern, but the regions between the major patches of pearlite do contain some carbon. These regions are generally fine grained and contain small intragranular plates of ferrite",
        "Photo method": "Light microscope (Optical)",
        "Original magnification": "1000x"
    },
    "cs1069": {
        "Material name": "Carbon steel, 0.15% C",
        "Material type": "Carbon steel, general",
        "Composition": "Weld metal: 0.16 C; 0.37 Si; 0.90 Mn (wt%)",
        "Condition": "Unspecified condition",
        "Properties": "Hardness 170 HV",
        "Description": "The carbon in these regions is present as small patches of pearlite together with films of cementite at the grain boundaries of the ferrite being the result of degenerate eutectoid transformation. This weld is an extreme example of the effects of long dwell times at temperature and slow cooling rates. Very large grains formed during solidification and segregation developed within these large grains. The result is significant and somewhat unpredictable variations in microstructure.",
        "Photo method": "Light microscope (Optical)",
        "Original magnification": "1000x"
    },
    "cs1070": {
        "Material name": "Carbon steel, 0.15% C",
        "Material type": "Carbon steel, general",
        "Composition": "Weld metal: 0.16 C; 0.37 Si; 0.90 Mn (wt%)",
        "Condition": "Unspecified condition",
        "Condition details": "Unspecified for parent metal",
        "Properties": "Hardness 125 HV",
        "Description": "The weldment may be normalized to refine both the weld metal and the heat-affected zone when concern is felt about the possible detrimental effects of large grain size on the toughness of weld metal of this type. It is possible to achieve in a single normalizing treatment satisfactory grain refinement of a weld even as coarse grained as that illustrated in images 5 and 6. In image 7, both the ferrite and pearlite are equiaxed and reasonably fine grained after normalizing, although the pearlite colonies are inhomogeneously distributed as a consequence of the segregation of other alloying elements that has persisted. The refined structure in images 7 and 8 was obtained by normalizing a small specimen cut from the weld, but the same structure would have been obtained in a full-scale weld provided that the weldment had been heated for sufficiently long a time to ensure that the full section reached the austenitizing temperature.",
        "Photo method": "Light microscope (Optical)",
        "Original magnification": "1000x"
    },
    "cs1074": {
        "Material name": "Carbon steel, 0.15% C",
        "Material type": "Carbon steel, general",
        "Composition": "Weld metal: 0.08 C; 0.005 Si; 0.31 Mn (wt%)",
        "Condition": "Unspecified condition",
        "Description": "Only a small volume fraction of cementite is present, consistent with the low carbon content, and the cementite is located at the ferritic grain boundaries.",
        "Photo method": "Light microscope (Optical)",
        "Original magnification": "1000x"
    },
    "cs1075": {
        "Material name": "Carbon steel, 0.15% C",
        "Material type": "Carbon steel, general",
        "Composition": "Weld metal: 0.08 C; 0.005 Si; 0.31 Mn (wt%)",
        "Condition": "Unspecified condition",
        "Description": "An abnormal feature of this particular weld is that some regions contain plate-shaped nitride particles, probably Fe4N, which precipitated on specific crystallographic planes in the ferrite. They are present because the protective atmosphere was not fully effective and nitrogen was absorbed from the atmosphere into the molten weld pool. The presence of nitride precipitates of this nature severely embrittles the weld metal and is indicative of unsatisfactory welding practice.",
        "Photo method": "Light microscope (Optical)",
        "Original magnification": "1000x"
    },
    "cs1076": {
        "Material name": "Carbon steel, 0.15% C",
        "Material type": "Carbon steel, general",
        "Composition": "Weld metal: 0.08 C; 0.005 Si; 0.31 Mn (wt%)",
        "Condition": "Unspecified condition",
        "Description": "The grain-refined passes in a low-carbon weld metal of this nature are equiaxed and fine grained (image 5), the cementite present being confined to the ferritic grain boundaries (image 6). The microstructure is virtually indistinguishable from that of wrought material of similar composition except that, in this particular case, some areas contain nitride precipitates (for example, to the right of the field shown in image 6) due to high local nitrogen concentrations.",
        "Photo method": "Light microscope (Optical)",
        "Original magnification": "1000x"
    },
    "cs1077": {
        "Material name": "Carbon steel, 0.55% C",
        "Material type": "Carbon steel, general",
        "Composition": "0.57 C; 0.25 Si; 0.73 Mn; 0.69 Carbon equivalent (CE) (wt%)",
        "Condition": "Normalized",
        "Properties": "Hardness 710 HV",
        "Description": "The microstructure of the fusion zone is similar to the heat-affected zone of the parent metal. It is composed principally of martensite with a small volume fraction (smaller than for the heat-affected zone) of a high-temperature transformation product (compare images 5 and 4). In the parent metal, the high-temperature transformation product is best discerned by etching with picral (image 5), and the structure of the martensite is best revealed by etching with nital (image 6).",
        "Photo method": "Light microscope (Optical)",
        "Original magnification": "1000x"
    },
    "cs1080": {
        "Material name": "Carbon steel, 0.3% C",
        "Material type": "Carbon steel, general",
        "Composition": "0.29 C; 0.03 Si; 0.56 Mn (wt%)",
        "Condition": "Normalized",
        "Condition details": "Heated in air at 8 deg C (147 deg F) for 3 min, cooled to room temperature at approximately 5 deg C/h (9 deg F/h)",
        "Description": "The contrast observed among the layers of the oxides in the as-polished condition depends largely on the inherent characteristics of the phases but partly on the metallographic preparation technique used insofar as it influences the degree of relief developed at the interfaces between phases and the surface reflectivity developed in each. The hematite layer is always the most highly reflective of the three, and the magnetite layer is less reflective. The wustite layer is darkest of the three. Comparatively large cavities are present in the magnetite layer, extending generally perpendicular to the interface and often extending completely through the layer. The white band at the top of the photograph is an electrodeposit of nickel used to protect the outer edge of the scale during specimen preparation.",
        "Photo method": "Light microscope (Optical)",
        "Original magnification": "1000x"
    },
    "cs1081": {
        "Material name": "Carbon steel, 0.3% C",
        "Material type": "Carbon steel, general",
        "Composition": "0.29 C; 0.03 Si; 0.56 Mn (wt%)",
        "Condition": "Normalized",
        "Condition details": "Heated in air at 8 deg C (147 deg F) for 3 min, cooled to room temperature at approx. 5 deg C/h (9 deg F/h)",
        "Description": "The contrast among the layers can be improved by etching lightly in a solution of hydrochloric acid in alcohol. The hematite layer is always the most highly reflective of the three, the magnetite layer less reflective, and the wustite layer darkest of the three. Comparatively smaller spherical cavities, often aligned in chains perpendicular to the plane of the scale layer, are characteristically present in the wustite. These smaller cavities are barely visible in as-polished sections, due to their small size and the poor optical contrast against the matrix (some are indicated by arrows in image 2), but are readily visible after etching with thioglycolic acid reagent (image 6) because the contrast is improved. They are also visible on fracture surfaces (image 7). A band adjacent to the metal interface normally is free from cavities of this nature (image 6). The white band at the top of the photograph is an electrodeposit of nickel used to protect the outer edge of the scale during specimen preparation.",
        "Photo method": "Light microscope (Optical)",
        "Original magnification": "1000x"
    },
    "cs1082": {
        "Material name": "Carbon steel, 0.3% C",
        "Material type": "Carbon steel, general",
        "Composition": "0.29 C; 0.03 Si; 0.56 Mn (wt%)",
        "Condition": "Normalized",
        "Condition details": "Heated in air at 8 deg C (147 deg F) for 3 min, cooled to room temperature at approximately 5 deg C/h (9 deg F/h)",
        "Description": "The hematite layer is irregular in thickness, each crystallite in the layer having maintained an idiomorphic interface with the magnetite and fine whiskers extending from the surface into the atmosphere. The whiskers are quite apparent in the fracture specimens (image 7) and can be seen in sections only occasionally because the probability of a whisker being in the section plane is small. The white band at the top of the photograph is an electrodeposit of nickel used to protect the outer edge of the scale during specimen preparation.",
        "Photo method": "Light microscope (Optical)",
        "Original magnification": "1000x"
    },
    "cs1083": {
        "Material name": "Carbon steel, 0.3% C",
        "Material type": "Carbon steel, general",
        "Composition": "0.29 C; 0.03 Si; 0.56 Mn (wt%)",
        "Condition": "Normalized",
        "Condition details": "Heated in air at 8 deg C (147 deg F) for 3 min, cooled to room temperature at approximately 5 deg C/h (9 deg F/h)",
        "Description": "Contrast among layers is improved with thioglycolic acid reagent, which also develops the grain structure of the wustite. This grain structure can be developed by cathodic ion beam etching as well. The interface between the magnetite and wustite layers typically is gently undulating in a manner related to the grains structure of the wustite. The thioglycolic reagent attacks wustite and cementite but not magnetite, hematite, or ferrite. The wustite layer is composed of large columnar grains, each of which extends almost completely through the layer. The grains in the magnetite layer are also columnar but are much smaller in cross section and are shorter because the layer is thinner. The white band at the top of the photograph is an electrodeposit of nickel used to protect the outer edge of the scale during specimen preparation. Comparatively smaller spherical cavities, often aligned in chains perpendicular to the plane of the scale layer, are characteristically present in the wustite. These smaller cavities are barely visible in as-polished sections due to their small size and the poor optical contrast against the matrix (some are indicated by arrows in image 2) but are readily visible after etching with thioglycolic acid reagent (image 6) because the contrast is improved. They are also visible on fracture surfaces (image 7). A band adjacent to the metal interface normally is free from cavities of this nature (image 6).",
        "Photo method": "Light microscope (Optical)",
        "Original magnification": "1000x"
    },
    "cs1085": {
        "Material name": "Carbon steel, 0.3% C",
        "Material type": "Carbon steel, general",
        "Composition": "0.29 C; 0.03 Si; 0.56 Mn (wt%)",
        "Condition": "Normalized",
        "Condition details": "Heated in air at 8 deg C (147 deg F) for 3 min, cooled to room temperature at approximately 25 deg C/min (45 deg F/min)",
        "Description": "Oxide scale cooled slowly enough to permit partial decomposition of the wustite (FeO) layer into a proeutectoid constituent and a eutectoid of iron and magnetite (Fe3O4). Generally, the proeutectoid constituents are idiomorphic particles of magnetite. The proeutectoid magnetite in the outer regions of the wustite layer precipitates preferentially on the pre-existing magnetite layer of the scale, so that this layer appears thicker than it would in a more rapidly cooled scale. Stringers of large circular particles of alpha-iron are present in some regions, some being present in the field illustrated in images 1 and 3. These presumably are particles of proeutectoid alpha-iron precipitated at regions of unusually low oxygen content. The white band at the top of the micrograph is an electrodeposit of nickel used to protect the outer edge of the scale during specimen preparation. The black band between the scale and the substrate is a discontinuity: the scale has become detached from the substrate.",
        "Photo method": "Light microscope (Optical)",
        "Original magnification": "1000x"
    },
    "cs1086": {
        "Material name": "Carbon steel, 0.3% C",
        "Material type": "Carbon steel, general",
        "Composition": "0.29 C; 0.03 Si; 0.56 Mn (wt%)",
        "Condition": "Normalized",
        "Condition details": "Heated in air at 8 deg C (1472 deg F) for 3 min, cooled to room temperature at approximately 25 deg C/min (45 deg F/min)",
        "Description": "Regions of undecomposed wustite are present; the wustite can be recognized by slight differences in shade in the unetched condition (image 4) but is more clearly seen after etching in an alcoholic solution of hydrochloric acid, which darkens it and etches it in relief (image 2). The volume fraction of untransformed wustite is greatest in regions adjacent to the metal interface. The white band at the top of the micrograph is an electrodeposit of nickel used to protect the outer edge of the scale during specimen preparation. The black band between the scale and the substrate is a discontinuity: the scale has become detached from the substrate.",
        "Photo method": "Light microscope (Optical)",
        "Original magnification": "1000x"
    },
    "cs1087": {
        "Material name": "Carbon steel, 0.4% C",
        "Material type": "Carbon steel, general",
        "Composition": "0.41 C; 0.24 Si; 0.70 Mn (wt%)",
        "Condition": "Normalized",
        "Condition details": "Austenitized at 95 deg C (174 deg F), cooled slowly at approximately 1 deg C/h (18 deg F/h)",
        "Description": "Typical example of internal oxidation at a decarburized surface of a normalized medium-carbon steel. Chains of spherical oxide particles, which appear to have formed principally along grain boundaries, are visible.",
        "Photo method": "Light microscope (Optical)",
        "Original magnification": "1000x"
    },
    "cs1088": {
        "Material name": "Carbon steel, 0.4% C",
        "Material type": "Carbon steel, general",
        "Composition": "0.41 C; 0.24 Si; 0.70 Mn (wt%)",
        "Condition": "Normalized",
        "Condition details": "Austenitized at 95 deg C (174 deg F), cooled slowly at approximately 1 deg C/h (18 deg F/h)",
        "Description": "Examination after etching in nital indicates that the chains of spherical oxide particles are not located along the current ferritic grain boundaries. It is to be expected that they would be located along the boundaries of the austenite grains that existed when the internal oxidation took place.",
        "Photo method": "Light microscope (Optical)",
        "Original magnification": "1000x"
    },
    "cs1089": {
        "Material name": "Carbon steel, 0.4% C",
        "Material type": "Carbon steel, general",
        "Composition": "0.41 C; 0.24 Si; 0.70 Mn (wt%)",
        "Condition": "Tempered",
        "Condition details": "Austenitized at 95 deg C (174 deg F), cooled slowly at approximately 1 deg C/h (18 deg F/h), austenitized at 95 deg C (174 deg F), quenched in water, and tempered at 175 deg C (347 deg F)",
        "Description": "The location of the oxide particles indicates that diffusion of oxygen occurs preferentially along the austenitic grain boundaries, from which it is to be expected that the regions next to these boundaries would have an unusually high oxygen content. This can be confirmed by etching in alkali chromate reagent. The white regions can be interpreted positively as being rich in oxygen; the dark spots within the light-etching regions are the oxide particles of the internally oxidized layer.",
        "Photo method": "Light microscope (Optical)",
        "Original magnification": "1000x"
    },
    "cs1090": {
        "Material name": "Carbon steel, 0.4% C",
        "Material type": "Carbon steel, general",
        "Composition": "0.41 C; 0.24 Si; 0.70 Mn (wt%)",
        "Condition": "Tempered",
        "Condition details": "Austenitized at 95 deg C (174 deg F), cooled slowly at approximately 1 deg C/h (18 deg F/h), austenitized at 95 deg C (174 deg F), quenched in water, and tempered at 175 deg C (347 deg F)",
        "Description": "The oxide particles remain unchanged if internally oxidized material is reaustenitized and quenched. The particles are then visible but difficult to see against the background structure if etching is carried out with nital or picral. They are readily visible after etching in bisulfite because the oxygen-rich regions adjacent to the austenitic grain boundaries then etch comparatively lightly.",
        "Photo method": "Light microscope (Optical)",
        "Original magnification": "1000x"
    },
    "cs1092": {
        "Material name": "Carbon steel, 0.4% C",
        "Material type": "Carbon steel, general",
        "Composition": "0.41 C; 0.24 Si; 0.70 Mn (wt%)",
        "Condition": "Tempered",
        "Condition details": "Austenitized, quenched in water, tempered at 7 deg C (129 deg F) for 4 h",
        "Description": "Higher magnification close to the surface (the left most arrow with circle in image 4)",
        "Photo method": "Light microscope (Optical)",
        "Original magnification": "1000x"
    },
    "cs1093": {
        "Material name": "Carbon steel, 0.4% C",
        "Material type": "Carbon steel, general",
        "Composition": "0.41 C; 0.24 Si; 0.70 Mn (wt%)",
        "Condition": "Tempered",
        "Condition details": "Austenitized, quenched in water, tempered at 7 deg C (129 deg F) for 4 h",
        "Description": "Higher magnification at a depth of about 0.4 mm (the second to the left most arrow with circle in image 4)",
        "Photo method": "Light microscope (Optical)",
        "Original magnification": "1000x"
    },
    "cs1094": {
        "Material name": "Carbon steel, 0.4% C",
        "Material type": "Carbon steel, general",
        "Composition": "0.41 C; 0.24 Si; 0.70 Mn (wt%)",
        "Condition": "Tempered",
        "Condition details": "Austenitized, quenched in water, tempered at 7 deg C (129 deg F) for 4 h",
        "Description": "Higher magnification at a depth of about 1.0 mm (the second to the right most arrow with circle in image 4)",
        "Photo method": "Light microscope (Optical)",
        "Original magnification": "1000x"
    },
    "cs1095": {
        "Material name": "Carbon steel, 0.4% C",
        "Material type": "Carbon steel, general",
        "Composition": "0.41 C; 0.24 Si; 0.70 Mn (wt%)",
        "Condition": "Tempered",
        "Condition details": "Austenitized, quenched in water, tempered at 7 deg C (129 deg F) for 4 h",
        "Description": "Higher magnification of the unaffected core (the right most arrow with circle in image 4)",
        "Photo method": "Light microscope (Optical)",
        "Original magnification": "1000x"
    },
    "cs1098": {
        "Material name": "Carbon steel, 0.3% C",
        "Material type": "Carbon steel, general",
        "Composition": "0.29 C; 0.03 Si; 0.56 Mn (wt%)",
        "Condition": "Normalized",
        "Condition details": "Heated in air at 8 deg C (147 deg F) for 3 min, cooled to room temperature at approximately 5 deg C/h (9 deg F/h)",
