Repository: CamiloMartinezM/supervised-micrograph-segmentation

# Supervised Superpixel-Texton Approach for Micrograph Segmentation
**Method overview.** (1) 51 optical micrographs of hypoeutectoid steels are preprocessed and annotated with windows of pearlite and proeutectoid ferrite (PF). (2) The MR8 filter responses of the annotated pixels are clustered per class into K textons. (3) A new micrograph is cut into superpixels: every pixel votes for the class of its nearest texton, each superpixel takes the majority class, and pearlite is then split into ferrite and cementite. (4) The segmentation gives phase fractions, the pearlite interlamellar spacing from the 2-D DFT spectrum, and yield and tensile strength from structure–property relations.

File: data.json (part 27 of 35)
{
        "Description": "The interface between wustite and the steel base tends to show local irregularities, implying crystallite growth of the wustite into the metal.",
        "Photo method": "Light microscope (Optical)",
        "Original magnification": "2000x"
    },
    "cs1099": {
        "Material name": "Carbon steel, 0.3% C",
        "Material type": "Carbon steel, general",
        "Composition": "0.29 C; 0.03 Si; 0.56 Mn (wt%)",
        "Condition": "Normalized",
        "Condition details": "Heated in air at 8 deg C (147 deg F) for 3 min, cooled to room temperature at approximately 25 deg C/min (45 deg F/min)",
        "Description": "Stringers of large circular particles of alpha-iron are present in some regions, some being present in the field illustrated in images 1 and 3; these presumably are particles of proeutectoid alpha-iron precipitated at regions of unusually low oxygen content. The white band at the top of the micrograph is an electrodeposit of nickel used to protect the outer edge of the scale during specimen preparation.",
        "Photo method": "Light microscope (Optical)",
        "Original magnification": "2000x"
    },
    "cs1100": {
        "Material name": "Carbon steel, 0.3% C",
        "Material type": "Carbon steel, general",
        "Composition": "0.29 C; 0.03 Si; 0.56 Mn (wt%)",
        "Condition": "Normalized",
        "Condition details": "Heated in air at 8 deg C (147 deg F) for 3 min, cooled to room temperature at approximately 25 deg C/min (45 deg F/min)",
        "Description": "Oxide scale cooled slowly enough to permit partial decomposition of the wustite (FeO) layer into a proeutectoid constituent and a eutectoid of iron and magnetite (Fe3O4). The eutectoid is composed of circular regions (in section) of alpha-iron in a matrix of magnetite. Regions of undecomposed wustite are present; the wustite can be recognized by slight differences in shade in the unetched condition (image 4) but is more clearly seen after etching in an alcoholic solution of hydrochloric acid, which darkens it and etches it in relief (image 2).",
        "Photo method": "Light microscope (Optical)",
        "Original magnification": "2000x"
    },
    "cs1101": {
        "Material name": "Carbon steel, 1% C, high-purity",
        "Material type": "Carbon steel, general",
        "Composition": "0.99 C; 0.003 Si; 0.0005 Mn (wt%)",
        "Condition": "Heat treated",
        "Condition details": "Austenitized at 95 deg C (174 deg F), cooled slowly, oxidized at 7 deg C (129 deg F) in pure dry oxygen for 2 min",
        "Description": "After short oxidation times, the scale is made up mainly of magnetite (Fe3O4) in some areas and of about half magnetite and half wustite (FeO) in others. Oxidation is much slower than for a cementite-free iron. The scale is reasonably well attached after short exposure times.",
        "Photo method": "Light microscope (Optical)",
        "Original magnification": "2000x"
    },
    "cs1103": {
        "Material name": "Carbon steel, 0.15% C",
        "Material type": "Carbon steel, general",
        "Composition": "0.17 C; 0.05 Si; 0.64 Mn (wt%)",
        "Condition": "Carburized",
        "Condition details": "Carburized at 94 deg C (1724 deg F) for 2 h and then quench hardened from 85 deg C (156 deg F)",
        "Description": "Example of a method to determine depth of case. At a magnification of about 20 diameters, the depth of the dark-etching rim developed by etching a section through the case in a 10% nital solution is measured. The depth of case estimated was 0.60 mm, whereas the total case depth is about 0.85 mm.",
        "Photo method": "Light microscope (Optical)",
        "Original magnification": "3x"
    },
    "cs1104": {
        "Material name": "Carbon steel, 1.3% C",
        "Material type": "Carbon steel, general",
        "Composition": "1.29 C; 0.17 Si; 0.40 Mn (wt%)",
        "Condition": "Normalized",
        "Condition details": "Heated at 975 deg C (1787 deg F) for 5 h, cooled in air",
        "Description": "Decarburized layer. The base material contains proeutectoid cementite both as grain-boundary allotriomorphs and as Widmanstatten intragranular plates (right-hand portion of the field shown in image 2). The surface has been decarburized sufficiently to introduce proeutectoid ferrite into the structure of the outermost layers, and the intermediate layers of near-eutectoid composition can also be recognized easily (image 1). It is extremely difficult, however, to distinguish the level at which the volume fraction of proeutectoid cementite in the hypereutectoid levels reaches that of the base structure. The transition is located somewhere in the middle of the field shown in image 2.",
        "Photo method": "Light microscope (Optical)",
        "Original magnification": "50x"
    },
    "cs1105": {
        "Material name": "Carbon steel, 0.4% C",
        "Material type": "Carbon steel, general",
        "Composition": "0.41 C; 0.24 Si; 0.70 Mn (wt%)",
        "Condition": "Quenched",
        "Condition details": "Austenitized, quenched to 3 deg C (57 deg F) and held for 2 to 3 s, quenched in water",
        "Description": "Entire decarburized layer at low magnification for the material quenched to 300 deg C (570 deg F). Arrow indicates the 1.0 mm level for the total depth of decarburization. The structures at the transition region for this 300 deg C (570 deg F) quench are shown at higher magnification in image 5. It is apparent that the specimen had been cycled at a temperature below Ms. Some bainite had formed after the minimum possible holding temperature. Consequently some dark-etching constituents are scattered throughout the core, and the depth of the base of the decarburized layer can be estimated, at low magnification, only by qualitative assessment of the level at which additional dark-etching constituents appear. See A.B. Greninger and A.R. Troiano, Trans. ASM, 1940, Volume 28, page 537 for a description of their microscopical method for investigating decarburized layers.",
        "Photo method": "Light microscope (Optical)",
        "Original magnification": "75x"
    },
    "cs1106": {
        "Material name": "Carbon steel, 0.4% C",
        "Material type": "Carbon steel, general",
        "Composition": "0.41 C; 0.24 Si; 0.70 Mn (wt%)",
        "Condition": "Quenched",
        "Condition details": "Austenitized, quenched to 325 deg C (62 deg F) (for a carbon content of .4%, 325 deg C (62 deg F) is the Ms temperature) and held for 2 to 3 s, quenched in water",
        "Description": "Entire decarburized layer at low magnification for the material quenched to 325 deg C (620 deg F). Arrow indicates the 1.0 mm level for the total depth of decarburization. The structures at the transition region for this 325 deg C (620 deg F) quench are shown at higher magnification in image 6. It is apparent that the specimen had been cycled at a temperature just above the Ms of the core. Some bainite had formed after the minimum possible holding temperature. Consequently some dark-etching constituents are scattered throughout the core, and the depth of the base of the decarburized layer can be estimated, at low magnification, only by qualitative assessment of the level at which additional dark-etching constituents appear. See A.B. Greninger and A.R. Troiano, Trans. ASM, 1940, Volume 28, page 537 for a description of their microscopical method for investigating decarburized layers.",
        "Photo method": "Light microscope (Optical)",
        "Original magnification": "75x"
    },
    "cs1107": {
        "Material name": "Carbon steel, 0.4% C",
        "Material type": "Carbon steel, general",
        "Composition": "0.41 C; 0.24 Si; 0.70 Mn (wt%)",
        "Condition": "Quenched",
        "Condition details": "Austenitized, quenched to 35 deg C (66 deg F) (for a carbon content of .35%, 35 deg C (66 deg F) is the Ms temperature) and held for 2 to 3 s, quenched in water",
        "Description": "Entire decarburized layer at low magnification for the material quenched to 350 deg C (660 deg F). Arrow indicates the 1.0 mm level for the total depth of decarburization. The structures at the transition region for this 350 deg C (660 deg F) quench are shown at higher magnification in image 7. The levels at which various carbon contents were reached cannot be estimated with any reliability. A considerable volume fraction of bainite forms at higher cycling temperatures, and it becomes increasingly difficult to identify the level at which first-generation martensite is present. See A.B. Greninger and A.R. Troiano, Trans. ASM, 1940, Volume 28, page 537 for a description of their microscopical method for investigating decarburized layers.",
        "Photo method": "Light microscope (Optical)",
        "Original magnification": "75x"
    },
    "cs1108": {
        "Material name": "Carbon steel, 0.4% C",
        "Material type": "Carbon steel, general",
        "Composition": "0.41 C; 0.24 Si; 0.70 Mn (wt%)",
        "Condition": "Quenched",
        "Condition details": "Austenitized, quenched to 375 deg C (77 deg F) (for a carbon content of .3%, 375 deg C (77 deg F) is the Ms temperature) and held for 2 to 3 s, quenched in water",
        "Description": "Entire decarburized layer at low magnification for the material quenched to 375 deg C (707 deg F). Arrow indicates the 1.0 mm level for the total depth of decarburization. The structures at the transition region for this 375 deg C (707 deg F) quench are shown at higher magnification in image 8. The levels at which various carbon contents were reached cannot be estimated with any reliability. A considerable volume fraction of bainite forms at higher cycling temperatures and it becomes increasingly difficult to identify the level at which first-generation martensite is present. See A.B. Greninger and A.R. Troiano, Trans. ASM, 1940, Volume 28, page 537 for a description of their microscopical method for investigating decarburized layers.",
        "Photo method": "Light microscope (Optical)",
        "Original magnification": "75x"
    },
    "cs1109": {
        "Material name": "Carbon steel, 0.15% C",
        "Material type": "Carbon steel, general",
        "Composition": "0.17 C; 0.05 Si; 0.64 Mn (wt%)",
        "Condition": "Carburized",
        "Condition details": "Pack carburized at 94 deg C (1724 deg F) for .5 h, cooled slowly",
        "Description": "The surface carbon content after a short carburizing time is approximately 0.6% as judged from the microstructure (images 1 and 5). The carburized layer is shallow. This bar is undercarburized, and its surface value after quench hardening would be below the value usually expected of a case-carburized component.",
        "Photo method": "Light microscope (Optical)",
        "Original magnification": "75x"
    },
    "cs1110": {
        "Material name": "Carbon steel, 0.15% C",
        "Material type": "Carbon steel, general",
        "Composition": "0.17 C; 0.05 Si; 0.64 Mn (wt%)",
        "Condition": "Carburized",
        "Condition details": "Pack carburized at 94 deg C (1724 deg F) for 1 h, cooled slowly",
        "Description": "With further carburizing time, the surface carbon content soon reaches a value of about 1.1% as judged from the microstructure (images 2 and 6) and confirmed by chemical analysis. Arrow indicates estimated total case depth. The austenitic grain size in the carburized case is moderately large and increases as carburizing time increases (compare images 2 to 4), as is to be expected from material heated to such a high temperature.",
        "Photo method": "Light microscope (Optical)",
        "Original magnification": "75x"
    },
    "cs1111": {
        "Material name": "Carbon steel, 0.15% C",
        "Material type": "Carbon steel, general",
        "Composition": "0.17 C; 0.05 Si; 0.64 Mn (wt%)",
        "Condition": "Carburized",
        "Condition details": "Pack carburized at 94 deg C (1724 deg F) for 2 h, cooled slowly",
        "Description": "The surface carbon content remains unchanged at 1.1% for longer carburizing times. The basic effect of an increase in carburizing time is an increase in the depth of case and consequently a reduction in steepness of the carbon-concentration gradient in the case. Arrow indicates estimated total case depth. The austenitic grain size in the carburized case is moderately large and increases as carburizing time increases (compare images 2 to 4), as is to be expected from material heated to such a high temperature.",
        "Photo method": "Light microscope (Optical)",
        "Original magnification": "75x"
    },
    "cs1112": {
        "Material name": "Carbon steel, 0.15% C",
        "Material type": "Carbon steel, general",
        "Composition": "0.17 C; 0.05 Si; 0.64 Mn (wt%)",
        "Condition": "Carburized",
        "Condition details": "Pack carburized at 94 deg C (1724 deg F) for 4 h and cooled slowly",
        "Description": "The surface carbon content remains unchanged at 1.1% for longer carburizing times. The basic effect of an increase in carburizing time is an increase in the depth of case and consequently a reduction in steepness of the carbon-concentration gradient in the case. Arrow indicates estimated total case depth. After slow cooling, the microstructure of bars that have achieved a maximum surface carbon content progresses with depth from hypereutectoid, through eutectoid, to hypoeutectoid. The austenitic grain size in the carburized case is moderately large and increases as carburizing time increases (compare images 2 to 4), as is to be expected from material heated to such a high temperature.",
        "Photo method": "Light microscope (Optical)",
        "Original magnification": "75x"
    },
    "cs1113": {
        "Material name": "Carbon steel, 0.15% C",
        "Material type": "Carbon steel, general",
        "Composition": "0.17 C; 0.05 Si; 0.64 Mn (wt%)",
        "Condition": "Carburized",
        "Condition details": "Pack carburized at 94 deg C (1724 deg F) for 2 h, cooled slowly to room temperature, austenitized at 94 deg C (1724 deg F), quenched in water, and tempered at 15 deg C (3 deg F)",
        "Description": "Austenitized at temperatures above the Acm temperature of the case and the A3 temperature of the core. The case and the core both are martensitic and thus can be distinguished microscopically only by the color contrast developed during etching. About two-thirds of the total case depth can by distinguished by this means after etching in nital (images 1 and 2), in which the case etches lighter than the core. The effects obtained by etching in picral are similar. Arrow indicates the total depth of case estimated from hardness.",
        "Photo method": "Light microscope (Optical)",
        "Original magnification": "75x"
    },
    "cs1114": {
        "Material name": "Carbon steel, 0.15% C",
        "Material type": "Carbon steel, general",
        "Composition": "0.17 C; 0.05 Si; 0.64 Mn (wt%)",
        "Condition": "Carburized",
        "Condition details": "Pack carburized at 94 deg C (1724 deg F) for 2 h, cooled slowly to room temperature, austenitized at 85 deg C (156 deg F), quenched in water, tempered at 15 deg C (3 deg F)",
        "Description": "Austenitized at temperatures above the Acm temperature of the case and the A3 temperature of the core. The case and the core both are martensitic and thus can be distinguished microscopically only by the color contrast developed during etching. Approximately two-thirds of the total case depth can by distinguished by this means after etching in nital (images 1 and 2), in which the case etches lighter than the core. The effects obtained by etching in picral are similar. Arrow indicates the total depth of case estimated from hardness. A single-quench hardening treatment from just above the Acm temperature (image 2) is more effective in imparting toughness than the conventional double-quench treatment (image 4). Both are marked improvements over direct quenching from the carburizing temperature.",
        "Photo method": "Light microscope (Optical)",
        "Original magnification": "75x"
    },
    "cs1115": {
        "Material name": "Carbon steel, 0.15% C",
        "Material type": "Carbon steel, general",
        "Composition": "0.17 C; 0.05 Si; 0.64 Mn (wt%)",
        "Condition": "Carburized",
        "Condition details": "Pack carburized at 94 deg C (1724 deg F) for 2 h, cooled slowly to room temperature, austenitized at 78 deg C (144 deg F), quenched in water, and tempered at 15 deg C (3 deg F)",
        "Description": "With a final quench from 780 deg C (1440 deg F), the core is only partly austenitized and can readily be distinguished microscopically from the fully martensitic case after etching by any method.",
        "Photo method": "Light microscope (Optical)",
        "Original magnification": "75x"
    },
    "cs1116": {
        "Material name": "Carbon steel, 0.15% C",
        "Material type": "Carbon steel, general",
        "Composition": "0.17 C; 0.05 Si; 0.64 Mn (wt%)",
        "Condition": "Carburized",
        "Condition details": "Pack carburized at 94 deg C (1724 deg F) for 2 h, cooled slowly to room temperature, austenitized at 9 deg C (165 deg F), quenched in oil, austenitized at 78 deg C (144 deg F), quenched in water, and tempered at 15 deg C (3 deg F)",
        "Description": "With a final quench from 780 deg C (1440 deg F), the core is only partly austenitized and can readily be distinguished microscopically from the fully martensitic case after etching by any method. Arrow indicates the total depth of case estimated from hardness. A single quench-hardening treatment from just above the Acm temperature (image 2) is more effective in imparting toughness than the conventional double-quench treatment (image 4). Both are marked improvements over direct quenching from the carburizing temperature.",
        "Photo method": "Light microscope (Optical)",
        "Original magnification": "75x"
    },
    "cs1117": {
        "Material name": "Carbon steel, 0.15% C",
        "Material type": "Carbon steel, general",
        "Composition": "0.17 C; 0.05 Si; 0.64 Mn (wt%)",
        "Condition": "Carburized",
        "Condition details": "Pack carburized at 94 deg C (1724 deg F) for 2 h, cooled slowly to room temperature, austenitized at 94 deg C (1724 deg F), quenched in water, and tempered at 15 deg C (3 deg F)",
        "Description": "Nearly the entire case depth can be distinguished after etching in bisulfite reagent (images 5 and 6), in which the higher-carbon regions of the case etch comparatively lightly, the lower-carbon regions of the case comparatively darkly, and the core comparatively lightly. Arrow indicates the total depth of case estimated from hardness.",
        "Photo method": "Light microscope (Optical)",
        "Original magnification": "75x"
    },
    "cs1118": {
        "Material name": "Carbon steel, 0.15% C",
        "Material type": "Carbon steel, general",
        "Composition": "0.17 C; 0.05 Si; 0.64 Mn (wt%)",
        "Condition": "Carburized",
        "Condition details": "Pack carburized at 94 deg C (1724 deg F) for 2 h, cooled slowly to room temperature, austenitized at 85 deg C (156 deg F), quenched in water, and tempered at 15 deg C (3 deg F)",
        "Description": "Nearly the entire case depth can be distinguished after etching in bisulfite reagent (images 5 and 6), in which the higher-carbon regions of the case etch comparatively lightly, the lower-carbon regions of the case comparatively darkly, and the core comparatively lightly.",
        "Photo method": "Light microscope (Optical)",
        "Original magnification": "75x"
    },
    "cs1119": {
        "Material name": "Carbon steel, 0.15% C",
        "Material type": "Carbon steel, general",
        "Composition": "0.17 C; 0.05 Si; 0.64 Mn (wt%)",
        "Condition": "Carburized",
        "Condition details": "Pack carburized at 94 deg C (1724 deg F) for 2 h, cooled slowly to room temperature, austenitized at 78 deg C (144 deg F), quenched in water, tempered at 15 deg C (3 deg F)",
        "Description": "With a final quench from 780 deg C (1440 deg F), the core is only partly austenitized and can readily be distinguished microscopically from the fully martensitic case after etching by any method.",
        "Photo method": "Light microscope (Optical)",
        "Original magnification": "75x"
    },
    "cs1120": {
        "Material name": "Carbon steel, 0.15% C",
        "Material type": "Carbon steel, general",
        "Composition": "0.17 C; 0.05 Si; 0.64 Mn (wt%)",
        "Condition": "Carburized",
        "Condition details": "Pack carburized at 94 deg C (1724 deg F) for 2 h, cooled slowly to room temperature, austenitized at 9 deg C (165 deg F), quenched in oil, austenitized at 78 deg C (144 deg F), quenched in water, and tempered at 15 deg C (3 deg F)",
        "Description": "With a final quench from 780 deg C (1440 deg F), the core is only partly austenitized and can readily be distinguished microscopically from the fully martensitic case after etching by any method. Arrow indicates the estimated total depth of case.",
        "Photo method": "Light microscope (Optical)",
        "Original magnification": "75x"
    },
    "cs1121": {
        "Material name": "Carbon steel, 0.15% C",
        "Material type": "Carbon steel, general",
        "Composition": "0.17 C; 0.05 Si; 0.64 Mn (wt%)",
        "Condition": "Carburized",
        "Condition details": "Pack carburized at 94 deg C (1724 deg F) for 4 h, cooled slowly to room temperature, austenitized at 85 deg C (156 deg F), quenched to 265 deg C (51 deg F) and held for 5 s, and quenched in water",
        "Description": "Demonstration of the application of the Ms technique to locate the base of the case and identify the levels at which various carbon contents are attained. See source for more detail. The levels at which the first-generation martensite first appears can be detected with reasonable certainty (arrows in images 1 to 4). Variation of carbon content with depth so estimated agrees well with estimates by the chemical-analysis method for the more important intermediate carbon contents. Some divergence is to be expected at high carbon contents. The experiment is expected to identify 0.7% C for this sample.",
        "Photo method": "Light microscope (Optical)",
        "Original magnification": "75x"
    },
    "cs1122": {
        "Material name": "Carbon steel, 0.15% C",
        "Material type": "Carbon steel, general",
        "Composition": "0.17 C; 0.05 Si; 0.64 Mn (wt%)",
        "Condition": "Carburized",
        "Condition details": "Pack carburized at 94 deg C (1724 deg F) for 4 h, cooled slowly to room temperature, austenitized at 85 deg C (156 deg F), quenched to 29 deg C (554 deg F) and held for 5 s, and quenched in water",
        "Description": "Demonstration of the application of the Ms technique to locate the base of the case and identify the levels at which various carbon contents are attained. See source for more detail. The levels at which the first-generation martensite first appears can be detected with reasonable certainty (arrows in images 1 to 4). Variation of carbon content with depth so estimated agrees well with estimates by the chemical-analysis method for the more important intermediate carbon contents. Some divergence is to be expected at high carbon contents. The experiment is expected to identify 0.6% C for this sample.",
        "Photo method": "Light microscope (Optical)",
        "Original magnification": "75x"
    },
    "cs1123": {
        "Material name": "Carbon steel, 0.15% C",
        "Material type": "Carbon steel, general",
        "Composition": "0.17 C; 0.05 Si; 0.64 Mn (wt%)",
        "Condition": "Carburized",
        "Condition details": "Pack carburized at 94 deg C (1724 deg F) for 4 h, cooled slowly to room temperature, austenitized at 85 deg C (156 deg F), quenched to 315 deg C (6 deg F) and held for 5 s, quenched in water",
        "Description": "Demonstration of the application of the Ms technique to locate the base of the case and identify the levels at which various carbon contents are attained. See source for more detail. The levels at which the first-generation martensite first appears can be detected with reasonable certainty (arrows in images 1 to 4). Variation of carbon content with depth so estimated agrees well with estimates by the chemical-analysis method for the more important intermediate carbon contents. Some divergence is to be expected at high carbon contents. The experiment is expected to identify 0.5% C for this sample.",
        "Photo method": "Light microscope (Optical)",
        "Original magnification": "75x"
    },
    "cs1124": {
        "Material name": "Carbon steel, 0.15% C",
        "Material type": "Carbon steel, general",
        "Composition": "0.17 C; 0.05 Si; 0.64 Mn (wt%)",
        "Condition": "Carburized",
        "Condition details": "Pack carburized at 94 deg C (1724 deg F) for 4 h, cooled slowly to room temperature, austenitized at 85 deg C (156 deg F), quenched to 345 deg C (653 deg F) and held for 5 s, quenched in water",
        "Description": "Demonstration of the application of the Ms technique to locate the base of the case and identify the levels at which various carbon contents are attained. See source for more detail. The levels at which the first-generation martensite first appears can be detected with reasonable certainty (arrows in images 1 to 4). Variation of carbon content with depth so estimated agrees well with estimate of the chemical analysis for the more important, intermediate carbon contents. Some divergence is to be expected at high carbon contents. The experiment is expected to identify 0.4% C for this sample.",
        "Photo method": "Light microscope (Optical)",
        "Original magnification": "75x"
    },
    "cs1125": {
        "Material name": "Carbon steel, 0.15% C",
        "Material type": "Carbon steel, general",
        "Composition": "0.17 C; 0.05 Si; 0.64 Mn (wt%)",
        "Condition": "Carburized",
        "Condition details": "Pack carburized at 94 deg C (1724 deg F) for 4 h, austenitized at 73 deg C (135 deg F), quenched in water",
        "Description": "Typical results obtained using the A3 method to locate the base of the case and identify the levels at which various carbon contents are attained are illustrated in images 5 to 8. Arrows indicate the levels at which undissolved proeutectoid ferrite first appears in the structure of the core. Carbon levels estimated by this technique agree well with variation of carbon content as determined by serial chemical analysis, particularly at the lower carbon levels. See source for more detail. The experiment is expected to identify 0.8% C for this sample.",
        "Photo method": "Light microscope (Optical)",
        "Original magnification": "75x"
    },
    "cs1126": {
        "Material name": "Carbon steel, 0.15% C",
        "Material type": "Carbon steel, general",
        "Composition": "0.17 C; 0.05 Si; 0.64 Mn (wt%)",
        "Condition": "Carburized",
        "Condition details": "Pack carburized at 94 deg C (1724 deg F) for 4 h, austenitized at 77 deg C (142 deg F), quenched in water",
        "Description": "Typical results obtained using the A3 method to locate the base of the case and identify the levels at which various carbon contents are attained are illustrated in images 5 to 8. Arrows indicate the levels at which undissolved proeutectoid ferrite first appears in the structure of the core. Carbon levels estimated by this technique agree well with variation of carbon content as determined by serial chemical analysis, particularly at the lower carbon levels. See source for more detail. The experiment is expected to identify 0.5% C for this sample.",
        "Photo method": "Light microscope (Optical)",
        "Original magnification": "75x"
    },
    "cs1127": {
        "Material name": "Carbon steel, 0.15% C",
        "Material type": "Carbon steel, general",
        "Composition": "0.17 C; 0.05 Si; 0.64 Mn (wt%)",
        "Condition": "Carburized",
        "Condition details": "Pack carburized at 94 deg C (1724 deg F) for 4 h, austenitized at 785 deg C (1445 deg F), quenched in water",
        "Description": "Typical results obtained using the A3 method to locate the base of the case and identify the levels at which various carbon contents are attained are illustrated in images 5 to 8. Arrows indicate the levels at which undissolved proeutectoid ferrite first appears in the structure of the core. Carbon levels estimated by this technique agree well with variation of carbon content as determined by serial chemical analysis, particularly at the lower carbon levels. See source for more detail. The experiment is expected to identify 0.4% C for this sample.",
        "Photo method": "Light microscope (Optical)",
        "Original magnification": "75x"
    },
    "cs1128": {
        "Material name": "Carbon steel, 0.15% C",
        "Material type": "Carbon steel, general",
        "Composition": "0.17 C; 0.05 Si; 0.64 Mn (wt%)",
        "Condition": "Carburized",
        "Condition details": "Pack carburized at 94 deg C (1724 deg F) for 4 h, austenitized at 8 deg C (147 deg F), quenched in water",
        "Description": "Typical results obtained using the A3 method to locate the base of the case and identify the levels at which various carbon contents are attained are illustrated in images 5 to 8. Arrows indicate the levels at which undissolved proeutectoid ferrite first appears in the structure of the core. Carbon levels estimated by this technique agree well with variation of carbon content as determined by serial chemical analysis, particularly at the lower carbon levels. See source for more detail. The experiment is expected to identify 0.3% C for this sample.",
        "Photo method": "Light microscope (Optical)",
        "Original magnification": "75x"
    },
    "cs1129": {
        "Material name": "Carbon steel, 0.15% C",
        "Material type": "Carbon steel, general",
        "Composition": "0.17 C; 0.05 Si; 0.64 Mn (wt%)",
        "Condition": "Carburized",
        "Condition details": "Pack carburized at 94 deg C (1724 deg F) for 2 h, heated at 9 deg C (165 deg F) for 1 h, cooled slowly",
        "Description": "A short diffusion time was sufficient to reduce the surface carbon content form the original 1.1% to approximately the eutectoid value (images 1 and 5). The gray layer at the surface is electrodeposited copper used to prevent decarburization during the diffusion treatment. Arrow indicates estimated total case depth. The total case depth increases progressively with diffusion time (images 1 to 4), and it is generally apparent from the variations in microstructure that this is accompanied by a decrease in the carbon-concentration gradient.",
        "Photo method": "Light microscope (Optical)",
        "Original magnification": "75x"
    },
    "cs1130": {
        "Material name": "Carbon steel, 0.15% C",
        "Material type": "Carbon steel, general",
        "Composition": "0.17 C; 0.05 Si; 0.64 Mn (wt%)",
        "Condition": "Carburized",
        "Condition details": "Pack carburized at 94 deg C (1724 deg F) for 2 h, heated at 9 deg C (165 deg F) for 2 h, cooled slowly",
        "Description": "The total case depth increases progressively with diffusion time (images 1 to 4), and it is generally apparent from the variations in microstructure that this is accompanied by a decrease in the carbon-concentration gradient. The gray layer at the surface is electrodeposited copper used to prevent decarburization during the diffusion treatment. Arrow indicates estimated total case depth.",
        "Photo method": "Light microscope (Optical)",
        "Original magnification": "75x"
    },
    "cs1131": {
        "Material name": "Carbon steel, 0.15% C",
        "Material type": "Carbon steel, general",
        "Composition": "0.17 C; 0.05 Si; 0.64 Mn (wt%)",
        "Condition": "Carburized",
        "Condition details": "Pack carburized at 94 deg C (1724 deg F) for 2 h, heated at 9 deg C (165 deg F) for 4 h, cooled slowly",
        "Description": "The total case depth increases progressively with diffusion time (images 1 to 4), and it is generally apparent from the variations in microstructure that this is accompanied by a decrease in the carbon-concentration gradient. The gray layer at the surface is electrodeposited copper used to prevent decarburization during the diffusion treatment.",
        "Photo method": "Light microscope (Optical)",
        "Original magnification": "75x"
    },
    "cs1132": {
        "Material name": "Carbon steel, 0.15% C",
        "Material type": "Carbon steel, general",
        "Composition": "0.17 C; 0.05 Si; 0.64 Mn (wt%)",
        "Condition": "Carburized",
        "Condition details": "Pack carburized at 94 deg C (1724 deg F) for 2 h, heated at 9 deg C (165 deg F) for 8 h, cooled slowly",
        "Description": "The total case depth increases progressively with diffusion time (images 1 to 4), and it is generally apparent from the variations in microstructure that this is accompanied by a decrease in the carbon-concentration gradient. The gray layer at the surface is electrodeposited copper used to prevent decarburization during the diffusion treatment.",
        "Photo method": "Light microscope (Optical)",
        "Original magnification": "75x"
    },
    "cs1133": {
        "Material name": "Carbon steel, 0.15% C",
        "Material type": "Carbon steel, general",
        "Composition": "0.17 C; 0.05 Si; 0.64 Mn (wt%)",
        "Condition": "Carburized",
        "Condition details": "Pack carburized at 94 deg C (1724 deg F) for 2 h, heated at 9 deg C (165 deg F) for 1 h, austentized at 85 deg C (156 deg F), quenched in water",
        "Description": "Structures of carburized and diffused bar after a single quench-hardening treatment (images 1 to 4). The maximum surface hardness at first increases slightly with increases in diffusion time because the volume fraction of austenite retained in the surface layers of the case decreases as the carbon content decreases to about 0.8%. Arrow indicates total case depth as determined from hardness variation.",
        "Photo method": "Light microscope (Optical)",
        "Original magnification": "75x"
    },
    "cs1134": {
        "Material name": "Carbon steel, 0.15% C",
        "Material type": "Carbon steel, general",
        "Composition": "0.17 C; 0.05 Si; 0.64 Mn (wt%)",
        "Condition": "Carburized",
        "Condition details": "Pack carburized at 94 deg C (1724 deg F) for 2 h, heated at 9 deg C (165 deg F) for 2 h, austentized at 85 deg C (156 deg F), quenched in water",
        "Description": "Total case depth increases progressively as diffusion time is increased and the carbon-concentration gradient decreases. Arrow indicates total case depth as determined from hardness variation.",
        "Photo method": "Light microscope (Optical)",
        "Original magnification": "75x"
    },
    "cs1135": {
        "Material name": "Carbon steel, 0.15% C",
        "Material type": "Carbon steel, general",
        "Composition": "0.17 C; 0.05 Si; 0.64 Mn (wt%)",
        "Condition": "Carburized",
        "Condition details": "Pack carburized at 94 deg C (1724 deg F) for 2 h, heated at 9 deg C (165 deg F) for 4 h, austentized at 85 deg C (156 deg F), quenched in water",
        "Description": "Total case depth increases progressively as diffusion time is increased and the carbon-concentration gradient decreases.",
        "Photo method": "Light microscope (Optical)",
        "Original magnification": "75x"
    },
    "cs1136": {
        "Material name": "Carbon steel, 0.15% C",
        "Material type": "Carbon steel, general",
        "Composition": "0.17 C; 0.05 Si; 0.64 Mn (wt%)",
        "Condition": "Carburized",
        "Condition details": "Pack carburized at 94 deg C (1724 deg F) for 2 h, heated at 9 deg C (165 deg F) for 8 h, austentized at 85 deg C (156 deg F), quenched in water",
        "Description": "A long diffusion time can produce a case in which the maximum hardness (and by implication, the maximum carbon content) is reached at a level somewhat below the surface.",
        "Photo method": "Light microscope (Optical)",
        "Original magnification": "75x"
    },
    "cs1137": {
        "Material name": "Carbon steel, 0.15% C",
        "Material type": "Carbon steel, general",
        "Composition": "0.17 C; 0.05 Si; 0.64 Mn (wt%)",
        "Condition": "Carburized",
        "Condition details": "Pack carburized at 94 deg C (1724 deg F) for 2 h, decarburized, austenitized at 85 deg C (156 deg F), cooled in air",
        "Description": "Variations in structure are likely to be overlooked at low magnifications because of the difficulty of distinguishing this case from one produced initially with a near-eutectoid surface carbon content.",
        "Photo method": "Light microscope (Optical)",
        "Original magnification": "75x"
    },
    "cs1138": {
        "Material name": "Carbon steel, 0.15% C",
        "Material type": "Carbon steel, general",
        "Composition": "0.17 C; 0.05 Si; 0.64 Mn (wt%)",
        "Condition": "Carburized",
        "Condition details": "Pack carburized at 94 deg C (1724 deg F) for 2 h, decarburized, austenitized at 85 deg C (156 deg F), quenched in water, tempered at 15 deg C (3 deg F)",
        "Description": "The volume fraction of retained austenite varies markedly with depth; this variation is easily discerned at low magnifications after etching in bisulfite but not after etching in nital.",
        "Photo method": "Light microscope (Optical)",
        "Original magnification": "75x"
    },
    "cs1139": {
        "Material name": "Carbon steel, 0.15% C",
        "Material type": "Carbon steel, general",
        "Composition": "0.17 C; 0.05 Si; 0.64 Mn (wt%)",
        "Condition": "Carburized",
        "Condition details": "Pack carburized at 94 deg C (1724 deg F) for 2 h, decarburized, austenitized at 78 deg C (144 deg F), quenched in water, and tempered at 15 deg C (3 deg F)",
        "Description": "After the bar had been quench hardened from 780 deg C (1440 deg F), evidence of decarburization in the form of a dark band at the surface was discernible after etching in the bisulfite reagent (images 5 and 6). However, the thin light-etching bands at the immediate surface of these micrographs is due to internal oxidation. This degree of decarbonization cannot be said to have adversely affected the structures developed in the carburized case. The variation in hardness with depth is essentially similar to that for the undecarburized case.",
        "Photo method": "Light microscope (Optical)",
        "Original magnification": "75x"
    },
    "cs1140": {
        "Material name": "Carbon steel, 0.15% C",
        "Material type": "Carbon steel, general",
        "Composition": "0.17 C; 0.05 Si; 0.64 Mn (wt%)",
        "Condition": "Carburized",
        "Condition details": "Pack carburized at 94 deg C (1724 deg F) for 2 h, decarburized, austenitized at 85 deg C (156 deg F), cooled in air",
        "Description": "Severe decarburization can have adverse effects. In this sample, decarburization has proceeded to such an extent that, for the normalized condition, a continuous band of ferrite is present at the surface and the surface layers are markedly hypoeutectoid (image 2), both features being detectable at low magnification (image 1). The maximum carbon content in the subsurface layers is near the eutectoid value (image 2); from these layers to the core, the carbon content decreases in the usual manner.",
        "Photo method": "Light microscope (Optical)",
