Repository: CamiloMartinezM/supervised-micrograph-segmentation

# Supervised Superpixel-Texton Approach for Micrograph Segmentation
**Method overview.** (1) 51 optical micrographs of hypoeutectoid steels are preprocessed and annotated with windows of pearlite and proeutectoid ferrite (PF). (2) The MR8 filter responses of the annotated pixels are clustered per class into K textons. (3) A new micrograph is cut into superpixels: every pixel votes for the class of its nearest texton, each superpixel takes the majority class, and pearlite is then split into ferrite and cementite. (4) The segmentation gives phase fractions, the pearlite interlamellar spacing from the 2-D DFT spectrum, and yield and tensile strength from structure–property relations.

File: data.json (part 28 of 35)
{
        "Original magnification": "75x"
    },
    "cs1141": {
        "Material name": "Carbon steel, 0.15% C",
        "Material type": "Carbon steel, general",
        "Composition": "0.17 C; 0.05 Si; 0.64 Mn (wt%)",
        "Condition": "Carburized",
        "Condition details": "Pack carburized at 94 deg C (1724 deg F) for 2 h, decarburized, austenitized at 85 deg C (156 deg F), quenched in water, tempered at 15 deg C (3 deg F)",
        "Description": "The proeutectoid ferrite in the surface layers dissolved at an austenitizing temperature of 850 deg C (1560 deg F) and, after quench hardening from this temperature, the presence of the decarburization was barely detectable at low magnification, even after etching with bisulfite.",
        "Photo method": "Light microscope (Optical)",
        "Original magnification": "75x"
    },
    "cs1142": {
        "Material name": "Carbon steel, 0.15% C",
        "Material type": "Carbon steel, general",
        "Composition": "0.17 C; 0.05 Si; 0.64 Mn (wt%)",
        "Condition": "Carburized",
        "Condition details": "Pack carburized at 94 deg C (1724 deg F) for 2 h, decarburized, austenitized at 78 deg C (144 deg F), quenched in water, tempered at 15 deg C (3 deg F)",
        "Description": "The band of proeutectoid ferrite that is present at the surface when the case is in the normalized condition is not dissolved during austenitization at 780 deg C (1440 deg F), a manifestation of decarburization that can be detected readily after quench hardening from this temperature (images 5 and 6). As a generalization, a ferritic surface layer will be present after quench hardening only when the carbon content of the surface layer has been reduced to a level at which the A3 temperature is above the austenitizing temperature used for quench hardening.",
        "Photo method": "Light microscope (Optical)",
        "Original magnification": "75x"
    },
    "cs1143": {
        "Material name": "Carbon steel, 1.3% C",
        "Material type": "Carbon steel, general",
        "Composition": "1.29 C; 0.17 Si; 0.40 Mn (wt%)",
        "Condition": "Tempered",
        "Description": "The material is usually used in the austentized and quench-hardened condition. An approximate indication of the total depth of decarburization is obtained after etching in picral (images 8 and 9). A somewhat equivalent indication is obtained after etching in bisulfite reagent (image 10). A much poorer indication is obtained after etching in nital (image 11). The undissolved cementite is most clearly visible after etching in picral. The arrow indicates the total depth of decarburization estimated from a hardness traverse.",
        "Photo method": "Light microscope (Optical)",
        "Original magnification": "100x"
    },
    "cs1144": {
        "Material name": "Carbon steel, 0.15% C",
        "Material type": "Carbon steel, general",
        "Composition": "0.17 C; 0.05 Si; 0.64 Mn (wt%)",
        "Condition": "Carburized",
        "Condition details": "Pack carburized at 94 deg C (1724 deg F) for 2 h, cooled slowly to room temperature, single quenched from 94 deg C (1724 deg F) (as for image 1)",
        "Description": "Martensite plates become shorter and thinner, and then are progressively replaced by lath martensite until the structure near the base of the case is comprised entirely of lath martensite. This transition of structures can be recognized even at low magnifications. White arrows indicate the extents of plate (P) and lath (L) martensite. Large black arrow indicates total case depth. The volume fraction of retained austenite also decreases as the carbon content decreases and becomes too small to be detected by light microscopy at the levels that contain lath martensite.",
        "Photo method": "Light microscope (Optical)",
        "Original magnification": "100x"
    },
    "cs1145": {
        "Material name": "Carbon steel, 0.15% C",
        "Material type": "Carbon steel, general",
        "Composition": "0.17 C; 0.05 Si; 0.64 Mn (wt%)",
        "Condition": "Carburized",
        "Condition details": "Gas carburized at 9 deg C (165 deg F) for 45 min in sealed-quench furnace, quenched in oil, tempered at 15 deg C (3 deg F); normalized from 85 deg C (156 deg F) after carburizing",
        "Description": "The surface carbon content is about 0.7% so that the structures of the case, when the bar was normalized after carburizing, are hypoeutectoid throughout (images 1 and 2).",
        "Photo method": "Light microscope (Optical)",
        "Original magnification": "100x"
    },
    "cs1146": {
        "Material name": "Carbon steel, 0.15% C",
        "Material type": "Carbon steel, general",
        "Composition": "0.17 C; 0.05 Si; 0.64 Mn (wt%)",
        "Condition": "Carburized",
        "Condition details": "Direct from carburizing furnace",
        "Description": "The structures as the bar emerged from the quench bath associated with the carburizing furnace are illustrated in images 3 to 8. The case was not fully hardened. The lower-carbon levels of the case contain high-temperature transformation products (proeutectoid ferrite, nodular pearlite, and bainite; see images 3, 4, and 7). At some portions of the circumference, similar high-temperature transformation products, although in smaller volume fractions, are also present in the higher-carbon levels of the case (images 3 and 5), and a thin layer of nodular pearlite is present at the surface (image 5). Other regions around the circumference do not contain nodular pearlite in the surface layers (images 4 and 6). These are example of structures obtained when the cooling rate achieved during quenching is close to the critical rate for the steel concerned.",
        "Photo method": "Light microscope (Optical)",
        "Original magnification": "100x"
    },
    "cs1147": {
        "Material name": "Carbon steel, 0.15% C",
        "Material type": "Carbon steel, general",
        "Composition": "0.17 C; 0.05 Si; 0.64 Mn (wt%)",
        "Condition": "Carburized",
        "Condition details": "Direct from carburizing furnace",
        "Description": "The structures as the bar emerged from the quench bath associated with the carburizing furnace are illustrated in images 3 to 8. The case was not fully hardened. The lower-carbon levels of the case contain high-temperature transformation products (proeutectoid ferrite, nodular pearlite, and bainite; see images 3, 4, and 7). At some portions of the circumference, similar high-temperature transformation products, although in smaller volume fractions, are also present in the higher-carbon levels of the case (images 3 and 5), and a thin layer of nodular pearlite is present at the surface (image 5). Other regions around the circumference do not contain nodular pearlite in the surface layers (images 4 and 6). These are example of structures obtained when the cooling rate achieved during quenching is close to the critical rate for the steel concerned.",
        "Photo method": "Light microscope (Optical)",
        "Original magnification": "100x"
    },
    "cs1148": {
        "Material name": "Carbon steel, 0.15% C",
        "Material type": "Carbon steel, general",
        "Composition": "0.17 C; 0.05 Si; 0.64 Mn (wt%)",
        "Condition": "Carburized",
        "Condition details": "Gas carburized at 9 deg C (165 deg F) for 4.5 h in sealed-quench furnace with excessive gas enrichment, quenched in oil, tempered at 15 deg C (3 deg F); direct from carburizing furnace (tempered at 15 deg C (3 deg F))",
        "Description": "The primary consequence of high carbon content is that the surface layers of the carburized case, as direct quench hardened from the carburizing temperature, contain plate martensite with a large volume fraction (about 40%) of retained austenite (images 1 and 2). Increase in the volume fraction of martensite can be readily discerned at high magnifications (compare images 2 and 5) but not so readily at low magnifications (compare images 1 and 4), because the newly formed martensite etches comparatively lightly.",
        "Photo method": "Light microscope (Optical)",
        "Original magnification": "100x"
    },
    "cs1149": {
        "Material name": "Carbon steel, 0.15% C",
        "Material type": "Carbon steel, general",
        "Composition": "0.17 C; 0.05 Si; 0.64 Mn (wt%)",
        "Condition": "Carburized",
        "Condition details": "Cooled to -183 deg C (-297 deg F) after carburizing, tempered at 15 deg C (3 deg F)",
        "Description": "Increase in the volume fraction of martensite can be readily discerned at high magnifications (compare images 2 and 5) but not so readily at low magnifications (compare images 1 and 4), because the newly formed martensite etches comparatively lightly.",
        "Photo method": "Light microscope (Optical)",
        "Original magnification": "100x"
    },
    "cs1150": {
        "Material name": "Carbon steel, 0.15% C",
        "Material type": "Carbon steel, general",
        "Composition": "0.17 C; 0.05 Si; 0.64 Mn (wt%)",
        "Condition": "Carburized",
        "Condition details": "Gas carburized at 88 deg C (162 deg F) for 3.25 h; 5% ammonia added during the last hour, seal quenched in oil; direct from carburizing furnace: tempered at 15 deg C (3 deg F)",
        "Description": "Nitrogen has been absorbed into the surface layers, with the consequence that the volume fraction of retained austenite is much higher than for a case with a comparable carbon content but no nitrogen (images 1 and 2). This is because nitrogen significantly lowered the Ms and Mf temperatures. A large volume fraction of retained austenite in the surface layers is a characteristic of all nitrogen-containing carburized cases, including those formed by liquid carburizing.",
        "Photo method": "Light microscope (Optical)",
        "Original magnification": "100x"
    },
    "cs1151": {
        "Material name": "Carbon steel, 0.15% C",
        "Material type": "Carbon steel, general",
        "Composition": "0.17 C; 0.05 Si; 0.64 Mn (wt%)",
        "Condition": "Carburized",
        "Condition details": "Gas carburized at 88 deg C (162 deg F) for 3.25 h; 5% ammonia added during the last hour, seal quenched in oil; cooled to -183 deg C (-297 deg F) after removal from the carburizing furnace, tempered at 15 deg C (3 deg F)",
        "Description": "Most of the retained austenite can be transformed to martensite by a subzero treatment (compare images 2 and 3).",
        "Photo method": "Light microscope (Optical)",
        "Original magnification": "100x"
    },
    "cs1152": {
        "Material name": "Carbon steel, 0.15% C",
        "Material type": "Carbon steel, general",
        "Composition": "0.17 C; 0.05 Si; 0.64 Mn (wt%)",
        "Condition": "Carbonitrided",
        "Condition details": "Carbonitrided for 12 h at 52 deg C (968 deg F) in a 8%NH3-2%H2 atmosphere, cooled in air",
        "Description": "The compound layer can be recognized at low magnifications, both etched and unetched, as a highly reflecting surface layer. Examples are illustrated in images 1 and 2 of sections etched in nital to two degrees of severity. The compound layer is indicated by arrows in these micrographs. Indicators of precipitates with a platelike morphology (acicular in section) are observed on irrational planes in the outer regions of the diffusion layers that have been comparatively slowly cooled after carbonitriding. The features are best seen at low magnifications, after comparatively light etching in nital (image 1). They are somewhat obscured but can still be discerned, particularly at higher magnifications, in images 2 and 3. The features are etching artifacts developed at the sites of gamma prime precipitates (see source for detail). Etching with nital develops a general effect in the ferrite grains, a moderately severe etch being required to develop the effect fully (compare images 1 and 2). The effect then appears at low magnifications as a general differential mottling of the ferrite grains and at high magnifications as systems of aligned pits (image 9). The effect decreases in intensity with depth, to a depth of about 600 micrometers in this workpiece. This is probably half the total depth of the diffusion layer.",
        "Photo method": "Light microscope (Optical)",
        "Original magnification": "100x"
    },
    "cs1153": {
        "Material name": "Carbon steel, 0.15% C",
        "Material type": "Carbon steel, general",
        "Composition": "0.17 C; 0.05 Si; 0.64 Mn (wt%)",
        "Condition": "Carbonitrided",
        "Condition details": "Carbonitrided for 12 h at 52 deg C (97 deg F) in a 8%NH3-2%H2 atmosphere, cooled in air",
        "Description": "Etching with nital develops a general effect in the ferrite grains, a moderately severe etch being required to develop the effect fully (compare images 1 and 2). The effect then appears at low magnifications as a general differential mottling of the ferrite grains and at high magnifications as systems of aligned pits (image 9). The effect decreases in intensity with depth, to a depth of about 600 micrometers in this workpiece. This is probably half the total depth of the diffusion layer.",
        "Photo method": "Light microscope (Optical)",
        "Original magnification": "100x"
    },
    "cs1154": {
        "Material name": "Carbon steel, 0.15% C",
        "Material type": "Carbon steel, general",
        "Composition": "0.17 C; 0.05 Si; 0.64 Mn (wt%)",
        "Condition": "Carburized",
        "Condition details": "Pack carburized at 94 deg C (1724 deg F) for 2 h, cooled slowly to room temperature, single quenched from 94 deg C (1724 deg F) (as for image 1)",
        "Description": "Microcracks are clearly visible if a surface that has been etched in nital is repolished just sufficiently to remove the etching contrast. This image also illustrates qualitatively that the severity of microcracking varies with depth. Microcracking decreases in severity as plate thickness decreases with decreasing carbon content and virtually disappears once plate martensite begins to be replaced by lath martensite.",
        "Photo method": "Light microscope (Optical)",
        "Original magnification": "200x"
    },
    "cs1155": {
        "Material name": "Carbon steel, 0.15% C",
        "Material type": "Carbon steel, general",
        "Composition": "0.17 C; 0.05 Si; 0.64 Mn (wt%)",
        "Condition": "Carburized",
        "Condition details": "Pack carburized at 94 deg C (1724 deg F) for 2 h, cooled slowly to room temperature, single quenched from 85 deg C (156 deg F) (as for image 2)",
        "Description": "For comparison of microcracks. See images 24 to 27.",
        "Photo method": "Light microscope (Optical)",
        "Original magnification": "200x"
    },
    "cs1156": {
        "Material name": "Carbon steel, 0.15% C",
        "Material type": "Carbon steel, general",
        "Composition": "0.17 C; 0.05 Si; 0.64 Mn (wt%)",
        "Condition": "Carburized",
        "Condition details": "Pack carburized at 94 deg C (1724 deg F) for 2 h, cooled slowly to room temperature, single quenched from 78 deg C (144 deg F) (as for image 3)",
        "Description": "Bars given a single-quench treatment from 780 deg C (1440 deg F) contain no microcracks because of the small size of the martensite plates and the comparatively low carbon content of the martensite.",
        "Photo method": "Light microscope (Optical)",
        "Original magnification": "200x"
    },
    "cs1157": {
        "Material name": "Carbon steel, 0.15% C",
        "Material type": "Carbon steel, general",
        "Composition": "0.17 C; 0.05 Si; 0.64 Mn (wt%)",
        "Condition": "Carburized",
        "Condition details": "Pack carburized at 94 deg C (1724 deg F) for 2 h, cooled slowly to room temperature, double quenched from 78 deg C (144 deg F) (as for image 4)",
        "Description": "Bars given a double-quench treatment with final quenching from 780 deg C (1440 deg F) contain microcracks, but they are shorter and much less numerous than after quenching from above the Acm temperature (compare images 24 to 27).",
        "Photo method": "Light microscope (Optical)",
        "Original magnification": "200x"
    },
    "cs1158": {
        "Material name": "Carbon steel, 0.6% C",
        "Material type": "Carbon steel, general",
        "Composition": "0.55 C; 0.08 Si; 0.60 Mn (wt%)",
        "Condition": "Normalized",
        "Condition details": "Hot rolled and normalized",
        "Description": "A layer of complete decarburization is not always observed in steel in the normalized condition. A layer cannot be distinguished in this image because oxidation has been fast enough to remove continuously the surface layers of lowest carbon content as they formed. The section also indicates that visual estimation of the total depth of decarburization is difficult in all normalized steels that contain significant volume fractions of proeutectoid ferrite.",
        "Photo method": "Light microscope (Optical)",
        "Original magnification": "250x"
    },
    "cs1160": {
        "Material name": "Carbon steel, 1.3% C",
        "Material type": "Carbon steel, general",
        "Composition": "1.29 C; 0.17 Si; 0.40 Mn (wt%)",
        "Condition": "Normalized",
        "Condition details": "Heated at 975 deg C (1787 deg F) for 5 h, cooled in air",
        "Description": "Decarburized layer. The base material contains proeutectoid cementite both as grain-boundary allotriomorphs and as Widmanstatten intragranular plates (right-hand portion of the field shown in image 2). The surface has been decarburized sufficiently to introduce proeutectoid ferrite into the structure of the outermost layers, and the intermediate layers of near-eutectoid composition can also be recognized easily (image 1). It is extremely difficult, however, to distinguish the level at which the volume fraction of proeutectoid cementite in the hypereutectoid levels reaches that of the base structure. The transition is located somewhere in the middle of the field shown in image 2.",
        "Photo method": "Light microscope (Optical)",
        "Original magnification": "250x"
    },
    "cs1161": {
        "Material name": "Carbon steel, 1.3% C",
        "Material type": "Carbon steel, general",
        "Composition": "1.29 C; 0.17 Si; 0.40 Mn (wt%)",
        "Condition": "Tempered",
        "Condition details": "Austenitized at 85 deg C (156 deg F), quenched in water, tempered at 7 deg C (129 deg F); spheroidized",
        "Description": "The material is normally supplied in the spheroidized condition. Two generations of cementite particles are then present: smaller particles originating from eutectoid cementite and larger particles originating from proeutectoid cementite. The layer of complete decarburization can be recognized as a layer containing no cementite particles, and the layers of near-eutectoid composition are seen as regions containing no large proeutectoid cementite particles. The level at which the volume fraction of proeutectoid cementite reaches that of the base structure is difficult if not impossible to recognize by qualitative examination (image 3 and images 4 to 7), however. Quantitative estimation also is difficult. The structures at the locations indicated by the arrows with circles are shown at a higher magnification in images 4 to 7.",
        "Photo method": "Light microscope (Optical)",
        "Original magnification": "250x"
    },
    "cs1162": {
        "Material name": "Carbon steel, 1.3% C",
        "Material type": "Carbon steel, general",
        "Composition": "1.29 C; 0.17 Si; 0.40 Mn (wt%)",
        "Condition": "Tempered",
        "Description": "The material is usually used in the austentized and quench-hardened condition. An approximate indication of the total depth of decarburization is obtained after etching in picral (images 8 and 9). A somewhat equivalent indication is obtained after etching in bisulfite reagent (image 10). A much poorer indication is obtained after etching in nital (image 11). The undissolved cementite is most clearly visible after etching in picral. The arrow indicates the total depth of decarburization estimated from a hardness traverse.",
        "Photo method": "Light microscope (Optical)",
        "Original magnification": "250x"
    },
    "cs1163": {
        "Material name": "Carbon steel, 1.3% C",
        "Material type": "Carbon steel, general",
        "Composition": "1.29 C; 0.17 Si; 0.40 Mn (wt%)",
        "Condition": "Tempered",
        "Description": "The material is usually used in the austentized and quench-hardened condition. An approximate indication of the total depth of decarburization is obtained after etching in picral (images 8 and 9). A somewhat equivalent indication is obtained after etching in bisulfite reagent (image 10). A much poorer indication is obtained after etching in nital (image 11). The undissolved cementite is most clearly visible after etching in picral. The arrow indicates the total depth of decarburization estimated from a hardness traverse.",
        "Photo method": "Light microscope (Optical)",
        "Original magnification": "250x"
    },
    "cs1164": {
        "Material name": "Carbon steel, 1.3% C",
        "Material type": "Carbon steel, general",
        "Composition": "1.29 C; 0.17 Si; 0.40 Mn (wt%)",
        "Condition": "Tempered",
        "Description": "The material is usually used in the austentized and quench-hardened condition. An approximate indication of the total depth of decarburization is obtained after etching in picral (images 8 and 9). A somewhat equivalent indication is obtained after etching in bisulfite reagent (image 10). A much poorer indication is obtained after etching in nital (image 11). The undissolved cementite is most clearly visible after etching in picral. The arrow indicates the total depth of decarburization estimated from a hardness traverse.",
        "Photo method": "Light microscope (Optical)",
        "Original magnification": "250x"
    },
    "cs1165": {
        "Material name": "Carbon steel, 1.0% C",
        "Material type": "Carbon steel, general",
        "Condition": "Hardened",
        "Condition details": "Quench hardened",
        "Description": "Completely ferritic surface layer. The presence of a layer of this nature greatly reduces surface hardness.",
        "Photo method": "Light microscope (Optical)",
        "Original magnification": "250x"
    },
    "cs1166": {
        "Material name": "Carbon steel, 0.15% C",
        "Material type": "Carbon steel, general",
        "Composition": "0.17 C; 0.05 Si; 0.64 Mn (wt%)",
        "Condition": "Carburized",
        "Condition details": "Pack carburized at 94 deg C (1724 deg F) for .5 h and cooled slowly",
        "Description": "The surface carbon content after a short carburizing time is about 0.6%, as judged from the microstructure (images 1 and 5). The carburized layer is shallow. This bar is undercarburized, and its surface value after quench hardening would be below the value usually expected of a case-carburized component. The surface layer is completely ferritic.",
        "Photo method": "Light microscope (Optical)",
        "Original magnification": "500x"
    },
    "cs1167": {
        "Material name": "Carbon steel, 0.15% C",
        "Material type": "Carbon steel, general",
        "Composition": "0.17 C; 0.05 Si; 0.64 Mn (wt%)",
        "Condition": "Carburized",
        "Condition details": "Pack carburized at 94 deg C (1724 deg F) for 1 h and cooled slowly",
        "Description": "With further carburizing time, the surface carbon content soon reaches a value of about 1.1% as judged from the microstructure (images 2 and 6) and confirmed by chemical analysis.",
        "Photo method": "Light microscope (Optical)",
        "Original magnification": "500x"
    },
    "cs1168": {
        "Material name": "Carbon steel, 0.15% C",
        "Material type": "Carbon steel, general",
        "Composition": "0.17 C; 0.05 Si; 0.64 Mn (wt%)",
        "Condition": "Carburized",
        "Condition details": "Pack carburized at 94 deg C (1724 deg F) for 2 h, cooled slowly",
        "Description": "Higher magnification of image 3. The surface layer is unexpectedly rich in cementite, containing larger cementite particles at and aligned parallel to the surface. Some of the cementite particles are indicated by arrows.",
        "Photo method": "Light microscope (Optical)",
        "Original magnification": "500x"
    },
    "cs1169": {
        "Material name": "Carbon steel, 0.15% C",
        "Material type": "Carbon steel, general",
        "Composition": "0.17 C; 0.05 Si; 0.64 Mn (wt%)",
        "Condition": "Carburized",
        "Condition details": "Pack carburized at 94 deg C (1724 deg F) for 4 h, cooled slowly",
        "Description": "Higher magnification of image 4. The hypereutectoid regions after longer carburizing times contain intragranular Widmanstatten plates of cementite.",
        "Photo method": "Light microscope (Optical)",
        "Original magnification": "500x"
    },
    "cs1170": {
        "Material name": "Carbon steel, 0.15% C",
        "Material type": "Carbon steel, general",
        "Composition": "0.17 C; 0.05 Si; 0.64 Mn (wt%)",
        "Condition": "Carburized",
        "Condition details": "Pack carburized at 94 deg C (1724 deg F) for 2 h, cooled slowly to room temperature, single quenched from 78 deg C (144 deg F) (as for image 3)",
        "Description": "The case contains small spheroidal cementite particles. The cementite particles in the single-quenched specimen (image 18) result from incomplete solution of the eutectoid cementite during austenitization. Nearly complete solution of the eutectoid cementite would have occurred during the first austenitizing treatment of the double-quenched bar so that the cementite particles finally present (image 19) mainly would have precipitated during the second austenitizing treatment. Small spheroidal particles of cementite of this nature are always likely to be present in carburized cases quench hardened after austenitizing at comparatively low temperatures, but the amount present is likely to vary depending on the details of austenitizing treatment. The volume fractions of both the small spheroidal particles and the grain-boundary allotriomorphs are reduced in the outermost layer of the case (images 18 and 19), suggesting that the layer is slightly depleted in carbon.",
        "Photo method": "Light microscope (Optical)",
        "Original magnification": "500x"
    },
    "cs1171": {
        "Material name": "Carbon steel, 0.15% C",
        "Material type": "Carbon steel, general",
        "Composition": "0.17 C; 0.05 Si; 0.64 Mn (wt%)",
        "Condition": "Carburized",
        "Condition details": "Pack carburized at 94 deg C (1724 deg F) for 2 h, cooled slowly to room temperature, double quenched from 78 deg C (144 deg F) (as for image 4)",
        "Description": "The case contains small spheroidal cementite particles. The cementite particles in the single-quenched specimen (image 18) result from incomplete solution of the eutectoid cementite during austenitization. Nearly complete solution of the eutectoid cementite would have occurred during the first austenitizing treatment of the double-quenched bar so that the cementite particles finally present (image 19) mainly would have precipitated during the second austenitizing treatment. Small spheroidal particles of cementite of this nature are always likely to be present in carburized cases quench hardened after austenitizing at comparatively low temperatures, but the amount present is likely to vary depending on the details of austenitizing treatment. The volume fractions of both the small spheroidal particles and the grain-boundary allotriomorphs are reduced in the outermost layer of the case (images 18 and 19), suggesting that the layer is slightly depleted in carbon.",
        "Photo method": "Light microscope (Optical)",
        "Original magnification": "500x"
    },
    "cs1172": {
        "Material name": "Carbon steel, 0.15% C",
        "Material type": "Carbon steel, general",
        "Composition": "0.17 C; 0.05 Si; 0.64 Mn (wt%)",
        "Condition": "Carburized",
        "Condition details": "Pack carburized at 94 deg C (1724 deg F) for 2 h, cooled slowly to room temperature, single quenched from 94 deg C (1724 deg F) (as for image 1)",
        "Description": "The core structures of bars quench hardened from 940 and 850 deg C (1724 and 1560 deg F) consist essentially of moderately coarse-grained lath martensite, although a small volume fraction of a high-temperature transformation product is also present in these particular specimens due to inefficient quenching (images 20 and 21). The austenitic grain size increases as the austenitizing temperature increases (compare images 20 and 21).",
        "Photo method": "Light microscope (Optical)",
        "Original magnification": "500x"
    },
    "cs1173": {
        "Material name": "Carbon steel, 0.15% C",
        "Material type": "Carbon steel, general",
        "Composition": "0.17 C; 0.05 Si; 0.64 Mn (wt%)",
        "Condition": "Carburized",
        "Condition details": "Pack carburized at 94 deg C (1724 deg F) for 2 h, cooled slowly to room temperature, single quenched from 85 deg C (156 deg F) (as for image 2)",
        "Description": "The core structures of bars quench hardened from 940 and 850 deg C (1724 and 1560 deg F) consist essentially of moderately coarse-grained lath martensite, although a small volume fraction of a high-temperature transformation product is also present in these particular specimens due to inefficient quenching (images 20 and 21). The austenitic grain size increases as the austenitizing temperature increases (compare images 20 and 21).",
        "Photo method": "Light microscope (Optical)",
        "Original magnification": "500x"
    },
    "cs1174": {
        "Material name": "Carbon steel, 0.15% C",
        "Material type": "Carbon steel, general",
        "Composition": "0.17 C; 0.05 Si; 0.64 Mn (wt%)",
        "Condition": "Carburized",
        "Condition details": "Pack carburized at 94 deg C (1724 deg F) for 2 h, cooled slowly to room temperature, single quenched from 78 deg C (144 deg F) (as for image 3)",
        "Description": "The core microstructures of the specimens final quench hardened from 780 deg C (1440 deg F) consist of undissolved proeutectoid ferrite together with lath martensite of medium carbon content (images 22 and 23). The morphological arrangement of the ferrite and martensite depends on the penultimate structure. The two are present as massed equiaxed areas (image 22) after a single-quench treatment because the penultimate structure comprised massed areas of ferrite and pearlite. They are present in a platelike arrangement after a double quench because the parent structure was martensitic (image 23).",
        "Photo method": "Light microscope (Optical)",
        "Original magnification": "500x"
    },
    "cs1175": {
        "Material name": "Carbon steel, 0.15% C",
        "Material type": "Carbon steel, general",
        "Composition": "0.17 C; 0.05 Si; 0.64 Mn (wt%)",
        "Condition": "Carburized",
        "Condition details": "Pack carburized at 94 deg C (1724 deg F) for 2 h, cooled slowly to room temperature, double quenched from 78 deg C (144 deg F) (as for image 4)",
        "Description": "The core microstructures of the specimens final quench hardened from 780 deg C (1440 deg F) consist of undissolved proeutectoid ferrite together with lath martensite of medium carbon content (images 22 and 23). The morphological arrangement of the ferrite and martensite depends on the penultimate structure. The two are present as massed equiaxed areas (image 22) after a single-quench treatment because the penultimate structure comprised massed areas of ferrite and pearlite. They are present in a platelike arrangement after a double quench because the parent structure was martensitic (image 23).",
        "Photo method": "Light microscope (Optical)",
        "Original magnification": "500x"
    },
    "cs1176": {
        "Material name": "Carbon steel, 0.15% C",
        "Material type": "Carbon steel, general",
        "Composition": "0.17 C; 0.05 Si; 0.64 Mn (wt%)",
        "Condition": "Carburized",
        "Condition details": "Pack carburized at 94 deg C (1724 deg F) for 2 h, heated at 9 deg C (165 deg F) for 1 h, cooled slowly",
        "Description": "A short diffusion time was sufficient to reduce the surface carbon content form the original 1.1% to approximately the eutectoid value (images 1 and 5). Further diffusion time progressively reduced surface carbon content (images 5 to 8) to a value of approximately 0.6% after 8 h.",
        "Photo method": "Light microscope (Optical)",
        "Original magnification": "500x"
    },
    "cs1177": {
        "Material name": "Carbon steel, 0.15% C",
        "Material type": "Carbon steel, general",
        "Composition": "0.17 C; 0.05 Si; 0.64 Mn (wt%)",
        "Condition": "Carburized",
        "Condition details": "Pack carburized at 94 deg C (1724 deg F) for 2 h, heated at 9 deg C (165 deg F) for 2 h, cooled slowly",
        "Description": "Further diffusion time progressively reduced surface carbon content (images 5 to 8) to a value of approximately 0.6% after 8 h.",
        "Photo method": "Light microscope (Optical)",
        "Original magnification": "500x"
    },
    "cs1178": {
        "Material name": "Carbon steel, 0.15% C",
        "Material type": "Carbon steel, general",
        "Composition": "0.17 C; 0.05 Si; 0.64 Mn (wt%)",
        "Condition": "Carburized",
        "Condition details": "Pack carburized at 94 deg C (1724 deg F) for 2 h, heated at 9 deg C (165 deg F) for 4 h, cooled slowly",
        "Description": "Further diffusion time progressively reduced surface carbon content (images 5 to 8) to a value of approximately 0.6% after 8 h.",
        "Photo method": "Light microscope (Optical)",
        "Original magnification": "500x"
    },
    "cs1179": {
        "Material name": "Carbon steel, 0.15% C",
        "Material type": "Carbon steel, general",
        "Composition": "0.17 C; 0.05 Si; 0.64 Mn (wt%)",
        "Condition": "Carburized",
        "Condition details": "Pack carburized at 94 deg C (1724 deg F) for 2 h, heated at 9 deg C (165 deg F) for 8 h, cooled slowly",
        "Description": "Further diffusion time progressively reduced surface carbon content (images 5 to 8) to a value of approximately 0.6% after 8 h. A completely ferritic band several micrometers thick tends to be present at the surface after slow cooling of bars that have been diffused for a long time.",
        "Photo method": "Light microscope (Optical)",
        "Original magnification": "500x"
    },
    "cs1180": {
        "Material name": "Carbon steel, 0.15% C",
        "Material type": "Carbon steel, general",
        "Composition": "0.17 C; 0.05 Si; 0.64 Mn (wt%)",
        "Condition": "Carburized",
        "Condition details": "Pack carburized at 94 deg C (1724 deg F) for 2 h, heated at 9 deg C (165 deg F) for 1 h, austentized at 85 deg C (156 deg F), quenched in water",
        "Description": "Variation in the profile of the carbon-concentration gradient. Higher magnification shows changes in the ratio of plate to lath martensite (images 5 to 8). The microstructure of the surface layer is still comprised entirely of plate martensite after diffusion for 1 h, at which time the surface carbon content is approximately 0.8% (image 5).",
        "Photo method": "Light microscope (Optical)",
        "Original magnification": "500x"
    },
    "cs1181": {
        "Material name": "Carbon steel, 0.15% C",
        "Material type": "Carbon steel, general",
        "Composition": "0.17 C; 0.05 Si; 0.64 Mn (wt%)",
        "Condition": "Carburized",
        "Condition details": "Pack carburized at 94 deg C (1724 deg F) for 2 h, heated at 9 deg C (165 deg F) for 2 h, austentized at 85 deg C (156 deg F), quenched in water",
        "Description": "Mixed plate and lath martensite is present after diffusion for 2 h, when the surface carbon content is somewhat lower and no retained austenite can be detected. Examples of plate martensite are indicated by arrows.",
        "Photo method": "Light microscope (Optical)",
        "Original magnification": "500x"
    },
    "cs1182": {
        "Material name": "Carbon steel, 0.15% C",
        "Material type": "Carbon steel, general",
        "Composition": "0.17 C; 0.05 Si; 0.64 Mn (wt%)",
        "Condition": "Carburized",
        "Condition details": "Pack carburized at 94 deg C (1724 deg F) for 2 h, heated at 9 deg C (165 deg F) for 4 h, austentized at 85 deg C (156 deg F), quenched in water",
        "Description": "The volume fraction of plate martensite rapidly declines with increases in diffusion time and decreases in surface carbon concentration (images 7 and 8). Examples of plate martensite are indicated by arrows.",
        "Photo method": "Light microscope (Optical)",
        "Original magnification": "500x"
    },
    "cs1183": {
        "Material name": "Carbon steel, 0.15% C",
        "Material type": "Carbon steel, general",
        "Composition": "0.17 C; 0.05 Si; 0.64 Mn (wt%)",
        "Condition": "Carburized",
        "Condition details": "Pack carburized at 94 deg C (1724 deg F) for 2 h, heated at 9 deg C (165 deg F) for 8 h, austentized at 85 deg C (156 deg F), quenched in water",
        "Description": "The volume fraction of plate martensite rapidly declines with increases in diffusion time and decreases in surface carbon concentration (images 7 and 8). Examples of plate martensite are indicated by arrows.",
        "Photo method": "Light microscope (Optical)",
        "Original magnification": "500x"
    },
    "cs1184": {
        "Material name": "Carbon steel, 0.15% C",
        "Material type": "Carbon steel, general",
        "Composition": "0.17 C; 0.05 Si; 0.64 Mn (wt%)",
        "Condition": "Carburized",
        "Condition details": "Pack carburized at 94 deg C (1724 deg F) for 2 h, decarburized, austenitized at 85 deg C (156 deg F), cooled in air",
        "Description": "The effects of mild decarburization are just detectable at higher magnifications when the carburized case is in the normalized condition. Isolated regions of ferrite are present at the surface, and the surface regions are slightly hypoeutectoid. The structure becomes slightly hypereutectoid (grain-boundary allotriomorphs of cementite are indicated by arrows) at a depth of about 0.1 mm, but the carbon content is still lower than that of the original case.",
        "Photo method": "Light microscope (Optical)",
        "Original magnification": "500x"
    },
    "cs1185": {
        "Material name": "Carbon steel, 0.15% C",
        "Material type": "Carbon steel, general",
        "Composition": "0.17 C; 0.05 Si; 0.64 Mn (wt%)",
        "Condition": "Carburized",
        "Condition details": "Pack carburized at 94 deg C (1724 deg F) for 2 h, decarburized, austenitized at 85 deg C (156 deg F), quenched in water, tempered at 15 deg C (3 deg F)",
        "Description": "The surface layers of the case after quench hardening from 850 deg C (1560 deg F) (full austenitization) contains acicular martensite, as did the case before decarburization, but with a considerably reduced volume fraction of retained austenite.",
        "Photo method": "Light microscope (Optical)",
        "Original magnification": "500x"
    },
    "cs1186": {
        "Material name": "Carbon steel, 0.15% C",
        "Material type": "Carbon steel, general",
        "Composition": "0.17 C; 0.05 Si; 0.64 Mn (wt%)",
        "Condition": "Carburized",
