Repository: CamiloMartinezM/supervised-micrograph-segmentation

# Supervised Superpixel-Texton Approach for Micrograph Segmentation
**Method overview.** (1) 51 optical micrographs of hypoeutectoid steels are preprocessed and annotated with windows of pearlite and proeutectoid ferrite (PF). (2) The MR8 filter responses of the annotated pixels are clustered per class into K textons. (3) A new micrograph is cut into superpixels: every pixel votes for the class of its nearest texton, each superpixel takes the majority class, and pearlite is then split into ferrite and cementite. (4) The segmentation gives phase fractions, the pearlite interlamellar spacing from the 2-D DFT spectrum, and yield and tensile strength from structure–property relations.

File: data.json (part 29 of 35)
{
        "Condition details": "Pack carburized at 94 deg C (1724 deg F) for 2 h, decarburized, austenitized at 78 deg C (144 deg F), quenched in water, tempered at 15 deg C (3 deg F)",
        "Description": "After the bar had been quench hardened from 780 deg C (1440 deg F), evidence of decarburization in the form of a dark band at the surface was discernible after etching in the bisulfite reagent (images 5 and 6). However, the thin light-etching bands at the immediate surface of these micrographs is due to internal oxidation. This degree of decarbonization cannot be said to have adversely affected the structures developed in the carburized case. The variation in hardness with depth is essentially similar to that for the undecarburized case.",
        "Photo method": "Light microscope (Optical)",
        "Original magnification": "500x"
    },
    "cs1187": {
        "Material name": "Carbon steel, 0.15% C",
        "Material type": "Carbon steel, general",
        "Composition": "0.17 C; 0.05 Si; 0.64 Mn (wt%)",
        "Condition": "Carburized",
        "Condition details": "Pack carburized at 94 deg C (1724 deg F) for 2 h, decarburized, austenitized at 85 deg C (156 deg F), cooled in air",
        "Description": "Severe decarburization can have adverse effects. In this sample decarburization has proceeded to such an extent that, for the normalized condition, a continuous band of ferrite is present at the surface and the surface layers are markedly hypoeutectoid (image 2), both features being detectable at low magnification (image 1). The maximum carbon content in the subsurface layers is near the eutectoid value (image 2); from these layers to the core, the carbon content decreases in the usual manner.",
        "Photo method": "Light microscope (Optical)",
        "Original magnification": "500x"
    },
    "cs1188": {
        "Material name": "Carbon steel, 0.15% C",
        "Material type": "Carbon steel, general",
        "Composition": "0.17 C; 0.05 Si; 0.64 Mn (wt%)",
        "Condition": "Carburized",
        "Condition details": "Pack carburized at 94 deg C (1724 deg F) for 2 h, decarburized, austenitized at 85 deg C (156 deg F), quenched in water, tempered at 15 deg C (3 deg F)",
        "Description": "At higher magnifications, it can be seen that the morphology of the martensite varies with depth. The martensite in the outer regions that are significantly hypoeutectoid had a lath morphology, whereas the martensite in the deeper regions had an acicular morphology. The decarburization was sufficiently advanced to influence the profile of the variation of hardness with depth, reducing hardness in the outermost hypoeutectoid surface regions and increasing it to a maximum at the level at which the eutectoid composition was reached.",
        "Photo method": "Light microscope (Optical)",
        "Original magnification": "500x"
    },
    "cs1189": {
        "Material name": "Carbon steel, 0.15% C",
        "Material type": "Carbon steel, general",
        "Composition": "0.17 C; 0.05 Si; 0.64 Mn (wt%)",
        "Condition": "Carburized",
        "Condition details": "Pack carburized at 94 deg C (1724 deg F) for 2 h, decarburized, austenitized at 78 deg C (144 deg F), quenched in water, tempered at 15 deg C (3 deg F)",
        "Description": "The band of proeutectoid ferrite that is present at the surface when the case is in the normalized condition is not dissolved during austenitization at 780 deg C (1440 deg F), a manifestation of decarburization that can be detected readily after quench hardening from this temperature (images 5 and 6). As a generalization, a ferritic surface layer will be present after quench hardening only when the carbon content of the surface layer has been reduced to a level at which the A3 temperature is above the austenitizing temperature used for quench hardening.",
        "Photo method": "Light microscope (Optical)",
        "Original magnification": "500x"
    },
    "cs1190": {
        "Material name": "Carbon steel, 0.4% C",
        "Material type": "Carbon steel, general",
        "Composition": "0.41 C; 0.24 Si; 0.70 Mn (wt%)",
        "Condition": "Quenched",
        "Condition details": "Austenitized, quenched to 3 deg C (57 deg F) and held for 2-3 s, quenched in water",
        "Description": "Higher magnification of the transition region in image 1",
        "Photo method": "Light microscope (Optical)",
        "Original magnification": "1000x"
    },
    "cs1191": {
        "Material name": "Carbon steel, 0.4% C",
        "Material type": "Carbon steel, general",
        "Composition": "0.41 C; 0.24 Si; 0.70 Mn (wt%)",
        "Condition": "Quenched",
        "Condition details": "Austenitized, quenched to 325 deg C (62 deg F) (for a carbon content of .4%, 325 deg C (62 deg F) is the Ms temperature) and held for 2 to 3 s, quenched in water",
        "Description": "Higher magnification of the transition region in image 2",
        "Photo method": "Light microscope (Optical)",
        "Original magnification": "1000x"
    },
    "cs1192": {
        "Material name": "Carbon steel, 0.4% C",
        "Material type": "Carbon steel, general",
        "Composition": "0.41 C; 0.24 Si; 0.70 Mn (wt%)",
        "Condition": "Quenched",
        "Condition details": "Austenitized, quenched to 35 deg C (66 deg F) (for a carbon content of .35%, 35 deg C (66 deg F) is the Ms temperature) and held for 2 to 3 s, quenched in water",
        "Description": "Higher magnification of the transition region in image 3",
        "Photo method": "Light microscope (Optical)",
        "Original magnification": "1000x"
    },
    "cs1193": {
        "Material name": "Carbon steel, 0.4% C",
        "Material type": "Carbon steel, general",
        "Composition": "0.41 C; 0.24 Si; 0.70 Mn (wt%)",
        "Condition": "Quenched",
        "Condition details": "Austenitized, quenched to 375 deg C (77 deg F) (for a carbon content of .3%, 375 deg C (77 deg F) is the Ms temperature) and held for 2-3 s, quenched in water",
        "Description": "Higher magnification of the transition region in image 4",
        "Photo method": "Light microscope (Optical)",
        "Original magnification": "1000x"
    },
    "cs1194": {
        "Material name": "Carbon steel, 1.3% C",
        "Material type": "Carbon steel, general",
        "Composition": "1.29 C; 0.17 Si; 0.40 Mn (wt%)",
        "Condition": "Tempered",
        "Condition details": "Austenitized at 85 deg C (156 deg F), quenched in water, tempered at 7 deg C (129 deg F); spheroidized",
        "Description": "Higher magnification of the location at the left most arrow with circle in image 3",
        "Photo method": "Light microscope (Optical)",
        "Original magnification": "1000x"
    },
    "cs1195": {
        "Material name": "Carbon steel, 1.3% C",
        "Material type": "Carbon steel, general",
        "Composition": "1.29 C; 0.17 Si; 0.40 Mn (wt%)",
        "Condition": "Tempered",
        "Condition details": "Austenitized at 85 deg C (156 deg F), quenched in water, tempered at 7 deg C (129 deg F); spheroidized",
        "Description": "Higher magnification of the location at the second to the left most arrow with circle in image 3",
        "Photo method": "Light microscope (Optical)",
        "Original magnification": "1000x"
    },
    "cs1196": {
        "Material name": "Carbon steel, 1.3% C",
        "Material type": "Carbon steel, general",
        "Composition": "1.29 C; 0.17 Si; 0.40 Mn (wt%)",
        "Condition": "Tempered",
        "Condition details": "Austenitized at 85 deg C (156 deg F), quenched in water, tempered at 7 deg C (129 deg F); spheroidized",
        "Description": "Higher magnification of the location at the second to the right most arrow with circle in image 3",
        "Photo method": "Light microscope (Optical)",
        "Original magnification": "1000x"
    },
    "cs1197": {
        "Material name": "Carbon steel, 1.3% C",
        "Material type": "Carbon steel, general",
        "Composition": "1.29 C; 0.17 Si; 0.40 Mn (wt%)",
        "Condition": "Tempered",
        "Condition details": "Austenitized at 85 deg C (156 deg F), quenched in water, tempered at 7 deg C (129 deg F); spheroidized",
        "Description": "Higher magnification of the location at the right most arrow with circle in image 3",
        "Photo method": "Light microscope (Optical)",
        "Original magnification": "1000x"
    },
    "cs1198": {
        "Material name": "Carbon steel, 0.15% C",
        "Material type": "Carbon steel, general",
        "Composition": "0.17 C; 0.05 Si; 0.64 Mn (wt%)",
        "Condition": "Carburized",
        "Condition details": "Pack carburized at 94 deg C (1724 deg F) for 2 h, cooled slowly to room temperature, austenitized at 94 deg C (1724 deg F), quenched in water, tempered at 15 deg C (3 deg F)",
        "Description": "After single quenching from well above the Acm temperature, the structure consists essentially of plate martensite with a small volume fraction of retained austenite. The austenitic grain size is comparatively large and so the martensite plates are comparatively long and thick (images 9 and 10). The austenitic grain size is smaller and therefore the martensite plates are smaller in the outermost 5 to 6 micrometer layer, than in the main portion of the high-carbon regions of the case (compare images 9 and 10). The volume fraction of retained austenite varies from a value of about 5% at the surface (image 9) to 10% some 15 to 20 micrometers below the surface (image 10), eventually decreasing again with depth as the carbon content of the case decreases. Comparatively few microcracks are present in the immediate surface layer.",
        "Photo method": "Light microscope (Optical)",
        "Original magnification": "1000x"
    },
    "cs1199": {
        "Material name": "Carbon steel, 0.15% C",
        "Material type": "Carbon steel, general",
        "Composition": "0.17 C; 0.05 Si; 0.64 Mn (wt%)",
        "Condition": "Carburized",
        "Condition details": "Pack carburized at 94 deg C (1724 deg F) for 2 h, cooled slowly to room temperature, austenitized at 94 deg C (1724 deg F), quenched in water, tempered at 15 deg C (3 deg F)",
        "Description": "After single quenching from well above the Acm temperature the structure consists essentially of plate martensite with a small volume fraction of retained austenite. The austenitic grain size is comparatively large and so the martensite plates are comparatively long and thick (images 9 and 10). The austenitic grain size is smaller and therefore the martensite plates are smaller in the outermost 5 to 6 micrometer layer than in the main portion of the high-carbon regions of the case (compare images 9 and 10). The volume fraction of retained austenite varies from a value of about 5% at the surface (image 9) to 10% some 15 to 20 micrometers below the surface (image 10), eventually decreasing again with depth as the carbon content of the case decreases. Plate martensite in the regions of higher carbon content contains microcracks, indicated by arrows but more clearly visible in image 28, which is etched in nital. Microcracking is most severe in the immediate subsurface layer where the martensite plates are the thickest.",
        "Photo method": "Light microscope (Optical)",
        "Original magnification": "1000x"
    },
    "cs1200": {
        "Material name": "Carbon steel, 0.15% C",
        "Material type": "Carbon steel, general",
        "Composition": "0.17 C; 0.05 Si; 0.64 Mn (wt%)",
        "Condition": "Carburized",
        "Condition details": "Pack carburized at 94 deg C (1724 deg F) for 2 h, cooled slowly to room temperature, austenitized at 85 deg C (156 deg F), quenched in water, tempered at 15 deg C (3 deg F)",
        "Description": "Single quenching from just above the Acm temperature produces a similar structure to that produced by single quenching well above the Acm temperature, except that the austenitic grain size is somewhat smaller; therefore the martensite plates are shorter and thinner. Compare images 9 and 11, and compare images 10 and 12. Consequently, the microcracks in the plate martensite are less severe (compare images 24 and 25), mainly in that they are shorter.",
        "Photo method": "Light microscope (Optical)",
        "Original magnification": "1000x"
    },
    "cs1201": {
        "Material name": "Carbon steel, 0.15% C",
        "Material type": "Carbon steel, general",
        "Composition": "0.17 C; 0.05 Si; 0.64 Mn (wt%)",
        "Condition": "Carburized",
        "Condition details": "Pack carburized at 94 deg C (1724 deg F) for 2 h, cooled slowly to room temperature, austenitized at 85 deg C (156 deg F), quenched in water, tempered at 15 deg C (3 deg F)",
        "Description": "Single quenching from just above the Acm temperature produces a similar structure to that produced by single quenching well above the Acm temperature, except that the austenitic grain size is somewhat smaller. Therefore the martensite plates are shorter and thinner. Compare images 9 and 11, and compare images 10 and 12. Consequently, the microcracks in the plate martensite are less severe (compare images 24 and 25), mainly in that they are shorter.",
        "Photo method": "Light microscope (Optical)",
        "Original magnification": "1000x"
    },
    "cs1202": {
        "Material name": "Carbon steel, 0.15% C",
        "Material type": "Carbon steel, general",
        "Composition": "0.17 C; 0.05 Si; 0.64 Mn (wt%)",
        "Condition": "Carburized",
        "Condition details": "Pack carburized at 94 deg C (1724 deg F) for 2 h, cooled slowly to room temperature, austenitized at 78 deg C (144 deg F), quenched in water, tempered at 15 deg C (3 deg F)",
        "Description": "After treatment in which the final austenitizing temperature was between the A1 and Acm temperatures, the case structures are significantly different from those in prior images in this series. Undissolved proeutectoid cementite remains in the hypereutectoid layers. The bar contains grain-boundary allotriomorphs of cementite (images 13 and 14; see also image 18). The allotriomorphs are somewhat thinner than those in as-carburized material, but they show only the first signs of the spheroidization process. Any abnormal particles of proeutectoid cementite at the surface itself remained out of solution. The case contains small spheroidal cementite particles; they are just visible as white spots in images 13 to 15 but are more apparent in images 18 and 19.",
        "Photo method": "Light microscope (Optical)",
        "Original magnification": "1000x"
    },
    "cs1203": {
        "Material name": "Carbon steel, 0.15% C",
        "Material type": "Carbon steel, general",
        "Composition": "0.17 C; 0.05 Si; 0.64 Mn (wt%)",
        "Condition": "Carburized",
        "Condition details": "Pack carburized at 94 deg C (1724 deg F) for 2 h, cooled slowly to room temperature, austenitized at 78 deg C (144 deg F), quenched in water, and tempered at 15 deg C (3 deg F)",
        "Description": "After treatment in which the final austenitizing temperature was between the A1 and Acm temperatures, the case structures are significantly different from those in prior images in this series. Undissolved proeutectoid cementite remains in the hypereutectoid layers. The bar contains grain-boundary allotriomorphs of cementite (images 13 and 14; see also image 18). The allotriomorphs are somewhat thinner than those in as-carburized material, but they show only the first signs of the spheroidization process. The volume fraction of retained austenite in the high-carbon regions of the case is reduced as a consequence of the lower carbon content of the austenite from which it formed (compare images 10, 14, and 16).",
        "Photo method": "Light microscope (Optical)",
        "Original magnification": "1000x"
    },
    "cs1204": {
        "Material name": "Carbon steel, 0.15% C",
        "Material type": "Carbon steel, general",
        "Composition": "0.17 C; 0.05 Si; 0.64 Mn (wt%)",
        "Condition": "Carburized",
        "Condition details": "Pack carburized at 94 deg C (1724 deg F) for 2 h, cooled slowly to room temperature, austenitized at 9 deg C (165 deg F), quenched in oil, austenitized at 78 deg C (144 deg F), quenched in water, and tempered at 15 deg C (3 deg F)",
        "Description": "No allotriomorphs of proeutectoid cementite are present after the double-quenching treatment (images 15 and 16) because they had been taken completely into solution during the first austenitizing treatment at 940 deg C (1724 deg F) and retained in solution during the subsequent quenching and austenitizing treatments. The case contains small spheroidal cementite particles; they are just visible as white spots in images 13 to 15 but are more apparent in images 18 and 19.",
        "Photo method": "Light microscope (Optical)",
        "Original magnification": "1000x"
    },
    "cs1205": {
        "Material name": "Carbon steel, 0.15% C",
        "Material type": "Carbon steel, general",
        "Composition": "0.17 C; 0.05 Si; 0.64 Mn (wt%)",
        "Condition": "Carburized",
        "Condition details": "Pack carburized at 94 deg C (1724 deg F) for 2 h, cooled slowly to room temperature, austenitized at 9 deg C (165 deg F), quenched in oil, austenitized at 78 deg C (144 deg F), quenched in water, tempered at 15 deg C (3 deg F)",
        "Description": "No allotriomorphs of proeutectoid cementite are present after the double-quenching treatment (images 15 and 16) because they had been taken completely into solution during the first austenitizing treatment at 940 deg C (1724 deg F) and retained in solution during the subsequent quenching and austenitizing treatments.",
        "Photo method": "Light microscope (Optical)",
        "Original magnification": "1000x"
    },
    "cs1206": {
        "Material name": "Carbon steel, 0.15% C",
        "Material type": "Carbon steel, general",
        "Composition": "0.17 C; 0.05 Si; 0.64 Mn (wt%)",
        "Condition": "Carburized",
        "Condition details": "Pack carburized at 94 deg C (1724 deg F) for 2 h, cooled slowly to room temperature, single quenched from 94 deg C (1724 deg F) (as for image 1)",
        "Description": "Untransformed austenite will transform, completely or partly, to martensite if the component is subsequently cooled to a temperature close to or below the Mf temperature. The subzero treatment may be effective even if the component has been tempered at a low temperature in the interim, although tempering does tend to stabilize retained austenite and reduce the effectiveness of the treatment. Comparison of images 28 and 29 demonstrates this effect. Image 28 is of a surface region of the carburized case, etched in nital to show the microcracks more clearly. Image 29 is of a similar region of the same bar after cooling by immersion in liquid nitrogen and retempering. Microcracking is not reduced in severity by a subzero treatment (compare images 28 and 29).",
        "Photo method": "Light microscope (Optical)",
        "Original magnification": "1000x"
    },
    "cs1207": {
        "Material name": "Carbon steel, 0.15% C",
        "Material type": "Carbon steel, general",
        "Composition": "0.17 C; 0.05 Si; 0.64 Mn (wt%)",
        "Condition": "Carburized",
        "Condition details": "As for image 28, cooled to -183 deg C (-297 deg F), tempered at 15 deg C (3 deg F)",
        "Description": "Most but not al, of the retained austenite represented in image 28 transformed to martensite during cooling to the subzero temperature. The effect is better illustrated in images 30 and 31. Microcracking is not reduced in severity by a subzero treatment (compare images 28 and 29).",
        "Photo method": "Light microscope (Optical)",
        "Original magnification": "1000x"
    },
    "cs1208": {
        "Material name": "Carbon steel, 0.15% C",
        "Material type": "Carbon steel, general",
        "Composition": "0.17 C; 0.05 Si; 0.64 Mn (wt%)",
        "Condition": "Carburized",
        "Condition details": "Gas carburized at 9 deg C (165 deg F), direct quenched in oil",
        "Description": "After direct quenching from 900 deg C (1650 deg F) the case initially contains a large volume fraction of retained austenite. See image 31.",
        "Photo method": "Light microscope (Optical)",
        "Original magnification": "1000x"
    },
    "cs1209": {
        "Material name": "Carbon steel, 0.15% C",
        "Material type": "Carbon steel, general",
        "Composition": "0.17 C; 0.05 Si; 0.64 Mn (wt%)",
        "Condition": "Carburized",
        "Condition details": "Gas carburized at 9 deg C (165 deg F), direct quenched in oil, cooled to -183 deg C (-297 deg F), tempered at 15 deg C (3 deg F)",
        "Description": "Most of the retained austenite has transformed to martensite after cooling to -183 deg C (-297 deg F). The martensite formed during the subzero treatment etches lighter than the martensite formed during cooling to room temperature because it has not been subjected to as much autotempering.",
        "Photo method": "Light microscope (Optical)",
        "Original magnification": "1000x"
    },
    "cs1210": {
        "Material name": "Carbon steel, 0.15% C",
        "Material type": "Carbon steel, general",
        "Composition": "0.17 C; 0.05 Si; 0.64 Mn (wt%)",
        "Condition": "Carburized",
        "Condition details": "Gas carburized at 9 deg C (165 deg F) for 45 min in sealed-quench furnace, quenched in oil, tempered at 15 deg C (3 deg F); normalized from 85 deg C (156 deg F) after carburizing",
        "Description": "The surface carbon content is about 0.7% so that the structures of the case, when the bar was normalized after carburizing, are hypoeutectoid throughout (images 1 and 2).",
        "Photo method": "Light microscope (Optical)",
        "Original magnification": "1000x"
    },
    "cs1211": {
        "Material name": "Carbon steel, 0.15% C",
        "Material type": "Carbon steel, general",
        "Composition": "0.17 C; 0.05 Si; 0.64 Mn (wt%)",
        "Condition": "Carburized",
        "Condition details": "Direct from carburizing furnace",
        "Description": "The structures as the bar emerged from the quench bath associated with the carburizing furnace are illustrated in images 3 to 8. The case was not fully hardened. The lower carbon levels of the case contain high-temperature transformation products (proeutectoid ferrite, nodular pearlite, and bainite; see images 3, 4, and 7). At some portions of the circumference, similar high-temperature transformation products, although in smaller volume fractions, are also present in the higher-carbon levels of the case (images 3 and 5) and a thin layer of nodular pearlite is present at the surface (image 5). Other regions around the circumference do not contain nodular pearlite in the surface layers (images 4 and 6). These are examples of structures obtained when the cooling rate achieved during quenching is close to the critical rate for the steel concerned.",
        "Photo method": "Light microscope (Optical)",
        "Original magnification": "1000x"
    },
    "cs1212": {
        "Material name": "Carbon steel, 0.15% C",
        "Material type": "Carbon steel, general",
        "Composition": "0.17 C; 0.05 Si; 0.64 Mn (wt%)",
        "Condition": "Carburized",
        "Condition details": "Direct from carburizing furnace",
        "Description": "The structures as the bar emerged from the quench bath associated with the carburizing furnace are illustrated in images 3 to 8. The case was not fully hardened. The lower-carbon levels of the case contain high-temperature transformation products (proeutectoid ferrite, nodular pearlite, and bainite; see images 3, 4, and 7). At some portions of the circumference, similar high-temperature transformation products, although in smaller volume fractions, are also present in the higher-carbon levels of the case (images 3 and 5), and a thin layer of nodular pearlite is present at the surface (image 5). Other regions around the circumference do not contain nodular pearlite in the surface layers (images 4 and 6). These are example of structures obtained when the cooling rate achieved during quenching is close to the critical rate for the steel concerned.",
        "Photo method": "Light microscope (Optical)",
        "Original magnification": "1000x"
    },
    "cs1213": {
        "Material name": "Carbon steel, 0.15% C",
        "Material type": "Carbon steel, general",
        "Composition": "0.17 C; 0.05 Si; 0.64 Mn (wt%)",
        "Condition": "Carburized",
        "Condition details": "Direct from carburizing furnace",
        "Description": "The structures as the bar emerged from the quench bath associated with the carburizing furnace are illustrated in images 3 to 8. The case was not fully hardened. The lower carbon levels of the case contain high-temperature transformation products (proeutectoid ferrite, nodular pearlite, and bainite; see images 3, 4, and 7). At some portions of the circumference, similar high-temperature transformation products, although in smaller volume fractions, are also present in the higher-carbon levels of the case (images 3 and 5), and a thin layer of nodular pearlite is present at the surface (image 5). Other regions around the circumference do not contain nodular pearlite in the surface layers (images 4 and 6). These are example of structures obtained when the cooling rate achieved during quenching is close to the critical rate for the steel concerned.",
        "Photo method": "Light microscope (Optical)",
        "Original magnification": "1000x"
    },
    "cs1214": {
        "Material name": "Carbon steel, 0.15% C",
        "Material type": "Carbon steel, general",
        "Composition": "0.17 C; 0.05 Si; 0.64 Mn (wt%)",
        "Condition": "Carburized",
        "Condition details": "Direct from carburizing furnace",
        "Description": "The structures as the bar emerged from the quench bath associated with the carburizing furnace are illustrated in images 3 to 8. The case was not fully hardened. The lower carbon levels of the case contain high-temperature transformation products (proeutectoid ferrite, nodular pearlite, and bainite; see images 3, 4, and 7). At some portions of the circumference, similar high-temperature transformation products, although in smaller volume fractions, are also present in the higher-carbon levels of the case (images 3 and 5), and a thin layer of nodular pearlite is present at the surface (image 5). Other regions around the circumference do not contain nodular pearlite in the surface layers (images 4 and 6). These are examples of structures obtained when the cooling rate achieved during quenching is close to the critical rate for the steel concerned.",
        "Photo method": "Light microscope (Optical)",
        "Original magnification": "1000x"
    },
    "cs1228": {
        "Material name": "Low-carbon steel",
        "Material type": "Carbon steel, general",
        "Condition": "Unspecified condition",
        "Description": "Inclusions. Nonmetallic inclusions such as MnS, oxides, silicates. Shape and color indicate the type of inclusion: sulfides are gray and elongated, oxides are black and blocky. Silicates are glassy. The shape and amount of inclusions are best determined in the longitudinal direction (see ASTM E45). Inclusions are not changed through heat treatment, but only through mechanical working.",
        "Photo method": "Light microscope (Optical)",
        "Original magnification": "125x"
    },
    "cs1229": {
        "Material name": "Carbon steel",
        "Material type": "Carbon steel, general",
        "Condition": "Unspecified condition",
        "Description": "Decarburization. Removal of carbon from the surface, creating a softer layer that etches lighter; gradual transition. Decarburization takes place during annealing or hardening, not during tempering.",
        "Photo method": "Light microscope (Optical)",
        "Original magnification": "100x"
    },
    "cs1230": {
        "Material name": "Carbon steel",
        "Material type": "Carbon steel, general",
        "Condition": "Unspecified condition",
        "Description": "Carburization. Intentional or accidental addition of carbon to the surface layer, creating a harder, darker-etching layer. Gradual transition",
        "Photo method": "Light microscope (Optical)",
        "Original magnification": "100x"
    },
    "cs1231": {
        "Material name": "Carbon steel, 0.03% C",
        "Material type": "Carbon steel, general",
        "Composition": "0.03 C; 0.33 Si; 0.22 Mn; 0.014 P; 0.012 S (%)",
        "Condition": "Normalized",
        "Condition details": "95 deg C (174 deg F)",
        "Properties": "Hardness 40 to 70 HB; tensile strength 216 to 314 MPa (31 to 46 ksi); elongation 40 to 50%",
        "Description": "Ferrite. White (unattacked) ferrite grains surrounded by dark (attacked) grain boundaries. Very soft, rounded grain boundaries No twin lines.",
        "Photo method": "Light microscope (Optical)",
        "Original magnification": "100x"
    },
    "cs1232": {
        "Material name": "Carbon steel, 0.8% C",
        "Material type": "Carbon steel, general",
        "Composition": "0.81 C; 0.18 Si; 0.33 Mn; 0.022 P; 0.014 S (%)",
        "Condition": "Tempered",
        "Condition details": "Quenched and tempered at 58 deg C (175 deg F)",
        "Properties": "Hardness 30 to 40 HRC; tensile strength 1070 to 1275 MPa (1255 to 185 ksi); elongation 10 to 15%",
        "Description": "Martensite. Needlelike structure formed by diffusionless phase transformation, generally by rapid cooling; very hard in steels",
        "Photo method": "Light microscope (Optical)",
        "Original magnification": "1000x"
    },
    "cs1233": {
        "Material name": "Carbon steel, 0.3% C",
        "Material type": "Carbon steel, general",
        "Composition": "0.30 C",
        "Condition": "Heat treated",
        "Condition details": "Overheated; heated to 126 deg C (23 deg F) for 2 h",
        "Description": "Widmanstatten structure: a coarse structure of needles or plates shooting into the matrix structure; also called basket weave. Often related to heating the material to high temperatures. Originally observed in meteorites. This image shows prior austenite grains, ferrite at grain boundaries, and plates of ferrite shooting into pearlite.",
        "Photo method": "Light microscope (Optical)",
        "Original magnification": "200x"
    },
    "cs1234": {
        "Material name": "Carbon steel, 0.44% C",
        "Material type": "Carbon steel, general",
        "Composition": "0.44 C; 0.19 Si; 0.03 Mn; 0.022 P; 0.011 S (%)",
        "Condition": "Annealed",
        "Condition details": "93 deg C (175 deg F)",
        "Properties": "Hardness 150 to 200 HB; tensile strength 540 MPa (78 ksi); elongation 22%",
        "Description": "Ferrite + pearlite. White areas are ferrite. Dark areas are pearlite.",
        "Photo method": "Light microscope (Optical)",
        "Original magnification": "500x"
    },
    "cs1235": {
        "Material name": "Carbon steel, 0.4% C",
        "Material type": "Carbon steel, general",
        "Composition": "0.40 C (approximate)",
        "Condition": "Unspecified condition",
        "Description": "Uniform distribution of phases. All area and directions show the same distribution of ferrite and pearlite.",
        "Photo method": "Light microscope (Optical)",
        "Original magnification": "200x"
    },
    "cs1236": {
        "Material name": "Carbon steel, 0.4% C",
        "Material type": "Carbon steel, general",
        "Composition": "0.40 C",
        "Condition": "Unspecified condition",
        "Description": "Banding. Phases lined up in bands, one containing only ferrite and the other containing almost only pearlite. Non-uniform distribution of properties. Longitudinal direction.",
        "Photo method": "Light microscope (Optical)",
        "Original magnification": "100x"
    },
    "cs1237": {
        "Material name": "Carbon steel, 0.4% C",
        "Material type": "Carbon steel, general",
        "Composition": "0.40 C",
        "Condition": "Unspecified condition",
        "Description": "Clusters. A non-uniform distribution of phases; some areas consist of only ferrite, others of only pearlite, caused by non-uniform distribution of carbon. Transverse direction of the same sample as in image 14.",
        "Photo method": "Light microscope (Optical)",
        "Original magnification": "100x"
    },
    "cs1238": {
        "Material name": "Low-carbon steel",
        "Material type": "Carbon steel, general",
        "Condition": "Cold worked",
        "Description": "Elongated grains. Grains on right side of image are longer in one direction than the other; stretched, indicative of cold working. The higher the elongation, the more work. Grains on the left side are equiaxed.",
        "Photo method": "Light microscope (Optical)",
        "Original magnification": "200x"
    },
    "cs1242": {
        "Material name": "Low-carbon steel",
        "Material type": "Carbon steel, general",
        "Condition": "Unspecified condition",
        "Description": "Total oxidation. More or less uniform thickness of gray oxide in the areas of exposure to high temperature and air",
        "Photo method": "Light microscope (Optical)",
        "Original magnification": "25x"
    },
    "cs1243": {
        "Material name": "1008",
        "Material type": "Nonresulfurized carbon steel",
        "Condition": "Normalized",
        "Condition details": "Aluminum killed after 6% cold reduction",
        "Description": "The ferritic structure contains fine pearlite (dark areas) at the grain boundaries.",
        "Photo method": "Light microscope (Optical)",
        "Original magnification": "1000x"
    },
    "cs1244": {
        "Material name": "1008",
        "Material type": "Nonresulfurized carbon steel",
        "Condition": "Annealed",
        "Condition details": "Aluminum killed; normalized after 6% cold reduction, annealed at 595 deg C (11 deg F)",
        "Description": "Ferritic structure contains some fine pearlite and some spheroidized cementite at the grain boundaries.",
        "Photo method": "Light microscope (Optical)",
        "Original magnification": "1000x"
    },
    "cs1245": {
        "Material name": "1008",
        "Material type": "Nonresulfurized carbon steel",
        "Condition": "Annealed",
        "Condition details": "Aluminum killed; normalized after 6% cold reduction and process annealed at 75 deg C (13 deg F)",
        "Description": "The ferritic structure contains some cementite particles at the grain boundaries.",
        "Photo method": "Light microscope (Optical)",
        "Original magnification": "1000x"
    },
    "cs1246": {
        "Material name": "1008",
        "Material type": "Nonresulfurized carbon steel",
        "Condition": "Heat treated",
        "Condition details": "Rimmed 18 steel, coiled at 57 deg C (16 deg F), cold rolled, heated rapidly in a vacuum to 69 deg C (127 deg F), held 2 h, and cooled slowly",
        "Description": "Structure is ferrite and finely spheroidized cementite.",
        "Photo method": "Light microscope (Optical)",
        "Original magnification": "500x"
    },
    "cs1247": {
        "Material name": "1008",
        "Material type": "Nonresulfurized carbon steel",
        "Condition": "Heat treated",
        "Condition details": "Rimmed 18 steel, coiled at 57 deg C (16 deg F), cold rolled, heated rapidly to 74 deg C (136 deg F), held 2 h, and cooled slowly",
        "Description": "Structure is ferrite, cementite particles, and pearlite.",
        "Photo method": "Light microscope (Optical)",
        "Original magnification": "500x"
    },
    "cs1248": {
        "Material name": "1008",
        "Material type": "Nonresulfurized carbon steel",
        "Condition": "Heat treated",
        "Condition details": "Rimmed 18 steel coiled at 68 deg C (126 deg F), cold rolled, heated rapidly to 69 deg C (127 deg F), held 2 h, and cooled slowly",
        "Description": "Structure is ferrite and coarse cementite.",
        "Photo method": "Light microscope (Optical)",
        "Original magnification": "500x"
    },
    "cs1249": {
        "Material name": "1008",
        "Material type": "Nonresulfurized carbon steel",
        "Condition": "Heat treated",
        "Condition details": "Rimmed 18 steel, coiled at 68 deg C (126 deg F), cold rolled 7%, heated rapidly to 74 deg C (136 deg F), held 2 h, and cooled slowly",
        "Description": "The structure is ferrite and pearlite.",
        "Photo method": "Light microscope (Optical)",
        "Original magnification": "500x"
    },
    "cs1250": {
        "Material name": "1008",
        "Material type": "Nonresulfurized carbon steel",
        "Condition": "Unspecified condition",
        "Description": "Stretcher strains (Luders lines) on the surface resulting from the sheet being stretched beyond the yield point during forming",
        "Photo method": "Light microscope (Optical)",
        "Original magnification": "0.875x"
    },
    "cs1251": {
        "Material name": "1008",
        "Material type": "Nonresulfurized carbon steel",
        "Condition": "Unspecified condition",
        "Description": "Surface roughness (orange peel). Actual size",
        "Photo method": "Light microscope (Optical)",
        "Original magnification": "1x"
    },
    "cs1252": {
        "Material name": "1008",
        "Material type": "Nonresulfurized carbon steel",
        "Condition": "Unspecified condition",
        "Description": "Magnified cross section shows the coarse surface grain that caused the orange peel.",
        "Photo method": "Light microscope (Optical)",
        "Original magnification": "50x"
    },
    "cs1253": {
        "Material name": "1008",
        "Material type": "Nonresulfurized carbon steel",
        "Condition": "Hot worked",
        "Condition details": "Aluminum killed, hot rolled",
        "Description": "Open skin lamination that appeared on the surface after drawing",
        "Photo method": "Light microscope (Optical)",
        "Original magnification": "2x"
    },
    "cs1254": {
        "Material name": "1008",
        "Material type": "Nonresulfurized carbon steel",
        "Condition": "Hot worked",
        "Condition details": "Aluminum killed, hot rolled, and pickled",
        "Description": "Pickled surface with a concentration of \"arrowhead\" defects. Actual size",
        "Photo method": "Light microscope (Optical)",
        "Original magnification": "1x"
    },
    "cs1255": {
        "Material name": "1008",
        "Material type": "Nonresulfurized carbon steel",
        "Condition": "Hot worked",
        "Condition details": "Aluminum killed, hot rolled, and pickled",
        "Description": "Section through an \"arrowhead\" defect seen in image 1. Oxidized and decarburized slivers rolled back into the surface caused these defects.",
        "Photo method": "Light microscope (Optical)",
        "Original magnification": "200x"
    },
    "cs1256": {
        "Material name": "1008",
        "Material type": "Nonresulfurized carbon steel",
        "Condition": "Cold worked",
        "Condition details": "Cold rolled",
        "Description": "The surface defect is mill scale that was rolled into the sheet at the hot mill.",
        "Photo method": "Light microscope (Optical)",
        "Original magnification": "3x"
    },
    "cs1257": {
        "Material name": "1008",
        "Material type": "Nonresulfurized carbon steel",
        "Condition": "Cold worked",
        "Condition details": "Cold rolled",
