Repository: CamiloMartinezM/supervised-micrograph-segmentation

# Supervised Superpixel-Texton Approach for Micrograph Segmentation
**Method overview.** (1) 51 optical micrographs of hypoeutectoid steels are preprocessed and annotated with windows of pearlite and proeutectoid ferrite (PF). (2) The MR8 filter responses of the annotated pixels are clustered per class into K textons. (3) A new micrograph is cut into superpixels: every pixel votes for the class of its nearest texton, each superpixel takes the majority class, and pearlite is then split into ferrite and cementite. (4) The segmentation gives phase fractions, the pearlite interlamellar spacing from the 2-D DFT spectrum, and yield and tensile strength from structure–property relations.

File: data.json (part 30 of 35)
{
        "Description": "Same as image 1 but at higher magnification to show the darker shading and different texture of the mill scale",
        "Photo method": "Light microscope (Optical)",
        "Original magnification": "15x"
    },
    "cs1258": {
        "Material name": "1008",
        "Material type": "Nonresulfurized carbon steel",
        "Condition": "Cold worked",
        "Condition details": "Cold rolled",
        "Description": "Same as image 1. Magnified cross section through the surface defect shows the hot-mill scale pressed into the sheet surface.",
        "Photo method": "Light microscope (Optical)",
        "Original magnification": "1250x"
    },
    "cs1259": {
        "Material name": "1008",
        "Material type": "Nonresulfurized carbon steel",
        "Condition": "Cold worked",
        "Condition details": "Cold rolled",
        "Description": "Sliver on the surface, the result of an ingot scab, is partially welded to the surface.",
        "Photo method": "Light microscope (Optical)",
        "Original magnification": "1x"
    },
    "cs1260": {
        "Material name": "1008",
        "Material type": "Nonresulfurized carbon steel",
        "Condition": "Cold worked",
        "Condition details": "Cold rolled",
        "Description": "Same as image 1. Cross section through the part of the sliver adhering to the surface shows a thin film of oxide separating it from the sheet.",
        "Photo method": "Light microscope (Optical)",
        "Original magnification": "500x"
    },
    "cs1261": {
        "Material name": "1008",
        "Material type": "Nonresulfurized carbon steel",
        "Condition": "Cold worked",
        "Condition details": "Cold rolled",
        "Description": "Longitudinal streaks on the surface that were caused by slippage between rolls in the tandem mill",
        "Photo method": "Light microscope (Optical)",
        "Original magnification": "0.28x"
    },
    "cs1262": {
        "Material name": "1008",
        "Material type": "Nonresulfurized carbon steel",
        "Condition": "Cold worked",
        "Condition details": "Cold rolled",
        "Description": "Same as image 1, at moderate magnification. A single streak reveals the distinctive texture typical of all streaks on the sheet.",
        "Photo method": "Light microscope (Optical)",
        "Original magnification": "28x"
    },
    "cs1263": {
        "Material name": "1008",
        "Material type": "Nonresulfurized carbon steel",
        "Condition": "Cold worked",
        "Condition details": "Cold rolled",
        "Description": "Same as image 1. After light polishing, the surface streak shows a dark-etching area of very fine grain.",
        "Photo method": "Light microscope (Optical)",
        "Original magnification": "500x"
    },
    "cs1264": {
        "Material name": "1008",
        "Material type": "Nonresulfurized carbon steel",
        "Condition": "Cold worked",
        "Condition details": "Cold-rolled",
        "Description": "Numerous surface pits caused by rolled-in sand",
        "Photo method": "Light microscope (Optical)",
        "Original magnification": "2.5x"
    },
    "cs1265": {
        "Material name": "1008",
        "Material type": "Nonresulfurized carbon steel",
        "Condition": "Cold worked",
        "Condition details": "Cold rolled",
        "Description": "Same as image 1. A cross section through one of the pits shows a grain of sand rolled into the sheet during temper rolling.",
        "Photo method": "Light microscope (Optical)",
        "Original magnification": "1000x"
    },
    "cs1266": {
        "Material name": "1008",
        "Material type": "Nonresulfurized carbon steel",
        "Condition": "Cold worked",
        "Condition details": "Cold rolled",
        "Description": "Same as image 1. Polarized light illumination confirms the defect. The sand was picked up from the seals at the annealing pit.",
        "Photo method": "Light microscope (Optical)",
        "Original magnification": "1000x"
    },
    "cs1267": {
        "Material name": "ASTM A 36",
        "Material type": "Nonresulfurized carbon steel",
        "Condition": "As fabricated",
        "Condition details": "As rolled",
        "Description": "Structure consists of equiaxed ferrite (white areas) and pearlite (black areas).",
        "Photo method": "Light microscope (Optical)",
        "Original magnification": "250x"
    },
    "cs1268": {
        "Material name": "ASTM A 36",
        "Material type": "Nonresulfurized carbon steel",
        "Condition": "As fabricated",
        "Condition details": "As rolled",
        "Description": "Pearlite (black) and ferrite (white) with small nonmetallic inclusions.",
        "Photo method": "Light microscope (Optical)",
        "Original magnification": "100x"
    },
    "cs1269": {
        "Material name": "ASTM A 201 grade A",
        "Material type": "Nonresulfurized carbon steel",
        "Condition": "Unspecified condition",
        "Description": "Graphitization. Structure consists of graphite nodules in a ferrite matrix.",
        "Photo method": "Light microscope (Optical)",
        "Original magnification": "110x"
    },
    "cs1270": {
        "Material name": "ASTM A 201 grade B",
        "Material type": "Nonresulfurized carbon steel",
        "Condition": "Unspecified condition",
        "Description": "Crack in a weld as the result of stresses induced by poor alignment of the two steel plates.",
        "Photo method": "Light microscope (Optical)",
        "Original magnification": "4x"
    },
    "cs1271": {
        "Material name": "ASTM A 285 grade C",
        "Material type": "Nonresulfurized carbon steel",
        "Condition": "Annealed",
        "Condition details": "Hot rolled, as received (essentially annealed)",
        "Description": "The white areas are ferrite, and the black areas are pearlite.",
        "Photo method": "Light microscope (Optical)",
        "Original magnification": "220x"
    },
    "cs1272": {
        "Material name": "ASTM A 285 grade C",
        "Material type": "Nonresulfurized carbon steel",
        "Condition": "Unspecified condition",
        "Description": "Fissures in plate. Hydrogen combined with carbon to form methane.",
        "Photo method": "Light microscope (Optical)",
        "Original magnification": "220x"
    },
    "cs1273": {
        "Material name": "ASTM A 285 grade C",
        "Material type": "Nonresulfurized carbon steel",
        "Condition": "Unspecified condition",
        "Description": "Cracks, which resulted from caustic embrittlement, are transgranular and intergranular.",
        "Photo method": "Light microscope (Optical)",
        "Original magnification": "275x"
    },
    "cs1274": {
        "Material name": "ASTM A 285 grade C",
        "Material type": "Nonresulfurized carbon steel",
        "Condition": "Unspecified condition",
        "Description": "Blisters caused by hydrogen penetration",
        "Photo method": "Light microscope (Optical)",
        "Original magnification": "1.5x"
    },
    "cs1275": {
        "Material name": "ASTM A 285 grade C",
        "Material type": "Nonresulfurized carbon steel",
        "Condition": "Unspecified condition",
        "Description": "Wide black lines are fissures caused by hydrogen penetration. Ferrite with only a few carbide particles is a result of hydrogen decarburization in service.",
        "Photo method": "Light microscope (Optical)",
        "Original magnification": "275x"
    },
    "cs1276": {
        "Material name": "ASTM A 515 grade 70",
        "Material type": "Nonresulfurized carbon steel",
        "Condition": "As fabricated",
        "Condition details": "As hot rolled",
        "Description": "The structure consists of ferrite (light constituent) and pearlite (dark constituent); note that grains are somewhat elongated.",
        "Photo method": "Light microscope (Optical)",
        "Original magnification": "100x"
    },
    "cs1277": {
        "Material name": "ASTM A 515 grade 70",
        "Material type": "Nonresulfurized carbon steel",
        "Condition": "Normalized",
        "Condition details": "Normalized by austenitizing at 9 deg C (165 deg F) for 1 h and cooling in air",
        "Description": "Same steel and plate thickness as for image 1, normalized. Light areas are ferrite, and dark areas are pearlite. Compare with image 3, which shows effect of overheating.",
        "Photo method": "Light microscope (Optical)",
        "Original magnification": "100x"
    },
    "cs1278": {
        "Material name": "ASTM A 515 grade 70",
        "Material type": "Nonresulfurized carbon steel",
        "Condition": "Normalized",
        "Condition details": "Normalized by austenitizing at 1125 deg C (26 deg F) for 1.5 h and cooling in air",
        "Description": "Overheated. Note ferrite at prior austenite grain boundaries and within grains.",
        "Photo method": "Light microscope (Optical)",
        "Original magnification": "100x"
    },
    "cs1279": {
        "Material name": "ASTM A 516 grade 70",
        "Material type": "Nonresulfurized carbon steel",
        "Condition": "As fabricated",
        "Condition details": "As hot rolled",
        "Description": "The structure consists of ferrite (light constituent) and pearlite (dark constituent); note that grains are somewhat elongated.",
        "Photo method": "Light microscope (Optical)",
        "Original magnification": "100x"
    },
    "cs1280": {
        "Material name": "ASTM A 516 grade 70",
        "Material type": "Nonresulfurized carbon steel",
        "Condition": "Normalized",
        "Condition details": "Normalized by austenitizing at 9 deg C (165 deg F) for 1 h and cooling in air",
        "Description": "Same steel and plate thickness as for image 1, normalized. Structure consists of ferrite and pearlite. Compare with image 3, which shows effect of overheating.",
        "Photo method": "Light microscope (Optical)",
        "Original magnification": "100x"
    },
    "cs1281": {
        "Material name": "ASTM A 516 grade 70",
        "Material type": "Nonresulfurized carbon steel",
        "Condition": "Normalized",
        "Condition details": "Normalized by austenitizing at 1125 deg C (26 deg F) for 1.5 h and air cooling",
        "Description": "Overheated. Structure consists of ferrite, pearlite (dark), and probably bainite.",
        "Photo method": "Light microscope (Optical)",
        "Original magnification": "100x"
    },
    "cs1282": {
        "Material name": "ASTM A 517 grade B",
        "Material type": "High-strength low-alloy (HSLA) steel",
        "Condition": "Tempered",
        "Condition details": "Austenitized 1 h at 9 deg C (165 deg F), water quenched, tempered 1 h at 62 deg C (115 deg F)",
        "Description": "Structure is tempered martensite.",
        "Photo method": "Light microscope (Optical)",
        "Original magnification": "500x"
    },
    "cs1283": {
        "Material name": "1015",
        "Material type": "Nonresulfurized carbon steel",
        "Condition": "As fabricated",
        "Condition details": "Welded",
        "Description": "Vertical band through the center is the fusion zone; heat-affected zones are on each side.",
        "Photo method": "Light microscope (Optical)",
        "Original magnification": "100x"
    },
    "cs1284": {
        "Material name": "1015",
        "Material type": "Nonresulfurized carbon steel",
        "Condition": "Normalized",
        "Description": "Same as image 1, except that the tube has been normalized. Light areas are ferrite; dark areas, pearlite. Weld zone is at center. Note general uniformity of structure.",
        "Photo method": "Light microscope (Optical)",
        "Original magnification": "100x"
    },
    "cs1285": {
        "Material name": "1015",
        "Material type": "Nonresulfurized carbon steel",
        "Condition": "Cold worked",
        "Condition details": "Cold drawn",
        "Description": "Same as image 2, except the tube has been cold drawn (note elongated grains). The structure of the weld is the same as the base steel.",
        "Photo method": "Light microscope (Optical)",
        "Original magnification": "100x"
    },
    "cs1286": {
        "Material name": "1015",
        "Material type": "Nonresulfurized carbon steel",
        "Condition": "Cold worked",
        "Description": "Same as image 3, but specimen is transverse to the direction of the weld. The tube has been normalized and cold drawn after welding. Structure is ferrite (light constituent) and pearlite (dark constituent).",
        "Photo method": "Light microscope (Optical)",
        "Original magnification": "100x"
    },
    "cs1287": {
        "Material name": "1015",
        "Material type": "Nonresulfurized carbon steel",
        "Condition": "Normalized",
        "Condition details": "Renormalized after cold drawing",
        "Description": "Same as image 4, except the tube has now been renormalized after cold drawing. Structure is equiaxed ferrite and pearlite. Renormalizing apparently caused some coarsening of the grains (compare with image 2).",
        "Photo method": "Light microscope (Optical)",
        "Original magnification": "100x"
    },
    "cs1288": {
        "Material name": "1015",
        "Material type": "Nonresulfurized carbon steel",
        "Condition": "Normalized",
        "Condition details": "Renormalized after cold drawing",
        "Description": "Same as image 3, except after normalizing, cold drawing, and renormalizing. Note equiaxed ferrite grains.",
        "Photo method": "Light microscope (Optical)",
        "Original magnification": "100x"
    },
    "cs1289": {
        "Material name": "1018",
        "Material type": "Nonresulfurized carbon steel",
        "Condition": "Normalized",
        "Description": "Note flow pattern.",
        "Photo method": "Light microscope (Optical)",
        "Original magnification": "100x"
    },
    "cs1290": {
        "Material name": "1025",
        "Material type": "Nonresulfurized carbon steel",
        "Condition": "Cold worked",
        "Condition details": "Cold drawn",
        "Description": "Aluminate inclusion (longitudinal)",
        "Photo method": "Light microscope (Optical)",
        "Original magnification": "500x"
    },
    "cs1291": {
        "Material name": "1215",
        "Material type": "Rephosphorized and resulfurized carbon steel",
        "Condition": "Cold worked",
        "Condition details": "Cold drawn",
        "Description": "Segmented sulfide inclusion (longitudinal)",
        "Photo method": "Light microscope (Optical)",
        "Original magnification": "1000x"
    },
    "cs1292": {
        "Material name": "ASTM A 106 grade B",
        "Material type": "High-manganese carbon steel",
        "Condition": "As fabricated",
        "Description": "Light areas are ferrite; dark areas are pearlite.",
        "Photo method": "Light microscope (Optical)",
        "Original magnification": "100x"
    },
    "cs1293": {
        "Material name": "ASTM A 106 grade B",
        "Material type": "High-manganese carbon steel",
        "Condition": "As fabricated",
        "Condition details": "As extruded",
        "Description": "Ferrite at grain boundaries and as plates in grains",
        "Photo method": "Light microscope (Optical)",
        "Original magnification": "100x"
    },
    "cs1294": {
        "Material name": "ASTM A 106 grade B",
        "Material type": "High-manganese carbon steel",
        "Condition": "Normalized",
        "Condition details": "Normalized by austenitizing at 87 deg C (16 deg F) and air cooling",
        "Description": "Note absence of decarburization.",
        "Photo method": "Light microscope (Optical)",
        "Original magnification": "100x"
    },
    "cs1295": {
        "Material name": "ASTM A 106 grade B",
        "Material type": "High-manganese carbon steel",
        "Condition": "Normalized",
        "Condition details": "Normalized by austenitizing at 195 deg C (2 deg F) for 1 h and air cooling",
        "Description": "Surface shows decarburization (light gray areas near top). The light areas near bottom of micrograph are ferrite; the matrix is pearlite.",
        "Photo method": "Light microscope (Optical)",
        "Original magnification": "100x"
    },
    "cs1296": {
        "Material name": "ASTM A 106 grade B",
        "Material type": "High-manganese carbon steel",
        "Condition": "Normalized",
        "Condition details": "Normalized by austenitizing at 195 deg C (2 deg F) for 1 h and air cooling",
        "Description": "Structure consists of ferrite (light) at prior-austenite grain boundaries and as plates within grains in a matrix of pearlite.",
        "Photo method": "Light microscope (Optical)",
        "Original magnification": "100x"
    },
    "cs1297": {
        "Material name": "ASTM A 106 grade B",
        "Material type": "High-manganese carbon steel",
        "Condition": "Normalized",
        "Condition details": "Normalized by austenitizing at 1315 deg C (24 deg F) for 1 h and air cooling",
        "Description": "The light areas in the structure are ferrite along boundaries of very coarse prior austenite grains and as plates within grains; the matrix is pearlite.",
        "Photo method": "Light microscope (Optical)",
        "Original magnification": "100x"
    },
    "cs1298": {
        "Material name": "1025",
        "Material type": "Nonresulfurized carbon steel",
        "Condition": "Normalized",
        "Condition details": "Normalized by austenitizing at 195 deg C (2 deg F) and air cooling",
        "Description": "Coarse grain structure is pearlite (black) in a ferrite matrix.",
        "Photo method": "Light microscope (Optical)",
        "Original magnification": "500x"
    },
    "cs1299": {
        "Material name": "1025",
        "Material type": "Nonresulfurized carbon steel",
        "Condition": "Normalized",
        "Condition details": "Normalized by austenitizing at 93 deg C (17 deg F) and air cooling",
        "Description": "The lower austenitizing temperature is responsible for the finer grain size of the steel.",
        "Photo method": "Light microscope (Optical)",
        "Original magnification": "500x"
    },
    "cs1300": {
        "Material name": "1030",
        "Material type": "Nonresulfurized carbon steel",
        "Condition": "Quenched",
        "Condition details": "Austenitized 1 h at 93 deg C (17 deg F), then 2 h 4 min at 775 deg C (143 deg F) and held at 75 deg C (13 deg F) for isothermal transformation of austenite; brine quenched",
        "Description": "Structure is coarse pearlite and ferrite.",
        "Photo method": "Light microscope (Optical)",
        "Original magnification": "1000x"
    },
    "cs1301": {
        "Material name": "1030",
        "Material type": "Nonresulfurized carbon steel",
        "Condition": "Heat treated",
        "Condition details": "Austenitized 4 min at 8 deg C (1475 deg F), held 15 min at 75 deg C (13 deg F) for isothermal transformation, then heated to 75 deg C (135 deg F) and held 192 h",
        "Description": "Partly spheroidized pearlite in a ferrite matrix",
        "Photo method": "Light microscope (Optical)",
        "Original magnification": "1000x"
    },
    "cs1302": {
        "Material name": "1035",
        "Material type": "Nonresulfurized carbon steel",
        "Condition": "Tempered",
        "Condition details": "Austenitized 1 h at 85 deg C (156 deg F), water quenched, and tempered 1 h at 175 deg C (35 deg F)",
        "Description": "Cross section shows light outer zone of martensite and a dark core of softer transformation products.",
        "Photo method": "Light microscope (Optical)",
        "Original magnification": "1x"
    },
    "cs1303": {
        "Material name": "10B35",
        "Material type": "Nonresulfurized carbon steel",
        "Condition": "Tempered",
        "Condition details": "Austenitized 1 h at 85 deg C (156 deg F), water quenched, and tempered 1 h at 175 deg C (35 deg F)",
        "Description": "10B35 steel bar (same as 1035 but boron treated) after same heat treatment as bar shown in image 1. Effect of boron on hardenability is evident from the greater depth of the martensite zone. Actual size",
        "Photo method": "Light microscope (Optical)",
        "Original magnification": "1x"
    },
    "cs1304": {
        "Material name": "10B35",
        "Material type": "Nonresulfurized carbon steel",
        "Condition": "Tempered",
        "Condition details": "Austenitized 1 h at 85 deg C (156 deg F), water quenched, and tempered 1 h at 175 deg C (35 deg F)",
        "Description": "Same steel as image 2, modified for even greater hardenability. After same heat treatment as image 1, the martensite zone is still deeper than in image 2.",
        "Photo method": "Light microscope (Optical)",
        "Original magnification": "1x"
    },
    "cs1305": {
        "Material name": "1038",
        "Material type": "Nonresulfurized carbon steel",
        "Condition": "As fabricated",
        "Condition details": "As forged",
        "Description": "Secondary pipe (black areas) carried along from the original bar stock into the forged piece. Gray areas are pearlite; white areas are ferrite.",
        "Photo method": "Light microscope (Optical)",
        "Original magnification": "50x"
    },
    "cs1306": {
        "Material name": "1038",
        "Material type": "Nonresulfurized carbon steel",
        "Condition": "As fabricated",
        "Condition details": "As forged",
        "Description": "Severely overheated specimen shows initial stage of \"burning.\" Ferrite (white) outlines prior austenite grains, and the matrix consists of ferrite (white) and pearlite (black).",
        "Photo method": "Light microscope (Optical)",
        "Original magnification": "100x"
    },
    "cs1307": {
        "Material name": "1038",
        "Material type": "Nonresulfurized carbon steel",
        "Condition": "As fabricated",
        "Condition details": "As forged",
        "Description": "Higher magnification of severely overheated specimen showing initial stage of \"burning.\" Massive ferrite outlines prior-austenite grains and contains particles of oxide (black dots). The matrix consists of ferrite (white) and pearlite (black).",
        "Photo method": "Light microscope (Optical)",
        "Original magnification": "550x"
    },
    "cs1308": {
        "Material name": "1040",
        "Material type": "Nonresulfurized carbon steel",
        "Condition": "Misc. condition(s)",
        "Condition details": "Austenitized 3 min at 915 deg C (1675 deg F) and cooled slowly in the furnace",
        "Description": "White areas are ferrite; dark areas are pearlite.",
        "Photo method": "Light microscope (Optical)",
        "Original magnification": "200x"
    },
    "cs1309": {
        "Material name": "1040",
        "Material type": "Nonresulfurized carbon steel",
        "Condition": "Misc. condition(s)",
        "Condition details": "Austenitized 3 min at 915 deg C (1675 deg F) and cooled slowly in the furnace",
        "Description": "Higher magnification to resolve more clearly the pearlite and ferrite grains. Wide difference in grain size is evident here and in image 1. White areas are ferrite; dark areas are pearlite.",
        "Photo method": "Light microscope (Optical)",
        "Original magnification": "500x"
    },
    "cs1310": {
        "Material name": "1040",
        "Material type": "Nonresulfurized carbon steel",
        "Condition": "Misc. condition(s)",
        "Condition details": "Austenitized 4 min at 8 deg C (1475 deg F) and held 6 h at 75 deg C (135 deg F) for isothermal transformation",
        "Description": "Structure is spheroidized carbide in a ferrite matrix.",
        "Photo method": "Light microscope (Optical)",
        "Original magnification": "1000x"
    },
    "cs1311": {
        "Material name": "1045",
        "Material type": "Nonresulfurized carbon steel",
        "Condition": "Tempered",
        "Condition details": "Normalized by austenitizing at 845 deg C (155 deg F) and air cooling and tempered 2 h at 48 deg C (9 deg F)",
        "Description": "Structure is fine lamellar pearlite (dark) and ferrite (light).",
        "Photo method": "Light microscope (Optical)",
        "Original magnification": "500x"
    },
    "cs1312": {
        "Material name": "1045",
        "Material type": "Nonresulfurized carbon steel",
        "Condition": "Normalized",
        "Condition details": "Normalized by austenitizing at 195 deg C (2 deg F) and cooling in air",
        "Description": "Structure consists of pearlite (dark gray) and ferrite (light).",
        "Photo method": "Light microscope (Optical)",
        "Original magnification": "500x"
    },
    "cs1313": {
        "Material name": "1045",
        "Material type": "Nonresulfurized carbon steel",
        "Condition": "Normalized",
        "Condition details": "Normalized by austenitizing at 195 deg C (2 deg F) and cooling in air",
        "Description": "Grain size is much larger than that in image 1. Structure is pearlite (gray) with a network or grain-boundary ferrite (white) and a few plates of ferrite.",
        "Photo method": "Light microscope (Optical)",
        "Original magnification": "500x"
    },
    "cs1314": {
        "Material name": "1045",
        "Material type": "Nonresulfurized carbon steel",
        "Condition": "Misc. condition(s)",
        "Condition details": "As air cooled from the forging temperature of 125 deg C (22 deg F)",
        "Description": "Structure consists of envelopes of proeutectoid ferrite at prior-austenite grain boundaries with emerging spines of ferrite in a matrix of pearlite.",
        "Photo method": "Light microscope (Optical)",
        "Original magnification": "330x"
    },
    "cs1315": {
        "Material name": "1045",
        "Material type": "Nonresulfurized carbon steel",
        "Condition": "Quenched",
        "Condition details": "Austenitized 2 h at 845 deg C (155 deg F), oil quenched 15 s, air cooled 5 min, and oil quenched to room temperature",
        "Description": "Ferrite at prior austenite grain boundaries; acicular structure is probably upper bainite. The matrix is pearlite.",
        "Photo method": "Light microscope (Optical)",
        "Original magnification": "500x"
    },
    "cs1316": {
        "Material name": "1045",
        "Material type": "Nonresulfurized carbon steel",
        "Condition": "Tempered",
        "Condition details": "Austenitized 3 h at 9 deg C (165 deg F), air cooled, and tempered 2 h at 25 deg C (4 deg F)",
        "Description": "At top is a layer of chromium plate; below it is martensite formed due to overheating during abrasive cutoff. The remainder of the structure is ferrite and pearlite.",
        "Photo method": "Light microscope (Optical)",
        "Original magnification": "100x"
    },
    "cs1317": {
        "Material name": "1045",
        "Material type": "Nonresulfurized carbon steel",
        "Condition": "Misc. condition(s)",
        "Condition details": "Austenitized 1 min at 125 deg C (22 deg F), held 1 min at 34 deg C (64 deg F) for partial isothermal transformation, and cooled in air to room temperature",
        "Description": "Lower bainite (dark) in a matrix of martensite (white)",
        "Photo method": "Light microscope (Optical)",
        "Original magnification": "500x"
    },
    "cs1318": {
        "Material name": "1045",
        "Material type": "Nonresulfurized carbon steel",
        "Condition": "Quenched",
        "Condition details": "Austenitized 2 h at 845 deg C (155 deg F), oil quenched 15 s, air cooled 3 min, and water quenched to room temperature",
        "Description": "Dark stripes at prior-austenite grain boundaries are probably upper bainite; the matrix is martensite.",
        "Photo method": "Light microscope (Optical)",
        "Original magnification": "500x"
    },
    "cs1319": {
        "Material name": "1045",
        "Material type": "Nonresulfurized carbon steel",
        "Condition": "Quenched",
        "Condition details": "Austenitized 2.5 h at 845 deg C (155 deg F), water quenched 4 s, air cooled 3 min, and water quenched to room temperature",
        "Description": "The dark acicular structure is probably lower bainite; the matrix is martensite.",
        "Photo method": "Light microscope (Optical)",
        "Original magnification": "500x"
    },
    "cs1320": {
        "Material name": "1045",
        "Material type": "Nonresulfurized carbon steel",
        "Condition": "Quenched",
        "Condition details": "Austenitized 2.5 h at 845 deg C (155 deg F), water quenched 4 s, air cooled 3 min, and water quenched to room temperature",
        "Description": "Same steel, bar size, and heat treatment as image 1, but a different structure developed. The gray aggregates are probably upper bainite; the fine acicular dispersion is probably lower bainite. The matrix is martensite.",
        "Photo method": "Light microscope (Optical)",
        "Original magnification": "500x"
    },
    "cs1321": {
        "Material name": "1050",
        "Material type": "Nonresulfurized carbon steel",
        "Condition": "Quenched",
        "Condition details": "Austenitized 3 min at 87 deg C (16 deg F) and oil quenched",
        "Description": "The quench was slow enough to permit formation of some grain-boundary ferrite and bainite (feathery constituent). The matrix is martensite.",
        "Photo method": "Light microscope (Optical)",
        "Original magnification": "825x"
    },
    "cs1323": {
        "Material name": "1050",
        "Material type": "Nonresulfurized carbon steel",
        "Condition": "Tempered",
        "Condition details": "Austenitized 1 h at 87 deg C (16 deg F), water quenched, and tempered 1 h at 26 deg C (5 deg F)",
        "Description": "The structure is fine tempered martensite. No free ferrite is visible, indicating an effective quench.",
        "Photo method": "Light microscope (Optical)",
        "Original magnification": "825x"
    },
    "cs1324": {
        "Material name": "1050",
        "Material type": "Nonresulfurized carbon steel",
        "Condition": "Tempered",
        "Condition details": "Austenitized 1 h at 87 deg C (16 deg F), water quenched, and tempered 1 h at 37 deg C (7 deg F)",
        "Description": "Same steel and heat treatment as image 1, except higher tempering temperature. The structure is tempered martensite. See also image 5.",
        "Photo method": "Light microscope (Optical)",
        "Original magnification": "825x"
    },
    "cs1325": {
        "Material name": "1050",
        "Material type": "Nonresulfurized carbon steel",
        "Condition": "Tempered",
        "Condition details": "Austenitized 1 h at 87 deg C (16 deg F), water quenched, and tempered 1 h at 48 deg C (9 deg F)",
        "Description": "Same steel and heat treatment as image 1 but higher tempering temperature. Structure is tempered martensite, with ferrite and carbide constituents barely resolved. See also image 6.",
        "Photo method": "Light microscope (Optical)",
        "Original magnification": "825x"
    },
    "cs1326": {
        "Material name": "1050",
        "Material type": "Nonresulfurized carbon steel",
        "Condition": "Tempered",
        "Condition details": "Austenitized 1 h at 87 deg C (16 deg F), water quenched, and tempered 1 h at 595 deg C (11 deg F)",
        "Description": "Same steel and heat treatment as image 1 but a higher tempering temperature. Structure is tempered martensite. Ferrite and carbide are better resolved than in image 3. See also image 7.",
        "Photo method": "Light microscope (Optical)",
        "Original magnification": "825x"
    },
    "cs1330": {
        "Material name": "1541",
        "Material type": "High-manganese carbon steel",
        "Condition": "Misc. condition(s)",
        "Condition details": "Forged at 125 deg C (22 deg F) and cooled in an air blast",
        "Description": "Structure is Widmanstatten platelets of ferrite nucleated at prior-austenite grain boundaries and within grains. The matrix is martensite.",
        "Photo method": "Light microscope (Optical)",
        "Original magnification": "330x"
    },
    "cs1331": {
        "Material name": "1541",
        "Material type": "High-manganese carbon steel",
        "Condition": "Misc. condition(s)",
        "Condition details": "Forged at 125 deg C (22 deg F) and cooled in an air blast",
        "Description": "Same steel and forging temperature as image 1 but cooled in a milder air blast. The slower cooling rate resulted in the formation of upper bainite (dark). The matrix is martensite.",
        "Photo method": "Light microscope (Optical)",
        "Original magnification": "550x"
    },
    "cs1332": {
        "Material name": "1541",
        "Material type": "High-manganese carbon steel",
        "Condition": "Tempered",
        "Condition details": "Austenitized 2 h at 87 deg C (16 deg F), water quenched, and tempered 2 h at 65 deg C (12 deg F)",
        "Description": "The dark area is iron oxide; the adjacent lighter area is ferrite and tempered martensite. Core: ferrite and tempered martensite",
        "Photo method": "Light microscope (Optical)",
        "Original magnification": "100x"
    },
    "cs1333": {
        "Material name": "1541",
        "Material type": "High-manganese carbon steel",
        "Condition": "Tempered",
        "Condition details": "Austenitized, water quenched, and tempered to 25 to 3 HRC",
        "Description": "The dark area is iron oxide; the white area surrounding the lap is the result of decarburization. The remainder of the structure is tempered martensite.",
        "Photo method": "Light microscope (Optical)",
        "Original magnification": "100x"
    },
    "cs1334": {
        "Material name": "1055",
        "Material type": "Nonresulfurized carbon steel",
        "Condition": "Misc. condition(s)",
        "Condition details": "Patented by austenitizing 1.5 min at 13 deg C (189 deg F) and air cooling in strand form",
        "Description": "Fine lamellar pearlite with discontinuous precipitation of ferrite at prior austenite grain boundaries",
        "Photo method": "Light microscope (Optical)",
        "Original magnification": "1000x"
    },
    "cs1335": {
        "Material name": "1060",
        "Material type": "Nonresulfurized carbon steel",
        "Condition": "Hot worked",
        "Condition details": "Air cooled from hot rolling in a 454 kg (1 lb) coil",
        "Description": "Dark areas are unresolved pearlite, with some distinct lamellar pearlite; white areas are ferrite partly outlining prior austenite grain boundaries.",
        "Photo method": "Light microscope (Optical)",
        "Original magnification": "1000x"
    },
    "cs1336": {
        "Material name": "1060",
        "Material type": "Nonresulfurized carbon steel",
        "Condition": "Hot worked",
        "Condition details": "Cooled from hot rolling in a single strand by a high-velocity air blast",
        "Description": "The structure is mostly unresolved pearlite, with some distinctly lamellar pearlite. The scattered white areas are ferrite partly outlining prior austenite grain boundaries.",
        "Photo method": "Light microscope (Optical)",
        "Original magnification": "1000x"
    },
    "cs1337": {
        "Material name": "1060",
        "Material type": "Nonresulfurized carbon steel",
        "Condition": "Misc. condition(s)",
        "Condition details": "Patented by austenitizing 2.5 min at 945 deg C (173 deg F), quenching 55 s in a lead bath at 53 deg C (99 deg F), and air cooling",
        "Description": "The structure is pearlite (dark) and ferrite (light) at prior austenite grain boundaries.",
        "Photo method": "Light microscope (Optical)",
        "Original magnification": "1000x"
    },
    "cs1338": {
        "Material name": "1060",
        "Material type": "Nonresulfurized carbon steel",
        "Condition": "Misc. condition(s)",
        "Condition details": "Air patented by austenitizing 3 min at 155 deg C (193 deg F) and air cooling in strand form",
        "Description": "The dark areas are partly resolved pearlite; white areas are ferrite at prior austenite grain boundaries.",
        "Photo method": "Light microscope (Optical)",
        "Original magnification": "1000x"
    },
    "cs1339": {
        "Material name": "1060",
        "Material type": "Nonresulfurized carbon steel",
        "Condition": "Misc. condition(s)",
        "Condition details": "Air patented by austenitizing 1 min at 115 deg C (186 deg F) and air cooling in strand form",
        "Description": "Structure is fine pearlite (dark), mostly unresolved, and some ferrite at prior austenite grain boundaries.",
        "Photo method": "Light microscope (Optical)",
        "Original magnification": "1000x"
    },
    "cs1340": {
        "Material name": "1060",
        "Material type": "Nonresulfurized carbon steel",
        "Condition": "Decarburized",
        "Condition details": "Decarburized, heated 1 h at 125 deg C (22 deg F) before rolling to size",
        "Description": "Note the thin layer of scale at the surface (top) and the decarburized layer (white, near top). Below that is unresolved pearlite and ferrite.",
        "Photo method": "Light microscope (Optical)",
        "Original magnification": "100x"
    },
    "cs1341": {
        "Material name": "1060",
        "Material type": "Nonresulfurized carbon steel",
        "Condition": "Decarburized",
        "Condition details": "Decarburized, heated 12 min at 87 to 93 deg C (16 to 17 deg F), and cooled in air",
        "Description": "Top to bottom: scale, a decarburized layer, pearlite, and some grain-boundary ferrite",
        "Photo method": "Light microscope (Optical)",
        "Original magnification": "500x"
    },
    "cs1342": {
        "Material name": "1064",
        "Material type": "Nonresulfurized carbon steel",
        "Condition": "Heat treated",
        "Condition details": "Heated to 745 deg C (137 deg F), furnace cooled to 65 deg C (12 deg F), and air cooled to room temperature",
        "Description": "Structure is fine spheroidal cementite in a matrix of ferrite. This structure is preferred for subsequent heat treatment.",
        "Photo method": "Light microscope (Optical)",
        "Original magnification": "500x"
    },
    "cs1343": {
        "Material name": "1064",
        "Material type": "Nonresulfurized carbon steel",
        "Condition": "Tempered",
        "Condition details": "Austenitized at 815 deg C (15 deg F), quenched to 315 deg C (6 deg F) and held to complete isothermal transformation, air cooled, and tempered at 37 deg C (7 deg F)",
        "Description": "The structure is a mixture of bainite and tempered martensite.",
        "Photo method": "Light microscope (Optical)",
        "Original magnification": "500x"
    },
    "cs1344": {
        "Material name": "1065",
        "Material type": "Nonresulfurized carbon steel",
        "Condition": "Misc. condition(s)",
        "Condition details": "Patented by austenitizing 1.5 min at 93 deg C (171 deg F), quenching 3 s in a lead bath at 545 deg C (11 deg F), and air cooling",
        "Description": "The structure is mostly unresolved pearlite with some grain-boundary ferrite.",
        "Photo method": "Light microscope (Optical)",
        "Original magnification": "500x"
    },
    "cs1345": {
        "Material name": "1070",
        "Material type": "Nonresulfurized carbon steel",
        "Condition": "Misc. condition(s)",
        "Condition details": "8% reduction",
        "Properties": "Tensile strength 1690 MPa (245 ksi)",
        "Description": "Deformed pearlite",
