Repository: CamiloMartinezM/supervised-micrograph-segmentation

# Supervised Superpixel-Texton Approach for Micrograph Segmentation
**Method overview.** (1) 51 optical micrographs of hypoeutectoid steels are preprocessed and annotated with windows of pearlite and proeutectoid ferrite (PF). (2) The MR8 filter responses of the annotated pixels are clustered per class into K textons. (3) A new micrograph is cut into superpixels: every pixel votes for the class of its nearest texton, each superpixel takes the majority class, and pearlite is then split into ferrite and cementite. (4) The segmentation gives phase fractions, the pearlite interlamellar spacing from the 2-D DFT spectrum, and yield and tensile strength from structure–property relations.

File: data.json (part 31 of 35)
{
        "Photo method": "Light microscope (Optical)",
        "Original magnification": "100x"
    },
    "cs1346": {
        "Material name": "1070",
        "Material type": "Nonresulfurized carbon steel",
        "Condition": "Tempered",
        "Condition details": "Austenitized at 87 deg C (16 deg F), oil quenched, and tempered at 455 deg C (85 deg F)",
        "Description": "Mainly tempered martensite, with some free ferrite (white)",
        "Photo method": "Light microscope (Optical)",
        "Original magnification": "1000x"
    },
    "cs1347": {
        "Material name": "1080",
        "Material type": "Nonresulfurized carbon steel",
        "Condition": "Hot worked",
        "Condition details": "Austenitized 3 min at 15 deg C (192 deg F) and furnace cooled to room temperature at 28 deg C (5 deg F) per h",
        "Description": "Mostly pearlite, with some spheroidal cementite particles",
        "Photo method": "Light microscope (Optical)",
        "Original magnification": "2000x"
    },
    "cs1349": {
        "Material name": "1095",
        "Material type": "Nonresulfurized carbon steel",
        "Condition": "Quenched",
        "Condition details": "Austenitized at 94 deg C (1725 deg F) and oil quenched",
        "Description": "The dark areas are a mixture of fine pearlite and lower bainite; light areas are untempered martensite. This structure resulted from slack quenching.",
        "Photo method": "Light microscope (Optical)",
        "Original magnification": "500x"
    },
    "cs1350": {
        "Material name": "1095",
        "Material type": "Nonresulfurized carbon steel",
        "Condition": "Quenched",
        "Condition details": "Austenitized at 87 deg C (16 deg F) and air cooled (normalized; then austenitized at 815 deg C (15 deg F) and water quenched",
        "Description": "Fine untempered martensite caused by a more severe quench than in image 1 and some spheroidal cementite",
        "Photo method": "Light microscope (Optical)",
        "Original magnification": "1000x"
    },
    "cs1351": {
        "Material name": "1095",
        "Material type": "Nonresulfurized carbon steel",
        "Condition": "Tempered",
        "Condition details": "Austenitized at 87 deg C (16 deg F) and air cooled (normalized); then austenitized at 815 deg C (15 deg F), water quenched, then tempered at 15 deg C (3 deg f)",
        "Description": "Same steel and heat treatment as image 2 but tempered after quenching. The structure is tempered martensite (darker than that in image 2) and some spheroidal cementite particles.",
        "Photo method": "Light microscope (Optical)",
        "Original magnification": "1000x"
    },
    "cs1352": {
        "Material name": "1095",
        "Material type": "Nonresulfurized carbon steel",
        "Condition": "Quenched",
        "Condition details": "Austenitized 3 min at 885 deg C (1625 deg F), quenched to 33 deg C (625 deg F), held 5 min, and oil quenched",
        "Description": "The structure is lower bainite (dark) and untempered martensite.",
        "Photo method": "Light microscope (Optical)",
        "Original magnification": "550x"
    },
    "cs1353": {
        "Material name": "1095",
        "Material type": "Nonresulfurized carbon steel",
        "Condition": "Quenched",
        "Condition details": "Austenitized 3 min at 885 deg C (1625 deg F), quenched to 33 deg C (625 deg F), held 2 min in 33 deg C (625 deg F), quenched and air cooled",
        "Description": "Same steel and austenitizing treatment as image 4 but held longer in quench and air cooled. Dark areas are lower bainite; light areas are untempered martensite.",
        "Photo method": "Light microscope (Optical)",
        "Original magnification": "550x"
    },
    "cs1354": {
        "Material name": "1095",
        "Material type": "Nonresulfurized carbon steel",
        "Condition": "Austempered",
        "Condition details": "Austenitized 3 min at 885 deg C (1625 deg F), quenched to 33 deg C (625 deg F), held 1 h in 455 deg C (85 deg F), and quenched and air cooled",
        "Description": "Same steel and austenitizing treatment as image 4 but held longer in higher-temperature quench and air cooled (austempered). The structure is mainly upper bainite.",
        "Photo method": "Light microscope (Optical)",
        "Original magnification": "550x"
    },
    "cs1355": {
        "Material name": "1018",
        "Material type": "Nonresulfurized carbon steel",
        "Condition": "Carburized",
        "Condition details": "Gas carburized at 925 deg C (17 deg F) for 2 h; surface carbon content is .6 to .7%.",
        "Description": "Structure is ferrite (light), outlining prior-austenite grain boundaries, and pearlite.",
        "Photo method": "Light microscope (Optical)",
        "Original magnification": "500x"
    },
    "cs1356": {
        "Material name": "1018",
        "Material type": "Nonresulfurized carbon steel",
        "Condition": "Carburized",
        "Condition details": "Gas carburized at 925 deg C (17 deg F) for 4 h; surface carbon content is .7 to .8%.",
        "Description": "Surface (0.70 to 0.80% C) is pearlitic; below surface, structure is ferrite (light), outlining prior-austenite grain boundaries, and pearlite.",
        "Photo method": "Light microscope (Optical)",
        "Original magnification": "500x"
    },
    "cs1357": {
        "Material name": "1018",
        "Material type": "Nonresulfurized carbon steel",
        "Condition": "Carburized",
        "Condition details": "Gas carburized at 925 deg C (17 deg F) for 6 h; surface carbon content is .9 to 1.%.",
        "Description": "A thin film of carbide outlines prior-austenite grain boundaries; matrix is pearlite.",
        "Photo method": "Light microscope (Optical)",
        "Original magnification": "500x"
    },
    "cs1358": {
        "Material name": "1018",
        "Material type": "Nonresulfurized carbon steel",
        "Condition": "Carburized",
        "Condition details": "Gas carburized at 925 deg C (17 deg F) for 16 h; surface carbon content is 1. to 1.1%",
        "Description": "Surface (1.00 to 1.10% C) is carbide; below the surface, a thin film of carbide outlines prior-austenite grain boundaries. The matrix is pearlite.",
        "Photo method": "Light microscope (Optical)",
        "Original magnification": "500x"
    },
    "cs1359": {
        "Material name": "1018",
        "Material type": "Nonresulfurized carbon steel",
        "Condition": "Carburized",
        "Condition details": "Gas carburized 18 h and cooled in the furnace vestibule",
        "Description": "A partially separated layer of carbide (approximately 0.90% C) covers the pearlitic matrix.",
        "Photo method": "Light microscope (Optical)",
        "Original magnification": "500x"
    },
    "cs1360": {
        "Material name": "1018",
        "Material type": "Nonresulfurized carbon steel",
        "Condition": "Carburized",
        "Condition details": "Gas carburized 12 h",
        "Description": "Carbide (approximately 1.10% C) on surface; a film of carbide outlines prior-austenite grain boundaries in the pearlite matrix.",
        "Photo method": "Light microscope (Optical)",
        "Original magnification": "500x"
    },
    "cs1361": {
        "Material name": "1018",
        "Material type": "Nonresulfurized carbon steel",
        "Condition": "Carburized",
        "Condition details": "Gas carburized 5 h in a furnace with an air leak; furnace cooled to 535 deg C (1 deg F) and then air cooled to room temperature",
        "Description": "A thin decarburized layer (ferrite) caused by the air leak covers the surface; below the surface, the structure is pearlite and carbide in prior-austenite grain boundaries.",
        "Photo method": "Light microscope (Optical)",
        "Original magnification": "500x"
    },
    "cs1362": {
        "Material name": "1018",
        "Material type": "Nonresulfurized carbon steel",
        "Condition": "Carburized",
        "Condition details": "Gas carburized 5 h in a furnace with a severe air leak; furnace cooled to 535 deg C (1 deg F) and then air cooled to room temperature",
        "Description": "Processed under same conditions as image 7, but the air leak was more severe. The decarburized surface layer is thicker. Carbon has diffused from grain boundaries in the pearlite matrix.",
        "Photo method": "Light microscope (Optical)",
        "Original magnification": "500x"
    },
    "cs1363": {
        "Material name": "1018",
        "Material type": "Nonresulfurized carbon steel",
        "Condition": "Misc. condition(s)",
        "Condition details": "Carbonitrided 4 h at 845 deg C (155 deg F), oil quenched, and stabilized by sub-zero treatment",
        "Description": "The structure contains martensite and carbide particles and a small amount of retained austenite.",
        "Photo method": "Light microscope (Optical)",
        "Original magnification": "100x"
    },
    "cs1364": {
        "Material name": "1010",
        "Material type": "Nonresulfurized carbon steel",
        "Condition": "Quenched",
        "Condition details": "Carbonitrided at 79 deg C (145 deg F) and oil quenched",
        "Description": "The case (left) is high carbon, with a white layer of cementite, retained austenite interlaced with martensite needles, and a martensite matrix; the core (right) is predominantly ferrite.",
        "Photo method": "Light microscope (Optical)",
        "Original magnification": "200x"
    },
    "cs1365": {
        "Material name": "1117",
        "Material type": "Resulfurized carbon steel",
        "Condition": "Quenched",
        "Condition details": "Carbonitrided and oil quenched",
        "Description": "A surface layer of decarburized ferrite (left) is superimposed on a normal case structure of martensite. The core (right) contains patches of ferrite (white).",
        "Photo method": "Light microscope (Optical)",
        "Original magnification": "200x"
    },
    "cs1366": {
        "Material name": "1020",
        "Material type": "Nonresulfurized carbon steel",
        "Condition": "Quenched",
        "Condition details": "Cyanided 1 h in a salt bath at 845 deg C (155 deg F) and water quenched.",
        "Description": "The case (top) is martensite with some carbide. The core is ferrite. Microhardness indents 0.08 mm (0.003 in.) apart illustrate hardness difference between case (61 HRC) and core (25.5 HRC).",
        "Photo method": "Light microscope (Optical)",
        "Original magnification": "100x"
    },
    "cs1367": {
        "Material name": "1010",
        "Material type": "Nonresulfurized carbon steel",
        "Condition": "Nitrided",
        "Condition details": "Liquid nitrided 1 h at 57 deg C (16 deg F) in an aerated salt both",
        "Description": "Layer of nitride over a core of blocky ferrite and grain-boundary carbide. No transition zone is evident.",
        "Photo method": "Light microscope (Optical)",
        "Original magnification": "700x"
    },
    "cs1368": {
        "Material name": "1018",
        "Material type": "Nonresulfurized carbon steel",
        "Condition": "Misc. condition(s)",
        "Condition details": "Austenitized 2 h at 885 deg C (1625 deg F), then furnace cooled",
        "Description": "The structure before carburizing is patches of pearlite (dark) in a matrix of ferrite.",
        "Photo method": "Light microscope (Optical)",
        "Original magnification": "200x"
    },
    "cs1369": {
        "Material name": "1117",
        "Material type": "Resulfurized carbon steel",
        "Condition": "Normalized",
        "Condition details": "Normalized by austenitizing 2 h at 9 deg C (165 deg F) and cooled in still air",
        "Description": "Ferrite (light) with traces of Widmanstatten ferrite, fine pearlite (dark), and particles of MnS",
        "Photo method": "Light microscope (Optical)",
        "Original magnification": "200x"
    },
    "cs1370": {
        "Material name": "High-carbon steel, spheroidized",
        "Material type": "Carbon steel, general",
        "Condition": "Quenched",
        "Condition details": "Heated at 745 deg C (1375 deg F) for 15 s, quenched",
        "Description": "Nucleation of austenite at ferrite-cementite interfaces. Image 1 illustrates structures prior to austenitization. The steel is of near-eutectoid composition and contains unusually large cementite particles dispersed among large ferrite grains. /nAfter 5 s of heating, each austenite grain is martensite and dark etching, has been nucleated in the ferrite at an interface with a cementite particle, and has then grown to envelop the nucleating particle (image 2). /nAfter 15 s of heating, the new austenite grains have expanded approximately spherically around the nucleating cementite particles until their growth has been stopped due to interaction with adjoining austenite grains nucleated by other cementite particles (image 3). /nAfter 60 s, all of the ferrite is transformed. /nDark-etching areas were austenitic prior to quenching. The medium-tone areas are cementite. The lightest areas are ferrite.",
        "Photo method": "Light microscope (Optical)",
        "Original magnification": "1500x"
    },
    "cs1371": {
        "Material name": "5130",
        "Material type": "Chromium alloy steel",
        "Condition": "Carburized",
        "Condition details": "Quenched and tempered",
        "Description": "The material has been exposed to a carbon containing environment. The low-carbon material absorbs carbon, creating a high-carbon layer on the surface. A higher-carbon area usually etches darker.",
        "Photo method": "Light microscope (Optical)",
        "Original magnification": "50x"
    },
    "cs1372": {
        "Material name": "5130",
        "Material type": "Chromium alloy steel",
        "Condition": "Carburized",
        "Condition details": "Quenched and tempered",
        "Properties": "Hardness 68 HRC",
        "Description": "Fine plate martensite indicating high carbon content, high hardness, and wear resistance.",
        "Photo method": "Light microscope (Optical)",
        "Original magnification": "400x"
    },
    "cs1373": {
        "Material name": "5130",
        "Material type": "Chromium alloy steel",
        "Condition": "Carburized",
        "Condition details": "Tempered",
        "Properties": "Hardness 45 HRC",
        "Description": "Coarse lath martensite indicating a low carbon content, tough and impact resistant",
        "Photo method": "Light microscope (Optical)",
        "Original magnification": "400x"
    },
    "cs1374": {
        "Material name": "Medium-carbon steel",
        "Material type": "Carbon steel, general",
        "Condition": "Decarburized",
        "Description": "An improper furnace atmosphere during austenizing removes carbon from the surface, creating a lighter etching area.",
        "Photo method": "Light microscope (Optical)",
        "Original magnification": "100x"
    },
    "cs1375": {
        "Material name": "Medium-carbon steel",
        "Material type": "Carbon steel, general",
        "Condition": "Decarburized",
        "Properties": "Surface: ferrite, HRB 65; Core: tempered martensite, HRC 41",
        "Description": "Lighter-etching area shows ferrite grain boundaries, indicating no or low carbon content.",
        "Photo method": "Light microscope (Optical)",
        "Original magnification": "500x"
    },
    "cs1376": {
        "Material name": "4340",
        "Material type": "Nickel-chromium-molybdenum alloy steel",
        "Condition": "Nitrided",
        "Description": "Material is heated in a nitrogen rich environment. Nitrogen diffuses into the surface, creating a hard layer. Quenching is not required. White layer and nitride network must be kept to a minimum or removed to avoid negative influence on the properties.",
        "Photo method": "Light microscope (Optical)",
        "Original magnification": "500x"
    },
    "cs1380": {
        "Material name": "ASTM A 36",
        "Material type": "Nonresulfurized carbon steel",
        "Condition": "Misc. condition(s)",
        "Description": "Metallographic examination of structural steel from the World Trade Center shows the microstructure of an ASTM A 36 structural steel beam that was originally about 12 mm thick, but had been reduced to perforation. The surface exhibited scale containing a two-phase eutectic mixture of iron oxide (wustite) and iron sulfide. Fine's hot alkaline chromate etch revealed oxygen enrichment at high temperatures.",
        "Photo method": "Light microscope (Optical)",
        "Original magnification": "200x"
    },
    "cs1381": {
        "Material name": "Low-carbon steel",
        "Material type": "Carbon steel, general",
        "Condition": "Unspecified condition",
        "Description": "Nital is commonly used to reveal grain boundaries but is orientation-sensitive and does not bring out all of the ferrite grain boundaries, as shown here. See image 2.",
        "Photo method": "Light microscope (Optical)",
        "Original magnification": "500x"
    },
    "cs1382": {
        "Material name": "Low-carbon steel",
        "Material type": "Carbon steel, general",
        "Condition": "Unspecified condition",
        "Description": "If a tint etchant that colors ferrite is used, all the grains can be clearly observed.",
        "Photo method": "Light microscope (Optical)",
        "Original magnification": "100x"
    },
    "cs1383": {
        "Material name": "SAE J527",
        "Material type": "Nonresulfurized carbon steel",
        "Condition": "Misc. condition(s)",
        "Condition details": "Copper brazed, processed to meet SAE J527 requirements",
        "Description": "Near surface micrograph showing a porous zinc layer over copper and iron. The porous zinc (partially corroded) and copper formed a galvanic cell, which ultimately led to brake line failure.",
        "Photo method": "Light microscope (Optical)",
        "Original magnification": "1000x"
    },
    "cs1385": {
        "Material name": "Carbon steel, 1.86% C",
        "Material type": "Carbon steel, general",
        "Condition": "Heat treated",
        "Description": "Color etched to reveal plate martensite within austenite grains and ledeburite in the grain boundaries.",
        "Photo method": "Light microscope (Optical)",
        "Original magnification": "500x"
    },
    "cs1386": {
        "Material name": "Carbon steel",
        "Material type": "Carbon steel, general",
        "Condition": "Unspecified condition",
        "Description": "This carbon steel weld developed an excellent interference film when tint etched with Klemm I. Consequently, the bright-field image (image 1) reveals the grain structure very well. The use of polarized light and sensitive tint (image 2) merely alters the color scheme without improving the image.",
        "Photo method": "Light microscope (Optical)",
        "Original magnification": "50x"
    },
    "cs1387": {
        "Material name": "Carbon steel",
        "Material type": "Carbon steel, general",
        "Condition": "Unspecified condition",
        "Description": "This carbon steel weld developed an excellent interference film when tint etched with Klemm I. Consequently, the bright-field image (image 1) reveals the grain structure very well. The use of polarized list and sensitive tint (image 2) merely alters the color scheme without improving the image.",
        "Photo method": "Light microscope (Optical)",
        "Original magnification": "50x"
    },
    "cs1388": {
        "Material name": "High-carbon steel",
        "Material type": "Carbon steel, general",
        "Condition": "Unspecified condition",
        "Description": "Microstructure of a porous high-carbon steel powder metallurgy specimen partially infiltrated with liquid copper. The natural color of the copper is easier to see when the steel has been tint etched (revealing coarse plate martensite and retained austenite). There is a substantial difference in the reflectivity of iron and copper. Etching increases the image contrast difference, making it easier to see the copper color. Natural color differences may be used in the detection of liquid metal embrittlement in steels due to copper.",
        "Photo method": "Light microscope (Optical)",
        "Original magnification": "1000x"
    },
    "cs1389": {
        "Material name": "Carbon steel",
        "Material type": "Carbon steel, general",
        "Condition": "As fabricated",
        "Condition details": "As welded",
        "Description": "Montage showing the structure of a large weld in carbon steel, as revealed using 2% nital. Note that the grain size and shape change dramatically from the fusion line (arrows) to the base metal at the right. Nital does not fully reveal the grain structure (compare with image 2).",
        "Photo method": "Light microscope (Optical)",
        "Original magnification": "50x"
    },
    "cs1390": {
        "Material name": "Carbon steel",
        "Material type": "Carbon steel, general",
        "Condition": "As fabricated",
        "Condition details": "As welded",
        "Description": "Montage showing the structure of a weld in carbon steel, as revealed by Klemm I reagent, and viewed with polarized light plus sensitive tint. Note that the grain size and shape change dramatically from the fusion line (arrows) to the base metal. The grain structure is revealed with exceptional clarity (compare with image 1).",
        "Photo method": "Light microscope (Optical)",
        "Original magnification": "50x"
    },
    "cs1391": {
        "Material name": "HSLA steel",
        "Material type": "High-strength low-alloy (HSLA) steel",
        "Composition": "Fe; 0.19C; 1.24 Mn; 0.37 Si; 0.08 V (%)",
        "Condition": "As fabricated",
        "Condition details": "As rolled",
        "Description": "Specimen containing segregation and some cracks (white arrows) etched with 2% nital. The normal structure is ferrite and pearlite, but bainite is observed in the segregated regions (greater hardenability). The average hardness values were 180, 260, and 325 HV for the ferrite, pearlite, and bainitic segregation streaks, respectively.",
        "Photo method": "Light microscope (Optical)",
        "Original magnification": "200x"
    },
    "cs1392": {
        "Material name": "HSLA steel",
        "Material type": "High-strength low-alloy (HSLA) steel",
        "Composition": "Fe; 0.19C; 1.24 Mn; 0.37 Si; 0.08 V (%)",
        "Condition": "As fabricated",
        "Condition details": "As rolled",
        "Description": "Specimen containing segregation etched with Beraha 10/3 reagent and viewed in polarized light plus sensitive tint. The normal structure is ferrite and pearlite, but bainite (arrows) is observed in the segregated regions.",
        "Photo method": "Light microscope (Optical)",
        "Original magnification": "200x"
    },
    "cs1393": {
        "Material name": "HSLA steel",
        "Material type": "High-strength low-alloy (HSLA) steel",
        "Composition": "Fe; 0.19C; 1.24 Mn; 0.37 Si; 0.08 V (%)",
        "Condition": "As fabricated",
        "Condition details": "As rolled",
        "Description": "Specimen containing segregation etched with Beraha I sulfamic acid reagent. The normal structure is ferrite and pearlite, but bainite (arrows) is observed in the segregated regions. The segregated regions are easier to detect with this etch than when using Klemm I reagent (image 2), but 10% sodium metabisulfite (image 5) and Beraha 10/3 (image 3) reagents were better, in this case.",
        "Photo method": "Light microscope (Optical)",
        "Original magnification": "200x"
    },
    "cs1394": {
        "Material name": "HSLA steel",
        "Material type": "High-strength low-alloy (HSLA) steel",
        "Composition": "Fe; 0.19C; 1.24 Mn; 0.37 Si; 0.08 V (%)",
        "Condition": "As fabricated",
        "Condition details": "As rolled",
        "Description": "Specimen containing segregation and some cracks (arrows) etched with aqueous 10% sodium metabisulfite. (Also see images 1 through 5.)",
        "Photo method": "Light microscope (Optical)",
        "Original magnification": "200x"
    },
    "cs1395": {
        "Material name": "HSLA steel",
        "Material type": "High-strength low-alloy (HSLA) steel",
        "Composition": "Fe; 0.19C; 1.24 Mn; 0.37 Si; 0.08 V (%)",
        "Condition": "As fabricated",
        "Condition details": "As rolled",
        "Description": "Specimen containing segregation etched with Klemm I reagent and viewed in polarized light plus sensitive tint. The normal structure is ferrite and pearlite, but bainite (arrow) is observed in the segregated regions. The segregated regions are hard to detect using Klemm I reagent, which darkens the ferrite in the bainite as heavily as the matrix ferrite.",
        "Photo method": "Light microscope (Optical)",
        "Original magnification": "200x"
    },
    "cs1397": {
        "Material name": "Binary alloy, Fe-1% C",
        "Material type": "Iron alloy, general",
        "Condition": "Hot worked",
        "Condition details": "As hot rolled",
        "Description": "Microstructure of a hot-rolled Fe-1% C binary alloy (not a steel). The arrow points to proeutectoid grain-boundary cementite that precipitated in a prior-austenite grain boundary. The etch also colored the cementite in the pearlite.",
        "Photo method": "Light microscope (Optical)",
        "Original magnification": "500x"
    },
    "cs1400": {
        "Material name": "1006",
        "Material type": "Nonresulfurized carbon steel",
        "Composition": "Fe; <0.08 C; 0.3 Mn; (%)",
        "Condition": "As fabricated",
        "Condition details": "As welded",
        "Description": "Compare this image 1 to the color etch (image 2), which reveals columnar shaped grains in the heat affected zone (HAZ) that are not apparent using nital. The weld is slightly left of center. The HAZ is visible on both sides as the area with small black dots of degenerate pearlite. The base metal can be seen on the right side. The carbon-rich regions in the HAZ are revealed better by nital (image 1). These are regions where massive cementite particles were put in solution, but the carbon did not diffuse far before transformation occurred.",
        "Photo method": "Light microscope (Optical)",
        "Original magnification": "50x"
    },
    "cs1401": {
        "Material name": "1006",
        "Material type": "Nonresulfurized carbon steel",
        "Composition": "Fe; <0.08 C; 0.3 Mn; (%)",
        "Condition": "As fabricated",
        "Condition details": "As welded",
        "Description": "The color etch (image 2) reveals columnar shaped grains in the heat affected zone (HAZ) that are not apparent using nital (image 1). The weld is slightly left of center. The HAZ is visible on both sides. The columnar grains are produced when the liquid weld metal solidifies. Klemm reagent etches grains of ferrite various shades of blue or brown depending on the crystallographic direction. The carbon-rich regions in the HAZ are revealed better by nital (image 1). These are regions where massive cementite particles were put in solution, but the carbon did not diffuse far before transformation occurred.",
        "Photo method": "Light microscope (Optical)",
        "Original magnification": "50x"
    },
    "cs1402": {
        "Material name": "1006",
        "Material type": "Nonresulfurized carbon steel",
        "Composition": "Fe; <0.08 C; 0.3 Mn; (%)",
        "Condition": "As fabricated",
        "Condition details": "As welded",
        "Description": "Higher magnification view of the weld metal microstructure with nital. See image 4 for the heat-affected zone and image 5 for the base metal. The weld microstructure is acicular in nature.",
        "Photo method": "Light microscope (Optical)",
        "Original magnification": "500x"
    },
    "cs1403": {
        "Material name": "1006",
        "Material type": "Nonresulfurized carbon steel",
        "Composition": "Fe; <0.08 C; 0.3 Mn; (%)",
        "Condition": "As fabricated",
        "Condition details": "As welded",
        "Description": "Higher magnification view of the microstructure of the heat-affected zone (HAZ) etched with nital. See image 3 for the weld metal and image 5 for the base metal. In the HAZ, the cementite particles seen in the base metal went into solution, but the carbon could not diffuse far before transformation occurred producing the dark pearlitic-looking patches in the HAZ.",
        "Photo method": "Light microscope (Optical)",
        "Original magnification": "500x"
    },
    "cs1404": {
        "Material name": "1006",
        "Material type": "Nonresulfurized carbon steel",
        "Composition": "Fe; <0.08 C; 0.3 Mn; (%)",
        "Condition": "As fabricated",
        "Condition details": "As welded",
        "Description": "Higher magnification view of the microstructure of the base metal etched with nital. See image 3 for the weld metal, and image 4 for the heat-affected zone. The base metal contains massive cementite particles (better seen using picral than nital). Compare to image 7.",
        "Photo method": "Light microscope (Optical)",
        "Original magnification": "500x"
    },
    "cs1405": {
        "Material name": "1006",
        "Material type": "Nonresulfurized carbon steel",
        "Composition": "Fe; <0.08 C; 0.3 Mn; (%)",
        "Condition": "As fabricated",
        "Condition details": "As welded",
        "Description": "Higher magnification view of the weld metal microstructure etched with Klemm I and viewed with polarized light plus sensitive tint. The weld microstructure is acicular in nature. See image 7 for the base metal with this etchant.",
        "Photo method": "Light microscope (Optical)",
        "Original magnification": "500x"
    },
    "cs1406": {
        "Material name": "1006",
        "Material type": "Nonresulfurized carbon steel",
        "Composition": "Fe; <0.08 C; 0.3 Mn; (%)",
        "Condition": "As fabricated",
        "Condition details": "As welded",
        "Description": "Higher magnification view of the base metal microstructure etched with Klemm I and viewed with polarized light plus sensitive tint. The massive cementite particles are clearly seen (red arrows). Compare to image 5.",
        "Photo method": "Light microscope (Optical)",
        "Original magnification": "500x"
    },
    "cs1407": {
        "Material name": "1020",
        "Material type": "Nonresulfurized carbon steel",
        "Composition": "Fe; 0.20 C; 0.45 Mn (%)",
        "Condition": "As fabricated",
        "Condition details": "As welded",
        "Description": "Compare image 1 etched with nital to image 2 etched with Klemm I reagent. The base metal is visible on both sides, more on the left. The weld metal is in the center and the heat affected zone (HAZ) is on the right. There is a very faint line pattern in the HAZ. The pattern is real and is due to segregation and deformation. It is best revealed by Klemm reagent as seen in image 2, and it might be necessary to look at image 2 and then return to this image 1. The light-etching centerline zone, revealed clearly by nital, appears to be due to segregation; it is not as clearly revealed by Klemm reagent.",
        "Photo method": "Light microscope (Optical)",
        "Original magnification": "50x"
    },
    "cs1408": {
        "Material name": "1020",
        "Material type": "Nonresulfurized carbon steel",
        "Composition": "Fe; 0.20 C; 0.45 Mn (%)",
        "Condition": "As fabricated",
        "Condition details": "As welded",
        "Description": "Compare image 1 etched with nital to image 2 etched with Klemm I reagent. The base metal is on the left and right sides, but little is shown. This is the region with the coarser speckles of color. The ferrite grains in the base are lager than those in the heat affected zone (HAZ) or the the weld. The weld metal is in the center, and the HAZ is on the right. The line pattern in the HAZ is real and is due to segregation and deformation. It is best revealed by Klemm reagent. The light-etching centerline zone, revealed clearly by nital in image 1, appears to be due to segregation; it is not as clearly revealed by Klemm reagent.",
        "Photo method": "Light microscope (Optical)",
        "Original magnification": "50x"
    },
    "cs1409": {
        "Material name": "1020",
        "Material type": "Nonresulfurized carbon steel",
        "Composition": "Fe; 0.20 C; 0.45 Mn (%)",
        "Condition": "As fabricated",
        "Condition details": "As welded",
        "Description": "Higher magnification image of the weld metal, etched with nital. The weld metal consists of acicular ferrite, bainite, and fine pearlite. Compare to image 6.",
        "Photo method": "Light microscope (Optical)",
        "Original magnification": "500x"
    },
    "cs1411": {
        "Material name": "1020",
        "Material type": "Nonresulfurized carbon steel",
        "Composition": "Fe; 0.20 C; 0.45 Mn (%)",
        "Condition": "As fabricated",
        "Condition details": "As welded",
        "Description": "Higher magnification image of the base metal, etched with nital. The base metal contains both acicular and equiaxed ferrite (mostly equiaxed), bainite, and pearlite.",
        "Photo method": "Light microscope (Optical)",
        "Original magnification": "500x"
    },
    "cs1412": {
        "Material name": "1020",
        "Material type": "Nonresulfurized carbon steel",
        "Composition": "Fe; 0.20 C; 0.45 Mn (%)",
        "Condition": "As fabricated",
        "Condition details": "As welded",
        "Description": "Higher magnification image of the weld metal, etched with Klemm I reagent, and seen with polarized light and sensitive tint. Compare to image 3. The weld metal consists of acicular ferrite, bainite, and fine pearlite.",
        "Photo method": "Light microscope (Optical)",
        "Original magnification": "500x"
    },
    "cs1413": {
        "Material name": "1020",
        "Material type": "Nonresulfurized carbon steel",
        "Composition": "Fe; 0.20 C; 0.45 Mn (%)",
        "Condition": "As fabricated",
        "Condition details": "As welded",
        "Description": "Base metal with Klemm I and polarized light and sensitive tint. Note the segregation lines (arrows) revealed in the base metal, which were also observed in the weld heat-affected zone (see image 2).",
        "Photo method": "Light microscope (Optical)",
        "Original magnification": "100x"
    },
    "cs1414": {
        "Material name": "Carbon steel",
        "Material type": "Carbon steel, general",
        "Condition": "As fabricated",
        "Condition details": "As welded",
        "Description": "T-shaped weld revealed using Klemm I reagent. The weld metal is on the left, the heat-affected zone (HAZ) in the middle, and the base metal on the right. The variation in grain size from the fusion line (arrows) across the HAZ to the base metal is quite apparent. The grain shape also varies, being irregular in the region near the fusion line.",
        "Photo method": "Light microscope (Optical)",
        "Original magnification": "50x"
    },
    "cs1415": {
        "Material name": "Carbon steel",
        "Material type": "Carbon steel, general",
        "Condition": "As fabricated",
        "Condition details": "As welded",
        "Description": "Base metal of a carbon steel T-shaped weld revealed by Klemm I reagent. Note that the ferritic grains in the base metal are somewhat elongated.",
        "Photo method": "Light microscope (Optical)",
        "Original magnification": "50x"
    },
    "cs1416": {
        "Material name": "Carbon steel",
        "Material type": "Carbon steel, general",
        "Condition": "As fabricated",
        "Condition details": "As welded",
        "Description": "As-cast ferritic weld metal of a carbon steel T-shaped weld revealed by Klemm I reagent. The ferrite grains are columnar",
        "Photo method": "Light microscope (Optical)",
        "Original magnification": "50x"
    },
    "cs1417": {
        "Material name": "Carbon steel",
        "Material type": "Carbon steel, general",
        "Condition": "As fabricated",
        "Condition details": "As welded",
        "Description": "Carbon steel weld revealed by Klemm I reagent. The base metal is barely visible on the upper left, the heat affected zone (HAZ) runs diagonally across the middle, and the weld metal is on the lower right. Note the substantial variation in size and shape of the ferrite grains going from the fusion line (arrows) to the base metal.",
        "Photo method": "Light microscope (Optical)",
        "Original magnification": "50x"
    },
    "cs1418": {
        "Material name": "Carbon-manganese steel",
        "Material type": "Metal",
        "Condition": "As fabricated",
        "Condition details": "As welded",
        "Description": "Microstructure of a spot weld in a deep-drawing quality C-Mn sheet steel. The weld metal is on the upper left. The base metal is on the right and bottom. The heat-affected zone (HAZ) is indicated by arrows. See image 2.",
        "Photo method": "Light microscope (Optical)",
        "Original magnification": "50x"
    },
    "cs1419": {
        "Material name": "Carbon-manganese steel",
        "Material type": "Metal",
        "Condition": "As fabricated",
        "Condition details": "As welded",
        "Description": "Higher magnification of the center of the weld nugget (not visisble in image 1)",
        "Photo method": "Light microscope (Optical)",
        "Original magnification": "100x"
    },
    "cs1424": {
        "Material name": "Low-carbon steel",
        "Material type": "Carbon steel, general",
        "Condition": "Unspecified condition",
        "Description": "Equiaxed (polygonal) ferrite and pearlite (dark). Cold-worked ferrite graines recrystallize into equiaxed grains when annealed. With very few exceptions, ferrite is the major constituent in low-carbon steels. Ferrite is essentially pure iron and contains less than 0.005% C at room temperature. It can contain alloying elements. In most low-carbon steels, ferrite appears as an equiaxed morphology (equal dimensions in all directions), as seen here. This form is also called polygonal ferrite. Compare images 1 to 5.",
        "Photo method": "Light microscope (Optical)",
        "Original magnification": "500x"
    },
    "cs1425": {
        "Material name": "Low-carbon steel",
        "Material type": "Carbon steel, general",
        "Condition": "Cold worked",
        "Condition details": "Cold rolled 3% from the original hot-rolled thickness",
        "Description": "30% reduction (cold rolled 30% from the original hot-rolled thickness). The ferrite grains are elongated and contain deformation bands (dark lines across the grains) from the cold-rolled process. Compare images 1 to 5.",
        "Photo method": "Light microscope (Optical)",
        "Original magnification": "500x"
    },
    "cs1426": {
        "Material name": "Low-carbon steel",
        "Material type": "Carbon steel, general",
        "Condition": "Cold worked",
        "Condition details": "Cold rolled 5% from the original hot-rolled thickness",
        "Description": "50% reduction (cold rolled 50% from the original hot-rolled thickness). The ferrite grains are elongated and contain deformation bands (dark lines across the grains) from the cold-rolled process. Compare images 1 to 5.",
        "Photo method": "Light microscope (Optical)",
        "Original magnification": "500x"
    },
    "cs1427": {
        "Material name": "Low-carbon steel",
        "Material type": "Carbon steel, general",
