Repository: CamiloMartinezM/supervised-micrograph-segmentation

# Supervised Superpixel-Texton Approach for Micrograph Segmentation
**Method overview.** (1) 51 optical micrographs of hypoeutectoid steels are preprocessed and annotated with windows of pearlite and proeutectoid ferrite (PF). (2) The MR8 filter responses of the annotated pixels are clustered per class into K textons. (3) A new micrograph is cut into superpixels: every pixel votes for the class of its nearest texton, each superpixel takes the majority class, and pearlite is then split into ferrite and cementite. (4) The segmentation gives phase fractions, the pearlite interlamellar spacing from the 2-D DFT spectrum, and yield and tensile strength from structure–property relations.

File: data.json (part 32 of 35)
{
        "Condition": "Cold worked",
        "Condition details": "Cold rolled 7% from the original hot-rolled thickness",
        "Description": "70% reduction (cold rolled 70% from the original hot-rolled thickness). The ferrite grains are elongated and contain deformation bands (dark lines across the grains) from the cold-rolled process. Compare images 1 to 5.",
        "Photo method": "Light microscope (Optical)",
        "Original magnification": "500x"
    },
    "cs1428": {
        "Material name": "Low-carbon steel",
        "Material type": "Carbon steel, general",
        "Condition": "Cold worked",
        "Condition details": "Cold rolled 9% from the original hot-rolled thickness",
        "Description": "90% reduction (cold rolled 90% from the original hot-rolled thickness). The ferrite grains are elongated and contain deformation bands (dark lines across the grains) from the cold-rolled process. Compare images 1 to 5.",
        "Photo method": "Light microscope (Optical)",
        "Original magnification": "500x"
    },
    "cs1429": {
        "Material name": "Low-carbon steel",
        "Material type": "Carbon steel, general",
        "Condition": "Heat treated",
        "Condition details": "Heated in the two-phase ferrite + austenite region",
        "Description": "Epitaxial ferrite (arrows) formed when a steel is heated into the two-phase ferrite + austenite region. During cooling, new ferrite has grown epitaxially on the existing ferrite grains.",
        "Photo method": "Light microscope (Optical)",
        "Original magnification": "500x"
    },
    "cs1430": {
        "Material name": "Very-low-carbon steel",
        "Material type": "Carbon steel, general",
        "Condition": "Unspecified condition",
        "Description": "Large ferrite grains with veining. In very-low-carbon steel (pure iron), a substructure called veining can be seen within the ferrite grains.",
        "Photo method": "Light microscope (Optical)",
        "Original magnification": "200x"
    },
    "cs1431": {
        "Material name": "Carbon steel, 0.6% C",
        "Material type": "Carbon steel, general",
        "Condition": "Unspecified condition",
        "Description": "Massive carbides. Compare the various morphologies of cementite in images 1 to 3. When the carbon content of the steel exceeds the carbon solubility limit in ferrite (approximately 0.005 wt% C at room temperature), the excess carbon appears in the form of iron carbide (Fe3C), a phase called cementite. Cementite is usually not desirable in most low-carbon steels because it is hard and brittle and is detrimental to formability. The specimen was etched in picral in order to show the carbide morphology (the ferrite grains are not revealed). The matrix is ferrite and the cementite has nucleated and grown on the ferrite grain boundaries. See image 4.",
        "Photo method": "Light microscope (Optical)",
        "Original magnification": "1000x"
    },
    "cs1432": {
        "Material name": "Carbon steel, 0.6% C",
        "Material type": "Carbon steel, general",
        "Condition": "Unspecified condition",
        "Description": "Medium-sized carbides. Compare the various morphologies of cementite in images 1 to 3. When the carbon content of the steel exceeds the carbon solubility limit in ferrite (approximately 0.005 wt% C at room temperature), the excess carbon appears in the form of iron carbide (Fe3C), a phase called cementite. Cementite is usually not desirable in most low-carbon steels because it is hard and brittle and is detrimental to formability. The specimen was etched in picral in order to show the carbide morphology (the ferrite grains are not revealed). The matrix is ferrite and the cementite has nucleated and grown on the ferrite grain boundaries. See image 4.",
        "Photo method": "Light microscope (Optical)",
        "Original magnification": "1000x"
    },
    "cs1433": {
        "Material name": "Carbon steel, 0.6% C",
        "Material type": "Carbon steel, general",
        "Condition": "Unspecified condition",
        "Description": "Small, dispersed carbides. Compare the various morphologies of cementite in images 1 to 3. When the carbon content of the steel exceeds the carbon solubility limit in ferrite (approximately 0.005 wt% C at room temperature), the excess carbon appears in the form of iron carbide (Fe3C), a phase called cementite. Cementite is usually not desirable in most low-carbon steels because it is hard and brittle and is detrimental to formability. The specimen was etched in picral in order to show the carbide morphology (the ferrite grains are not revealed). The matrix is ferrite and the cementite has nucleated and grown on the ferrite grain boundaries. See image 4.",
        "Photo method": "Light microscope (Optical)",
        "Original magnification": "1000x"
    },
    "cs1434": {
        "Material name": "Carbon steel, 0.04% C",
        "Material type": "Carbon steel, general",
        "Condition": "Annealed",
        "Condition details": "(Batch annealed)",
        "Description": "Specimen that has been attack etched to reveal ferrite grain boundaries (compare with images 1 to 3). The cementite particles (arrows) are on the ferrite grain boundaries.",
        "Photo method": "Light microscope (Optical)",
        "Original magnification": "500x"
    },
    "cs1435": {
        "Material name": "1008",
        "Material type": "Nonresulfurized carbon steel",
        "Condition": "Heat treated",
        "Condition details": "Slow cooled during transformation",
        "Description": "Lamellar morphology of cementite in patches of pearlite. The steel was slow cooled during transformation from austenite to pearlite, and the pearlite interlamellar spacing can be seen. Compare to image 2. Pearlite is a two-phase constituent with alternating plates of cementite and ferrite. This morphology is classic for eutectoid transformations under slow (near-equilibrium) cooling.",
        "Photo method": "Light microscope (Optical)",
        "Original magnification": "500x"
    },
    "cs1436": {
        "Material name": "1008",
        "Material type": "Nonresulfurized carbon steel",
        "Condition": "Normalized",
        "Condition details": "Faster cooled during transformation compared to image 1",
        "Description": "Unresolved dark pearlite islands at ferrite grain boundaries. The lamellar morphology of the cementite is not apparent because the interlamellar spacing of the ferrite and cementite plates is not resolved, even at this magnification. Compare to image 1.",
        "Photo method": "Light microscope (Optical)",
        "Original magnification": "1000x"
    },
    "cs1437": {
        "Material name": "1020",
        "Material type": "Nonresulfurized carbon steel",
        "Condition": "Hot worked",
        "Condition details": "Hot rolled",
        "Description": "Longitudinal plane showing elongated bands of pearlite (dark) and ferrite grains. The ferrite grains are equiaxed in morphology but extend in long bands, as does the pearlite (dark constituent). This morphology of ferrite and pearlite is called banding. The longitudinal view reveals the most information about a material that has been rolled. Compare to image 2 that shows the extreme difference in a planar view perpendicular to this view. Samples may be prepared showing views varing from longitudinal to planar.",
        "Photo method": "Light microscope (Optical)",
        "Original magnification": "100x"
    },
    "cs1438": {
        "Material name": "1020",
        "Material type": "Nonresulfurized carbon steel",
        "Condition": "Hot worked",
        "Condition details": "Hot rolled",
        "Description": "Planar view of the elongated bands of pearlite (dark) and ferrite grains shown in image 1.",
        "Photo method": "Light microscope (Optical)",
        "Original magnification": "100x"
    },
    "cs1439": {
        "Material name": "Low-carbon steel",
        "Material type": "Carbon steel, general",
        "Condition": "Unspecified condition",
        "Description": "Effect of improper grinding. Scratches and deformation left on the surface from a previous grind appear after etching, although the sample appeared scratch-free prior to etching. Deformation (cold) work can be seen in the specimen. See image 2 for the true microstructure.",
        "Photo method": "Light microscope (Optical)",
        "Original magnification": "200x"
    },
    "cs1440": {
        "Material name": "Low-carbon steel",
        "Material type": "Carbon steel, general",
        "Condition": "Unspecified condition",
        "Description": "True microstructure of the sample shown in image 1.",
        "Photo method": "Light microscope (Optical)",
        "Original magnification": "200x"
    },
    "cs1441": {
        "Material name": "1010",
        "Material type": "Nonresulfurized carbon steel",
        "Condition": "Hot worked",
        "Condition details": "Hot rolled",
        "Description": "Sectioning damage from an abrasive cutoff wheel. Cross section illustrating the minimal depth of deformation of ferrite grains caused by sectioning with an abrasive cutoff wheel",
        "Photo method": "Light microscope (Optical)",
        "Original magnification": "400x"
    },
    "cs1442": {
        "Material name": "1010",
        "Material type": "Nonresulfurized carbon steel",
        "Condition": "Hot worked",
        "Condition details": "Hot rolled",
        "Description": "Sectioning damage from a band saw. The ferrite grains have deformed at the cut surface.",
        "Photo method": "Light microscope (Optical)",
        "Original magnification": "400x"
    },
    "cs1443": {
        "Material name": "1010",
        "Material type": "Nonresulfurized carbon steel",
        "Condition": "Hot worked",
        "Condition details": "Hot rolled",
        "Description": "Sectioning damage from a shear. Extensive deformation of the ferrite grains",
        "Photo method": "Light microscope (Optical)",
        "Original magnification": "400x"
    },
    "cs1448": {
        "Material name": "Low-carbon steel",
        "Material type": "Carbon steel, general",
        "Condition": "Unspecified condition",
        "Description": "Damage to coating from mounting in a thermosetting resin. The nickel layer has separated from the steel. The mounting compound becomes fluid during the heating stage, then, at the high pressure of 30 MPa (4200 psi) needed to compact the compound, the coating was forced away from the base. Compare to image 2.",
        "Photo method": "Light microscope (Optical)",
        "Original magnification": "100x"
    },
    "cs1449": {
        "Material name": "Low-carbon steel",
        "Material type": "Carbon steel, general",
        "Condition": "Unspecified condition",
        "Description": "Lack of damage, compared to image 1, when mounted in a castable epoxy. The nickel coating is intact.",
        "Photo method": "Light microscope (Optical)",
        "Original magnification": "100x"
    },
    "cs1450": {
        "Material name": "Low-carbon steel",
        "Material type": "Carbon steel, general",
        "Condition": "Unspecified condition",
        "Description": "The extent of the top paint layer can be seen using transmitted light through a castable epoxy mount. Compare to image 2.",
        "Photo method": "Light microscope (Optical)",
        "Original magnification": "200x"
    },
    "cs1451": {
        "Material name": "Low-carbon steel",
        "Material type": "Carbon steel, general",
        "Condition": "Unspecified condition",
        "Description": "The top paint layer is difficult to see using normal bright field (BF) illumination (reflected light). Compare to image 1.",
        "Photo method": "Light microscope (Optical)",
        "Original magnification": "200x"
    },
    "cs1452": {
        "Material name": "Motor lamination steel",
        "Material type": "Steel, general",
        "Condition": "Unspecified condition",
        "Description": "Example of the importance of edge retention or edge flatness. Here, a thin layer of steel has been penetrated by oxidation. This condition is called internal oxidation, and it occurred in the silicon-bearing electrical steel because silicon is less noble than iron and is preferentially oxidized. Not only have oxides formed in the grain boundaries, but fine oxides have formed in the matrix.",
        "Photo method": "Light microscope (Optical)",
        "Original magnification": "1000x"
    },
    "cs1453": {
        "Material name": "Low-carbon steel",
        "Material type": "Carbon steel, general",
        "Condition": "Unspecified condition",
        "Description": "Illustration of excellent edge retention. The steel clamp is at the top.",
        "Photo method": "Light microscope (Optical)",
        "Original magnification": "500x"
    },
    "cs1454": {
        "Material name": "Low-carbon steel",
        "Material type": "Carbon steel, general",
        "Condition": "Unspecified condition",
        "Description": "Illustration of excellent edge retention in two specimens butted together in a steel clamp",
        "Photo method": "Light microscope (Optical)",
        "Original magnification": "500x"
    },
    "cs1455": {
        "Material name": "ASTM A 36",
        "Material type": "Nonresulfurized carbon steel",
        "Condition": "Unspecified condition",
        "Description": "Ferrite + pearlite with grinding artifact. Note the parellel lines (see arrow) in the ferrite, going from bottom left to upper right, in the softer ferrite phase. The lines are not contained in a single grain, but go from grain to grain. These subsurface deformation zones are from grinding, and were not removed during subsequent polishing.",
        "Photo method": "Light microscope (Optical)",
        "Original magnification": "100x"
    },
    "cs1456": {
        "Material name": "Motor lamination steel",
        "Material type": "Steel, general",
        "Condition": "Unspecified condition",
        "Description": "Large ferrite grains. If a specimen contains 1.0% Si or more, and silicon dioxide was used in polishing, the silicon-dioxide polishing compound should be cleaned with denatured alcohol and cotton to prevent staining. This image shows a silicon-containing electrical steel specimen that was polished using this procedure.",
        "Photo method": "Light microscope (Optical)",
        "Original magnification": "200x"
    },
    "cs1457": {
        "Material name": "1010",
        "Material type": "Nonresulfurized carbon steel",
        "Condition": "Decarburized",
        "Description": "Comet tail artifacts from improper polishing. A comet tail is produced when inclusions (manganese sulfides) are pulled from the surface of the specimen when the sample is held stationary on a rotating polishing wheel. See image 2 for the true microstructure.",
        "Photo method": "Light microscope (Optical)",
        "Original magnification": "100x"
    },
    "cs1458": {
        "Material name": "1010",
        "Material type": "Nonresulfurized carbon steel",
        "Condition": "Decarburized",
        "Description": "Manganese sulfide inclusions. True structure without comet tail artifacts. The sample was properly polished by rotating the sample in the opposite direction of the rotating wheel during polishing. Compare to image 1.",
        "Photo method": "Light microscope (Optical)",
        "Original magnification": "100x"
    },
    "cs1459": {
        "Material name": "Low-carbon steel",
        "Material type": "Carbon steel, general",
        "Condition": "Annealed",
        "Condition details": "Batch annealed",
        "Description": "Surface cementite (arrows). The image represents the outer surface of a low-carbon steel sheet with carbides (cementite) on the surface. The carbides formed from surface contamination of carbon during the batch annealing process. If the sheet from this batch anneal was to be galvanized, the zinc coating would not adhere to this portion of the sheet, and a coating defect would form. This specimen was prepared with excellent edge retention, allowing the carbides to be seen. A higher-hardness thermosetting mounting material was used to minimize rounding of the edge of the specimen. See image 2 for a planar view.",
        "Photo method": "Light microscope (Optical)",
        "Original magnification": "1000x"
    },
    "cs1460": {
        "Material name": "Low-carbon steel",
        "Material type": "Carbon steel, general",
        "Condition": "Annealed",
        "Condition details": "Batch annealed",
        "Description": "Large surface carbides shown in a planar view. Marshall reagent tint etches the carbides and chemically polishes the matrix, leaving the carbides in relief. See also image 1.",
        "Photo method": "Light microscope (Optical)",
        "Original magnification": "100x"
    },
    "cs1461": {
        "Material name": "Motor lamination steel",
        "Material type": "Steel, general",
        "Condition": "Misc. condition(s)",
        "Condition details": "Nondecarburized",
        "Description": "Ferrite grains and carbide particles. The nitric acid in 2% nital chemically attacks the ferrite grains. The grain boundaries are delineated, because each ferrite grain has a different orientation with respect to the plane of polish. The boundaries between the grains can be seen, because the reflected light from the light microscope is scattered and not returned back through the objective of the microscope.",
        "Photo method": "Light microscope (Optical)",
        "Original magnification": "200x"
    },
    "cs1462": {
        "Material name": "Low-carbon steel",
        "Material type": "Carbon steel, general",
        "Condition": "Unspecified condition",
        "Description": "Carbides (cementite particles) are clearly delineated from the ferrite matrix. Note that the picral etch does not delineate the ferrite grain boundaries. Picral highlights the boundaries around carbides or cementite in pearlite particles.",
        "Photo method": "Light microscope (Optical)",
        "Original magnification": "1500x"
    },
    "cs1463": {
        "Material name": "Carbon steel, 0.02%",
        "Material type": "Carbon steel, general",
        "Condition": "Unspecified condition",
        "Description": "Ferrite grains. Ferrite grain boundaries can be etched using nital in most steels, although Marshall reagent appears to be the better etchant for low-carbon and decarburized steels. Note the sharpness and completeness of the ferrite grain boundaries. This delineation of all the ferrite grain boundaries would be important when measuring ferrite grain size using image analysis.",
        "Photo method": "Light microscope (Optical)",
        "Original magnification": "500x"
    },
    "cs1464": {
        "Material name": "Very-low-carbon interstial-free steel",
        "Material type": "Carbon steel, general",
        "Condition": "Unspecified condition",
        "Description": "Ferrite grains. Interstial-free steels are difficult to etch using nital to revial the ferrite grains. Compare images 4 and 5. In this steel, Marshall reagent (image 5) delineated all the ferrite grain boundaries, whereas 2% nital (image 4) only delineated a few boundaries.",
        "Photo method": "Light microscope (Optical)",
        "Original magnification": "400x"
    },
    "cs1465": {
        "Material name": "Very-low-carbon interstial-free steel",
        "Material type": "Carbon steel, general",
        "Condition": "Unspecified condition",
        "Description": "Ferrite grains. Compare images 4 and 5. In this steel, Marshall reagent (image 5) delineated all the ferrite grain boundaries, whereas 2% nital (image 4) only delineated a few boundaries.",
        "Photo method": "Light microscope (Optical)",
        "Original magnification": "400x"
    },
    "cs1466": {
        "Material name": "Low-carbon steel",
        "Material type": "Carbon steel, general",
        "Condition": "Unspecified condition",
        "Description": "Duplex grain size at higher magnification than in image 2. The higher magnification masks the duplex severity. See image 2. This is an example where two micrographs are required to qualitatively represent the microstructure because of the large variability in ferrite grain size and distribution.",
        "Photo method": "Light microscope (Optical)",
        "Original magnification": "500x"
    },
    "cs1467": {
        "Material name": "Low-carbon steel",
        "Material type": "Carbon steel, general",
        "Condition": "Unspecified condition",
        "Description": "Duplex grain size at a lower magnification view of image 1, showing the true mixture of grain sizes",
        "Photo method": "Light microscope (Optical)",
        "Original magnification": "100x"
    },
    "cs1468": {
        "Material name": "Carbon steel, 0.04% C",
        "Material type": "Carbon steel, general",
        "Condition": "Annealed",
        "Condition details": "Batch annealed",
        "Description": "Advantages of Marshall reagent are that it sharpens ferrite grain boundaries, and highlights carbide boundaries giving carbide particles a slight brownish tint. An example can be seen here, where several carbide particles (arrows) are easily visible on the ferrite grain boundaries.",
        "Photo method": "Light microscope (Optical)",
        "Original magnification": "500x"
    },
    "cs1469": {
        "Material name": "Motor lamination steel",
        "Material type": "Steel, general",
        "Condition": "Decarburized",
        "Description": "Beraha tint etchant differentiates ferrite grains by color.",
        "Photo method": "Light microscope (Optical)",
        "Original magnification": "75x"
    },
    "cs1470": {
        "Material name": "Low-carbon steel, dual phase",
        "Material type": "High-strength low-alloy (HSLA) steel",
        "Condition": "Annealed",
        "Condition details": "Intercritical annealed",
        "Description": "Pearlite, cementite, and iron carbides in all carbon steels can be etched using 4% picral with zephiran chloride. The wetting agent improves the etching response of picral. Pearlite will not always appear lamellar, because the spacing between the cementite and ferrite cannot always be resolved using a light microscope. Islands of martensite and pearlite in a ferrite matrix are shown here. The pearlite cannot be resolved in most of the islands. One island of pearlite is circled and indicated by an arrow. See image 2 for a replica electron micrograph of the pearlite patch.",
        "Photo method": "Light microscope (Optical)",
        "Original magnification": "1000x"
    },
    "cs1472": {
        "Material name": "Low-carbon steel",
        "Material type": "Carbon steel, general",
        "Condition": "Unspecified condition",
        "Description": "A pearlitic microstructure showing ferrite darkened by the tint etch and cementite unaffected (white). Beraha tint etchant highlights the cementite white.",
        "Photo method": "Light microscope (Optical)",
        "Original magnification": "1000x"
    },
    "cs1473": {
        "Material name": "1020",
        "Material type": "Nonresulfurized carbon steel",
        "Condition": "Carburized",
        "Description": "Cementite at prior-austenite grain boundaries. The cementite was darkened by the boiling alkaline sodium picrate etch. If 4% picral had been used, the prior-austenite grain boundaries would not have been revealed; if nital had been used, the small carbides would not have appeared in the boundaries.",
        "Photo method": "Light microscope (Optical)",
        "Original magnification": "500x"
    },
    "cs1474": {
        "Material name": "Enamel coating on low-carbon steel",
        "Material type": "Ceramic, general",
        "Condition": "Unspecified condition",
        "Description": "Low-carbon sheet with a two-part black-colored enamel coating. Image 1 is without fiber optic lighting. Image 2 was taken using light from a fiber optic lamp transmitted through the transparent mount. This procedure assisted in delineating the enamel coating from the mounting material. The bubbles are desired for trapping hydrogen gas. See also image 3.",
        "Photo method": "Light microscope (Optical)",
        "Original magnification": "200x"
    },
    "cs1475": {
        "Material name": "Enamel coating on low-carbon steel",
        "Material type": "Ceramic, general",
        "Condition": "Unspecified condition",
        "Description": "Low-carbon sheet with a two-part black-colored enamel coating. Image 1 is without fiber optic lighting. Image 2 was taken using light from a fiber optic lamp transmitted through the transparent mount. This procedure assisted in delineating the enamel coating from the mounting material. The bubbles are desired for trapping hydrogen gas. See also image 3.",
        "Photo method": "Light microscope (Optical)",
        "Original magnification": "200x"
    },
    "cs1476": {
        "Material name": "Enamel coating on low-carbon steel",
        "Material type": "Ceramic, general",
        "Condition": "Unspecified condition",
        "Description": "Same material as images 1 and 2 taken with dark-field (DF) illumination to show the ground coat. The DF illumination delineates a ground coat (first enamel layer) on the sheet. This initial coat could not be seen in bright-field (BF) illumination (images 1 and 2). Also note that the DF illumination highlights the bubbles in the enamel coating.",
        "Photo method": "Light microscope (Optical)",
        "Original magnification": "200x"
    },
    "cs1477": {
        "Material name": "Enamel coating on low-carbon steel",
        "Material type": "Ceramic, general",
        "Condition": "Unspecified condition",
        "Description": "Surface defect shown through coating as a line (scale in mm). See image 5.",
        "Photo method": "Light microscope (Optical)",
        "Original magnification": "2x"
    },
    "cs1478": {
        "Material name": "Enamel coating on low-carbon steel",
        "Material type": "Ceramic, general",
        "Condition": "Unspecified condition",
        "Description": "Cause of line defect shown in image 4. Steel used for enameling must have a low carbon content in order to eliminate the presence of cementite. Cementite particles on the sheet surface can decompose and react with the enamel layer to create a defect. This images shows a two-coat enamel coating. The ground coat and the topcoat can both be seen in bright-field (BF) illumination as opposed to images 1 and 2. The bubbles in the enamel coating are desirable as traps for hydrogen gas. Hydrogen gas, if trapped between the steel and the coating, can expand and crate a spall in the coating (fishscale).",
        "Photo method": "Light microscope (Optical)",
        "Original magnification": "100x"
    },
    "cs1479": {
        "Material name": "Enamel coating on low-carbon steel",
        "Material type": "Ceramic, general",
        "Condition": "Unspecified condition",
        "Description": "The enamel layer on low-carbon steel is usualy not etched, but dark-field (DF) illumination can be used to observe the structure of enamel coating. Images 6 and 7 show a defect in an enamel coating. Image 6 shows the microstructure in standard bright-field (BF) illumination, and image 7 shows the same field in DF illumination. Note the detail in image 7.",
        "Photo method": "Light microscope (Optical)",
        "Original magnification": "100x"
    },
    "cs1480": {
        "Material name": "Enamel coating on low-carbon steel",
        "Material type": "Ceramic, general",
        "Condition": "Unspecified condition",
        "Description": "The enamel layer on low-carbon steel is usualy not etched, but dark-field (DF) illumination can be used to observe the structure of enamel coating. Images 6 and 7 show a defect in an enamel coating. Image 6 shows the microstructure in standard bright-field (BF) illumination, and image 7 shows the same field in dark-field illumination. Note the detail in image 7.",
        "Photo method": "Light microscope (Optical)",
        "Original magnification": "100x"
    },
    "cs1481": {
        "Material name": "Paint layer on 0.06% C steel",
        "Material type": "Materials, general",
        "Condition": "Misc. condition(s)",
        "Condition details": "Painted surface",
        "Description": "Etching for 10 to 20 s in 2% nital will develop contrast between the base steel and the paint. Polarized light or dark-field (DF) illumination will help separate multiple paint layers (single layer shown here). Backlighting will differentiate the paint from the mount.",
        "Photo method": "Light microscope (Optical)",
        "Original magnification": "200x"
    },
    "cs1485": {
        "Material name": "Wrought iron",
        "Material type": "Iron alloy, general",
        "Composition": " 0.01\u20130.71 wt% C,  0.4 max. wt% Co,   0.2 max. wt% Cr,  0.4 max. wt% Cu, 1.1 max. wt% Ni,  1.0 max. wt% Si, Fe balance.    ",
        "Condition": "Misc. condition(s)",
        "Description": "The Akko 1 shipwreck, discovered in Akko harbor, Israel, was an Egyptian armed vessel or an auxiliary naval brig built at the beginning of the 19th century. Wooden saw handle and box containing various iron nails and two split pins were discovered towards the stern. Given their function, location, and context, these were part of the ship's carpenter tool kit. Metallurgical tests were conducted, and demonstrated that the artefacts have a typical wrought-iron microstructure, and were manufactured by hot-working prior to surface hardening by a carburizing process. The investment in production of the fasteners suggests the ship was constructed by the authorities. This microstructure of the Iron nail shows a heterogeneous microstructure of: (a) ferrite at  nail's head; (b) widmanstaten ferrite and pearlite at the external surface of  nail's head; (c) parallel layers of low and medium carbon steel at the centre of the shank's lower part; and (d) ferrite matrix and pearlite (as typical to 0.3 wt% C) at  nail's tip.",
        "Photo method": "Light microscope (Optical)",
        "Original magnification": "x 100 - x 500"
    },
    "cs1486": {
        "Material name": "ASTM A 36",
        "Material type": "Nonresulfurized carbon steel",
        "Composition": "C 0.23, Mn 0.51, P 0.01, S 0.017, Si 0.075, Cu 0.013, Ni 0.008, Cr 0.039, Mo 0.003, V <0.002, Ti <0.02, Al 0.007, Nb <0.002",
        "Condition": "Misc. condition(s)",
        "Photo method": "Light microscope (Optical)"
    },
    "cs1487": {
        "Material name": "ASTM A 36",
        "Material type": "Nonresulfurized carbon steel",
        "Composition": "C 0.23, Mn 0.51, P 0.01, S 0.017, Si 0.075, Cu 0.013, Ni 0.008, Cr 0.039, Mo 0.003, V <0.002, Ti <0.02, Al 0.007, Nb <0.002",
        "Condition": "Misc. condition(s)",
        "Photo method": "Light microscope (Optical)"
    },
    "cs1488": {
        "Material name": "ASTM A 36",
        "Material type": "Nonresulfurized carbon steel",
        "Composition": "C 0.23, Mn 0.51, P 0.01, S 0.017, Si 0.075, Cu 0.013, Ni 0.008, Cr 0.039, Mo 0.003, V <0.002, Ti <0.02, Al 0.007, Nb <0.002",
        "Condition": "Misc. condition(s)",
        "Photo method": "Light microscope (Optical)"
    },
    "cs1489": {
        "Material name": "ASTM A 36",
        "Material type": "Nonresulfurized carbon steel",
        "Composition": "C 0.23, Mn 0.51, P 0.01, S 0.017, Si 0.075, Cu 0.013, Ni 0.008, Cr 0.039, Mo 0.003, V <0.002, Ti <0.02, Al 0.007, Nb <0.002",
        "Condition": "Misc. condition(s)",
        "Photo method": "Light microscope (Optical)"
    },
    "cs1490": {
        "Material name": "ASTM A 36",
        "Material type": "Nonresulfurized carbon steel",
        "Composition": "C 0.23, Mn 0.51, P 0.01, S 0.017, Si 0.075, Cu 0.013, Ni 0.008, Cr 0.039, Mo 0.003, V <0.002, Ti <0.02, Al 0.007, Nb <0.002",
        "Condition": "Misc. condition(s)",
        "Photo method": "Light microscope (Optical)"
    },
    "cs1491": {
        "Material name": "ASTM A 36",
        "Material type": "Nonresulfurized carbon steel",
        "Composition": "C 0.23, Mn 0.51, P 0.01, S 0.017, Si 0.075, Cu 0.013, Ni 0.008, Cr 0.039, Mo 0.003, V <0.002, Ti <0.02, Al 0.007, Nb <0.002",
        "Condition": "Misc. condition(s)",
        "Photo method": "Light microscope (Optical)"
    },
    "cs1492": {
        "Material name": "Ultrahigh Carbon (1.69 Mass% C) Steel",
        "Material type": "Ultrahigh Carbon (1.69 Mass% C) Steel",
        "Condition": "Misc. condition(s)",
        "Description": "Low magnification microstructure of modified UHCS sample after homogenized at 1050C for 4 hours and quenched at 650C for 15 minutes. Typical microstructure of modified UHCS sample where carbide network is discontinuous and partly isolated.",
        "Photo method": "Light microscope (Optical)",
        "Original magnification": "x20 microns"
    },
    "cs1493": {
        "Material name": "Ultrahigh Carbon (1.69 Mass% C) Steel",
        "Material type": "Ultrahigh Carbon (1.69 Mass% C) Steel",
        "Condition": "Misc. condition(s)",
        "Description": "High magnification microstructure of modified UHCS sample after homogenized at 1050C for 4 hours and quenched at 650C for 15 minutes. Matrix consists mainly of lamellar perlite.",
        "Photo method": "Light microscope (Optical)",
        "Original magnification": "x 5 microns"
    },
    "cs1507": {
        "Material type": "Low Carbon Steel",
        "Composition": "C 0.132, Mn  0.728, S 0.013, P 0.030, Si  0.233, Cr 0.011, Ni 0.009, Mo  0.007, Cu  0.019, Al 0.007, Ti 0.001",
        "Condition": "As fabricated",
        "Condition details": "Unaffected by thermal exposure ",
        "Description": "Optical micrographs showing the microstructure of steel specimen. The microstructure of the unaffected sample (A-series) consisted of uniform equiaxed ferrite and lamellar pearlite, which is considered typical for structural hypoeutectoid steel of normalized-annealed state. ",
        "Photo method": "Light microscope (Optical)",
        "Original magnification": "x 200 microns"
    },
    "cs1508": {
        "Material type": "Low Carbon Steel",
        "Composition": "C 0.132, Mn  0.728, S 0.013, P 0.030, Si  0.233, Cr 0.011, Ni 0.009, Mo  0.007, Cu  0.019, Al 0.007, Ti 0.001",
        "Condition": "As fabricated",
        "Condition details": "Unaffected by thermal exposure ",
        "Description": "Optical micrographs showing the microstructure of steel specimen. The microstructure of the unaffected sample (A-series) consisted of uniform equiaxed ferrite and lamellar pearlite, which is considered typical for structural hypoeutectoid steel of normalized-annealed state. ",
        "Photo method": "Light microscope (Optical)",
        "Original magnification": "x 50 microns"
    },
    "cs1512": {
        "Material type": "Low Carbon Steel",
        "Composition": "C 0.135, Mn 0.575,  S 0.009, P 0.019, Si  0.174, Cr  0.003, Ni  0.005, Mo 0.002, Cu 0.019, Al 0.007, Ti 0.001",
        "Condition": "Misc. condition(s)",
        "Condition details": "Affected by thermal exposure",
        "Description": "Optical micrographs showing the microstructure of steel specimen. In contrast to the sample of A-series, the microstructure of the affected sample from B-series consisted of ferrite, spheroidized cementite, and randomly located graphite nodules",
        "Photo method": "Light microscope (Optical)",
        "Original magnification": "x 200 microns"
    },
    "cu0505": {
        "Material name": "C26000",
        "Material type": "Metal",
        "Condition": "As fabricated",
        "Condition details": "As welded",
        "Description": "Cartridge brass explosively welded to carbon steel etched using nital (image 1) for the carbon steel and Klemm I reagent (image 2) for the brass. The Klemm etchant colored the carbon steel faster than the brass.",
        "Photo method": "Light microscope (Optical)",
        "Original magnification": "200x"
    },
    "cu0506": {
        "Material name": "C26000",
        "Material type": "Metal",
        "Condition": "As fabricated",
        "Condition details": "As welded",
        "Description": "Cartridge brass explosively welded to carbon steel etched using nital (image 1) for the carbon steel and Klemm I reagent (image 2) for the brass. The Klemm etchant colored the carbon steel faster than the brass.",
        "Photo method": "Light microscope (Optical)",
        "Original magnification": "200x"
    },
    "cu0507": {
        "Material name": "Brass coating on low-carbon steel",
        "Material type": "Copper, general",
        "Condition": "Misc. condition(s)",
        "Condition details": "Commercial brass coating on annealed steel",
        "Description": "For mounting thin-coated specimens, the observable coating thickness can be increased by placing them in a commercial circuit board holder that has been modified by cutting it on a 45 degree or less angle. The modified holder is then placed in a mold with the samples and cast with epoxy. Images 1 and 2 show a comparison of a normal cross-sectional view (image 2) and a 45 degree view (image 1) of thin coatings on low-carbon steel.",
        "Photo method": "Light microscope (Optical)",
        "Original magnification": "1000x"
    },
    "dm0001": {
        "Material name": "Inconel 718 and AISI 430",
        "Material type": "Inconel/Stainless Steel",
        "Condition": "Misc. condition(s)",
        "Condition details": "Solution annealed Inconel 718 and hot rolled AISI 430 SS were used. These base metals were sliced using a wire-cut electrical discharge  machining (EDM) process to the dimensions of 170 x 55 x 5 mm before welding. The filler metals employed were ER2553 and ERNiCrMo-4. ",
        "Properties": "Inconel 718: UTS- 763 Mpa, Impact Toughness - 77 J                                                                                                      AISI 430: UTS - 516 MPa, Impact Toughness - 12 J",
        "Description": "Original Microstructure of Inconel 718",
        "Photo method": "Light microscope (Optical)",
        "Original magnification": "100 microns"
    },
    "dm0002": {
        "Material name": "Inconel 718 and AISI 430",
        "Material type": "Inconel/Stainless Steel",
        "Condition": "Misc. condition(s)",
        "Condition details": "Solution annealed Inconel 718 and hot rolled AISI 430 SS were used. These base metals were sliced using a wire-cut electrical discharge  machining (EDM) process to the dimensions of 170 x 55 x 5 mm before welding. The filler metals employed were ER2553 and ERNiCrMo-4. ",
        "Properties": "Inconel 718: UTS- 763 MPa, Impact Toughness - 77 J                                                                                                      AISI 430: UTS - 516 MPa, Impact Toughness - 12 J",
        "Description": "Original Microstructure of AISI 430",
        "Photo method": "Light microscope (Optical)",
        "Original magnification": "50 microns"
    },
    "dm0003": {
        "Material name": "Inconel 718 and AISI 430",
        "Material type": "Inconel/Stainless Steel",
        "Condition": "Misc. condition(s)",
        "Condition details": "Solution annealed Inconel 718 and hot rolled AISI 430 SS were used. These base metals were sliced using a wire-cut electrical discharge  machining (EDM) process to the dimensions of 170 x 55 x 5 mm before welding. The filler metals employed were ER2553 and ERNiCrMo-4. ",
