Repository: CamiloMartinezM/supervised-micrograph-segmentation

# Supervised Superpixel-Texton Approach for Micrograph Segmentation
**Method overview.** (1) 51 optical micrographs of hypoeutectoid steels are preprocessed and annotated with windows of pearlite and proeutectoid ferrite (PF). (2) The MR8 filter responses of the annotated pixels are clustered per class into K textons. (3) A new micrograph is cut into superpixels: every pixel votes for the class of its nearest texton, each superpixel takes the majority class, and pearlite is then split into ferrite and cementite. (4) The segmentation gives phase fractions, the pearlite interlamellar spacing from the 2-D DFT spectrum, and yield and tensile strength from structure–property relations.

File: data.json (part 33 of 35)
{
        "Properties": "Inconel 718: UTS- 763 MPa, Impact Toughness - 77 J                                                                                                      AISI 430: UTS - 516 MPa, Impact Toughness - 12 J",
        "Description": "Cross-section macrographs showing GTA weldment employing ER2553. ",
        "Photo method": "Light microscope (Optical)"
    },
    "dm0004": {
        "Material name": "Inconel 718 and AISI 430",
        "Material type": "Inconel/Stainless Steel",
        "Condition": "Misc. condition(s)",
        "Condition details": "Solution annealed Inconel 718 and hot rolled AISI 430 SS were used. These base metals were sliced using a wire-cut electrical discharge  machining (EDM) process to the dimensions of 170 x 55 x 5 mm before welding. The filler metals employed were ER2553 and ERNiCrMo-4. ",
        "Properties": "Inconel 718: UTS- 763 MPa, Impact Toughness - 77 J                                                                                                      AISI 430: UTS - 516 MPa, Impact Toughness - 12 J",
        "Description": "Cross-section macrographs showing GTA weldment employing ERNiCrMo-4.",
        "Photo method": "Light microscope (Optical)"
    },
    "dm0005": {
        "Material name": "Inconel 718 and AISI 430",
        "Material type": "Inconel/Stainless Steel",
        "Condition": "Misc. condition(s)",
        "Condition details": "Solution annealed Inconel 718 and hot rolled AISI 430 SS were used. These base metals were sliced using a wire-cut electrical discharge  machining (EDM) process to the dimensions of 170 x 55 x 5 mm before welding. The filler metals employed were ER2553 and ERNiCrMo-4. ",
        "Properties": "Inconel 718: UTS- 763 MPa, Impact Toughness - 77 J                                                                                                      AISI 430: UTS - 516 MPa, Impact Toughness - 12 J",
        "Description": "Microstructure showing the GTA weldments employing ER2553 filler showing  Inconel 718 side. ",
        "Photo method": "Light microscope (Optical)",
        "Original magnification": "50 microns"
    },
    "dm0006": {
        "Material name": "Inconel 718 and AISI 430",
        "Material type": "Inconel/Stainless Steel",
        "Condition": "Misc. condition(s)",
        "Condition details": "Solution annealed Inconel 718 and hot rolled AISI 430 SS were used. These base metals were sliced using a wire-cut electrical discharge  machining (EDM) process to the dimensions of 170 x 55 x 5 mm before welding. The filler metals employed were ER2553 and ERNiCrMo-4. ",
        "Properties": "Inconel 718: UTS- 763 MPa, Impact Toughness - 77 J                                                                                                      AISI 430: UTS - 516 MPa, Impact Toughness - 12 J",
        "Photo method": "Light microscope (Optical)",
        "Original magnification": "50 microns"
    },
    "dm0007": {
        "Material name": "Inconel 718 and AISI 430",
        "Material type": "Inconel/Stainless Steel",
        "Condition": "Misc. condition(s)",
        "Condition details": "Solution annealed Inconel 718 and hot rolled AISI 430 SS were used. These base metals were sliced using a wire-cut electrical discharge  machining (EDM) process to the dimensions of 170 x 55 x 5 mm before welding. The filler metals employed were ER2553 and ERNiCrMo-4. ",
        "Properties": "Inconel 718: UTS- 763 MPa, Impact Toughness - 77 J                                                                                                      AISI 430: UTS - 516 MPa, Impact Toughness - 12 J",
        "Photo method": "Light microscope (Optical)",
        "Original magnification": "50 microns"
    },
    "dm0015": {
        "Material name": "Inconel 718 and AISI 430",
        "Material type": "Inconel/Stainless Steel",
        "Condition": "Misc. condition(s)",
        "Condition details": "Solution annealed Inconel 718 and hot rolled AISI 430 SS were used. These base metals were sliced using a wire-cut electrical discharge  machining (EDM) process to the dimensions of 170 x 55 x 5 mm before welding. The filler metals employed were ER2553 and ERNiCrMo-4. ",
        "Properties": "Inconel 718: UTS- 763 MPa, Impact Toughness - 77 J                                                                                                      AISI 430: UTS - 516 MPa, Impact Toughness - 12 J",
        "Description": "Microstructure showing the GTA weldments employing ERNiCrMo-4 filler showing AISI 430 side. Both grain coarsening at the HAZ of AISI 430 and the formation of unmixed zone at the HAZ of Inconel 718 is shown in dm0015.",
        "Photo method": "Light microscope (Optical)",
        "Original magnification": "50 microns"
    },
    "dm0016": {
        "Material name": "Inconel 718 and AISI 430",
        "Material type": "Inconel/Stainless Steel",
        "Condition": "Misc. condition(s)",
        "Condition details": "Solution annealed Inconel 718 and hot rolled AISI 430 SS were used. These base metals were sliced using a wire-cut electrical discharge  machining (EDM) process to the dimensions of 170 x 55 x 5 mm before welding. The filler metals employed were ER2553 and ERNiCrMo-4. ",
        "Properties": "Inconel 718: UTS- 763 MPa, Impact Toughness - 77 J                                                                                                      AISI 430: UTS - 516 MPa, Impact Toughness - 12 J",
        "Description": "Microstructure showing the GTA weldments employing ERNiCrMo-4 filler showing weld zone. The weld zone exhibited cellular as well as dendritic growth. SEM/EDAX point analysis was also carried out across the ERNiCrMo-4 weldments in dm0016.",
        "Photo method": "Light microscope (Optical)",
        "Original magnification": "10 microns"
    },
    "hs0002": {
        "Material name": "ASTM A 537 grade A",
        "Material type": "High-strength low-alloy (HSLA) steel",
        "Condition": "Normalized",
        "Condition details": "Normalized by austenitizing at 9 deg C (165 deg F) for 3 min and cooling in air",
        "Description": "The microstructure consists of ferrite and pearlite. Some banding is apparent.",
        "Photo method": "Light microscope (Optical)",
        "Original magnification": "250x"
    },
    "hs0004": {
        "Material name": "ASTM A 537 grade A",
        "Material type": "High-strength low-alloy (HSLA) steel",
        "Condition": "Normalized",
        "Condition details": "Normalized by austenitizing at 91 deg C (167 deg F) and cooling in air",
        "Description": "Light areas are ferrite; dark areas are pearlite.",
        "Photo method": "Light microscope (Optical)",
        "Original magnification": "100x"
    },
    "hs0005": {
        "Material name": "ASTM A 537 grade A",
        "Material type": "High-strength low-alloy (HSLA) steel",
        "Condition": "Normalized",
        "Condition details": "Normalized by austenitizing at 91 deg C (167 deg F) and cooling in air",
        "Description": "Same steel and heat treatment as for image 1, but the specimen was taken from the center of the plate. Note that the grains are larger than those shown in the specimen taken from near the plate surface.",
        "Photo method": "Light microscope (Optical)",
        "Original magnification": "100x"
    },
    "hs0006": {
        "Material name": "ASTM A 537 grade B",
        "Material type": "High-strength low-alloy (HSLA) steel",
        "Condition": "Tempered",
        "Condition details": "Austenitized at 9 deg C (165 deg F) for 3 min, water quenched, tempered at 595 deg C (11 deg F) for 1 h",
        "Description": "Structure is carbide particles in tempered martensite.",
        "Photo method": "Light microscope (Optical)",
        "Original magnification": "250x"
    },
    "hs0008": {
        "Material name": "ASTM A 537 grade B",
        "Material type": "High-strength low-alloy (HSLA) steel",
        "Condition": "Tempered",
        "Condition details": "Austenitized at 925 deg C (17 deg F), water quenched, and tempered at 64 deg C (118 deg F)",
        "Description": "The structure consists of tempered martensite.",
        "Photo method": "Light microscope (Optical)",
        "Original magnification": "500x"
    },
    "hs0009": {
        "Material name": "ASTM A 572 grade 55",
        "Material type": "High-strength low-alloy (HSLA) steel",
        "Condition": "As fabricated",
        "Condition details": "As hot rolled",
        "Description": "The structure is ferrite and pearlite. Note presence of a few nonmetallic stringers in the ferrite.",
        "Photo method": "Light microscope (Optical)",
        "Original magnification": "100x"
    },
    "hs0010": {
        "Material name": "ASTM A 572 grade 65",
        "Material type": "High-strength low-alloy (HSLA) steel",
        "Condition": "As fabricated",
        "Condition details": "As hot rolled",
        "Description": "The microstructure consists of ferrite and pearlite (dark), with possibly some bainite.",
        "Photo method": "Light microscope (Optical)",
        "Original magnification": "250x"
    },
    "hs0011": {
        "Material name": "ASTM A 572 grade 65",
        "Material type": "High-strength low-alloy (HSLA) steel",
        "Condition": "Normalized",
        "Condition details": "Normalized by austenitizing at 9 deg C (165 deg F) for 1 h and cooled in air",
        "Description": "Structure is ferrite and pearlite (dark).",
        "Photo method": "Light microscope (Optical)",
        "Original magnification": "250x"
    },
    "hs0013": {
        "Material name": "18Ni(250)",
        "Material type": "Maraging steel",
        "Condition": "Quenched",
        "Description": "Soft, carbon-free martensite. In carbon-free alloys with high nickel content, such as maraging steels, the solute atoms (Ni) can occupy substitutional sites, producing martensites that are soft and ductile.",
        "Photo method": "Light microscope (Optical)",
        "Original magnification": "200x"
    },
    "hs0014": {
        "Material name": "AF 1410",
        "Material type": "Ultrahigh-strength steel",
        "Condition": "Heat treated",
        "Condition details": "Austenized at 9 deg C (165 deg F), water quenched, and tempered at 675 deg C (1245 deg F)",
        "Description": "Color etching reveals the lath martensite packet size.",
        "Photo method": "Light microscope (Optical)",
        "Original magnification": "100x"
    },
    "hs0015": {
        "Material name": "AH36",
        "Material type": "Metal",
        "Composition": "Fe; <0.18 C; 1.3 Mn; 0.3 Si; 0.03 Nb; 0.03 Al (%)",
        "Condition": "As fabricated",
        "Condition details": "As welded",
        "Description": "Microstructure of a flux-cored arc weld (gas assisted). The weld metal is on the upper left. The heat affected zone (HAZ) runs in arc below the arrows from the lower left to the upper right. The base metal is on the lower right.",
        "Photo method": "Light microscope (Optical)",
        "Original magnification": "50x"
    },
    "hs0016": {
        "Material name": "ASTM A 709 grade 100",
        "Material type": "Metal",
        "Composition": "Fe; 0.05 C; 0.08 Mn; 0.25 Si; 1.6 Cu; 3.5 Ni; 0.6 Cr; 0.6 Mo; 0.03 Nb; 0.03 Al (%)",
        "Condition": "As fabricated",
        "Condition details": "As welded",
        "Description": "Microstructure of a GMA weld in HSLA plate steel. The base metal is on the left, and the heat affected zone (HAZ) is on the right. See also image 2.",
        "Photo method": "Light microscope (Optical)",
        "Original magnification": "50x"
    },
    "hs0017": {
        "Material name": "ASTM A 709 grade 100",
        "Material type": "Metal",
        "Composition": "Fe; 0.05 C; 0.08 Mn; 0.25 Si; 1.6 Cu; 3.5 Ni; 0.6 Cr; 0.6 Mo; 0.03 Nb; 0.03 Al (%)",
        "Condition": "As fabricated",
        "Condition details": "As welded",
        "Description": "Microstructure of a GMA weld in HSLA plate steel. The heat-affected zone (HAZ) is on the left and the weld metal is on the right. The arrows point to overlapping fusion zone lines from two successive weld passes.",
        "Photo method": "Light microscope (Optical)",
        "Original magnification": "100x"
    },
    "hs0018": {
        "Material name": "HSLA 350",
        "Material type": "Metal",
        "Condition": "As fabricated",
        "Condition details": "As welded",
        "Description": "Microstructure of the weld.The image shows the solidification direction, with the center of the weld nugget off the left of the image, near the center.",
        "Photo method": "Light microscope (Optical)",
        "Original magnification": "50x"
    },
    "hs0019": {
        "Material name": "Low-carbon steel, dual phase",
        "Material type": "High-strength low-alloy (HSLA) steel",
        "Condition": "Heat treated",
        "Description": "Islands of martensite in a matrix of ferrite. Martensite is not commonly found in low-carbon steels; in fact, in most cases it is highly undesirable. However, it is a desirable and necessary constituent in some special low-carbon advanced high-strength steels. In this image, the martensite constituent is shown as dark islands. See also image 2.",
        "Photo method": "Light microscope (Optical)",
        "Original magnification": "500x"
    },
    "hs0020": {
        "Material name": "Low-carbon steel, dual phase",
        "Material type": "High-strength low-alloy (HSLA) steel",
        "Condition": "Heat treated",
        "Condition details": "Accelerated cooled from the two-phase ferrite + austenite region",
        "Description": "Islands of martensite (dark) and retained austenite (arrows) in a matrix of ferrite. During initial cooling, the regions of austenite were enriched with carbon as the ferrite grew and contained enough carbon (and alloy) to stabilize the austenite at room temperature. See also image 1.",
        "Photo method": "Light microscope (Optical)",
        "Original magnification": "1000x"
    },
    "hs0021": {
        "Material name": "Low-carbon steel, dual phase",
        "Material type": "High-strength low-alloy (HSLA) steel",
        "Composition": "0.11 C; 1.4 Mn; 0.58 Si; 0.12 Cr; 0.08 Mo (%)",
        "Condition": "Heat treated",
        "Description": "Islands of martensite (dark gray), pearlite (black), and retained austenite (white, see arrows) in a matrix of ferrite. This is the as-cooled condition, and is the true microstructure of the specimen seen in image 1.",
        "Photo method": "Light microscope (Optical)",
        "Original magnification": "1000x"
    },
    "hs0022": {
        "Material name": "Low-carbon steel, dual phase",
        "Material type": "High-strength low-alloy (HSLA) steel",
        "Composition": "0.11 C; 1.4 Mn; 0.58 Si; 0.12 Cr; 0.08 Mo (%)",
        "Condition": "Heat treated",
        "Description": "Microstructural artifact in the deformation zone from shearing. The microstructure of the sample has been altered due to mechanical deformation during shearing, creating a microstructural artifact. Dual-phase steel should consist of islands of retained austenite and martensite in a ferrite matrix. Here, the severe cold working during shearing transformed the retained austenite to martensite. See image 2 for the true microstructure.",
        "Photo method": "Light microscope (Optical)",
        "Original magnification": "1000x"
    },
    "hs0026": {
        "Material name": "AHSS TRIP Steel ",
        "Material type": "Ultrahigh-strength steel",
        "Composition": "C 0.19, Mn 1.59, Si 1.63, Ni 0.02, Cr 0.03, Mo 0.01, Ti 0.003, Al 0.036, N 0.011, S 0.002, P 0.013",
        "Condition": "Misc. condition(s)",
        "Description": "TRIP steel microstructure; white regions are ferrite, dark regions are retained austenite (RA), bainite, or martensite/austenite (M-A constituents). The phases are confirmed with XRD and SEM images. The intercritical ferrite (ICF) grain size are approximately 3 microns. The RA films are on order of 1 micron thick or less.",
        "Photo method": "Light microscope (Optical)"
    },
    "hs0033": {
        "Material name": "Low-carbon steel",
        "Material type": "Steel",
        "Composition": "C 0.035, Mn 0.19, Al 0.045, S 0.014, P 0.011",
        "Condition": "Misc. condition(s)",
        "Description": "Low carbon microstructure with avergae ferrite grain size of 17 microns and a low volume fraction of grain boundary cementite.",
        "Photo method": "Light microscope (Optical)"
    },
    "lz0060": {
        "Material name": "Galvanized coating",
        "Material type": "Commercially pure or low-alloyed zinc",
        "Condition": "Misc. condition(s)",
        "Condition details": "Hot dipped galvanized coating on steel",
        "Description": "This coating is essentially pure zinc. One part nitric acid in 99 parts amyl alcohol can be used for etching a simple hot-dipped galvanized sample. Image 3 shows corrosion products in the coating.",
        "Photo method": "Light microscope (Optical)",
        "Original magnification": "1000x"
    },
    "lz0061": {
        "Material name": "Galvanized coating",
        "Material type": "Commercially pure or low-alloyed zinc",
        "Condition": "Misc. condition(s)",
        "Condition details": "Hot dipped galvanized coating on steel",
        "Description": "This coating is essentially pure zinc. One part nitric acid in 99 parts amyl alcohol can be used for etching a simple hot-dipped galvanized sample. The arrow indicates corrosion products.",
        "Photo method": "Light microscope (Optical)",
        "Original magnification": "1000x"
    },
    "lz0062": {
        "Material name": "Electrogalvanized coating",
        "Material type": "Commercially pure or low-alloyed zinc",
        "Condition": "Misc. condition(s)",
        "Condition details": "Electrogalvanized coating on steel",
        "Description": "In general, electrogalvanized coatings are thinner than hot dipped galvanized coating.",
        "Photo method": "Light microscope (Optical)",
        "Original magnification": "100x"
    },
    "lz0063": {
        "Material name": "Galvannealed coating",
        "Material type": "Commercially pure or low-alloyed zinc",
        "Condition": "Misc. condition(s)",
        "Condition details": "Galvannealed coating on steel",
        "Description": "In a galvannealed coating, a number of iron-zinc intermetallic phases are formed during the heat treating process. The phases in the coating are zeta (the crystals at the top surface of the coating), delta (the matrix phase), and gamma (the phase at the steel/coating interface).",
        "Photo method": "Light microscope (Optical)",
        "Original magnification": "100x"
    },
    "lz0064": {
        "Material name": "Galfan coating",
        "Material type": "Commercially pure or low-alloyed zinc",
        "Composition": "Zinc + 5% aluminum alloy",
        "Condition": "Misc. condition(s)",
        "Condition details": "Hot dipped Galfan coating on steel",
        "Description": "Microstructure of a hot dipped Galfan coating on a low-carbon steel sheet",
        "Photo method": "Light microscope (Optical)",
        "Original magnification": "1500x"
    },
    "lz0065": {
        "Material name": "Galvalume coating",
        "Material type": "Aluminum, general",
        "Composition": "The coating consists of an alloy of 55 Al, 43.4 Zn and 1.6 Si, nominal % by weight, as listed in ASTM A 792.",
        "Condition": "Misc. condition(s)",
        "Condition details": "Galvalume coating on steel",
        "Description": "Dendritic pattern in a spangle on the surface of a Galvalume coating. The acid fumes attacked the surface of the coating, revealing the dendrites. See also image 8. Galvalume is a tradename for cold-rolled steel sheet products to which a corrosion-resistant, hot-dipped aluminum-zinc alloy coating has been applied. Galvalume sheet was developed by Bethlehem Steel, and is applied by a continuous coating process whereby properly cleaned low-carbon, cold-rolled sheet steel is dipped into a molten aluminum-zinc bath.",
        "Photo method": "Light microscope (Optical)",
        "Original magnification": "200x"
    },
    "ni0030": {
        "Material name": "AL-6XN",
        "Material type": "Metal",
        "Composition": "Fe; <0.03 C; 21 Cr; 24.5 Ni; 6.5 Mo; 0.2 N (%)",
        "Condition": "As fabricated",
        "Condition details": "As welded",
        "Description": "Microstructure of the weld metal. The white particles in the weld are ferrite to prevent hot cracking.",
        "Photo method": "Light microscope (Optical)",
        "Original magnification": "100x"
    },
    "ni0031": {
        "Material name": "Nickel coating on low-carbon steel",
        "Material type": "Nickel, general",
        "Condition": "Misc. condition(s)",
        "Condition details": "Nickel coating on annealed steel",
        "Description": "For mounting thin-coated specimens, the obsevable coating thickness can be increased by placing them in a commercial holder designed to hold circuit boards that has been modified by cutting it on a 45 degree or less angle. The modified holder is then placed in a mold with the samples and cast with epoxy. Images 1 and 2 show a comparison of a normal cross-sectional view (image 2) and a 45 degree view (image 1) of thin coatings on low-carbon steel.",
        "Photo method": "Light microscope (Optical)",
        "Original magnification": "1000x"
    },
    "rf0003": {
        "Material name": "Zirconium",
        "Material type": "Zirconium-base alloy",
        "Condition": "Misc. condition(s)",
        "Condition details": "Explosive bonded",
        "Description": "Under BF illumination, the zirconium is brown-blue and shows some grain orientation. The steel is yellow-green. Compare to image 2.",
        "Photo method": "Light microscope (Optical)",
        "Original magnification": "15x"
    },
    "rf0004": {
        "Material name": "Zirconium",
        "Material type": "Zirconium-base alloy",
        "Condition": "Misc. condition(s)",
        "Condition details": "Explosive bonded",
        "Description": "Compare to image 1. Note the difference between the anisotropic zirconium (top) and the isotropic steel (bottom) under polarized light illumination.",
        "Photo method": "Light microscope (Optical)",
        "Original magnification": "85x"
    },
    "sc0001": {
        "Material name": "ASTM A 128 grade D",
        "Material type": "Austenitic manganese steel casting",
        "Condition": "Unspecified condition",
        "Description": "Large grains show localized changes in orientation due to twinning.",
        "Photo method": "Light microscope (Optical)",
        "Original magnification": "100x"
    },
    "sc0002": {
        "Material name": "ASTM A 27",
        "Material type": "Medium-carbon steel casting",
        "Composition": "0.25 C (%)",
        "Condition": "As fabricated",
        "Condition details": "As cast",
        "Description": "Structure is proeutectoid ferrite (white) at prior austenite grain boundaries and a mixture of ferrite and pearlite within grains.",
        "Photo method": "Light microscope (Optical)",
        "Original magnification": "100x"
    },
    "sc0003": {
        "Material name": "ASTM A 27",
        "Material type": "Medium-carbon steel casting",
        "Condition": "Annealed",
        "Condition details": "Annealed by austenitizing at 925 deg C (17 deg F) for 1 h at temperature and furnace cooling",
        "Description": "Ferrite (white) and pearlite (dark) outline the original dendritic structure.",
        "Photo method": "Light microscope (Optical)",
        "Original magnification": "100x"
    },
    "sc0004": {
        "Material name": "ASTM A 27",
        "Material type": "Medium-carbon steel casting",
        "Condition": "Annealed",
        "Condition details": "Annealed by austenitizing at 925 deg C (17 deg F) for 1 h at temperature and furnace cooling",
        "Description": "Structure is essentially the same as for image 2 (Ferrite (white) and pearlite (dark) outline the original dendritic structure), but grains are coarser because of the greater thickness of the section.",
        "Photo method": "Light microscope (Optical)",
        "Original magnification": "100x"
    },
    "sc0005": {
        "Material name": "ASTM A 27",
        "Material type": "Medium-carbon steel casting",
        "Condition": "Tempered",
        "Condition details": "Austenitized at 925 deg C (17 deg F) for 1 h at temperature, quenched in mildly agitated water, tempered at 675 deg C (125 deg F) for 2 h",
        "Description": "Note fine-grained microstructure of ferrite (white) and pearlite.",
        "Photo method": "Light microscope (Optical)",
        "Original magnification": "200x"
    },
    "sc0006": {
        "Material name": "ASTM A 27",
        "Material type": "Medium-carbon steel casting",
        "Condition": "Tempered",
        "Condition details": "Austenitized at 925 deg C (17 deg F) for 1 h at temperature, quenched in mildly agitated water, tempered at 675 deg C (125 deg F) for 2 h",
        "Description": "The microstructure is nearly the same as that for image 4 (fine-grained ferrite (white) and pearlite) but slightly coarser. See image 6 for the structure of a thicker section after the same heat treatment.",
        "Photo method": "Light microscope (Optical)",
        "Original magnification": "200x"
    },
    "sc0007": {
        "Material name": "ASTM A 27",
        "Material type": "Medium-carbon steel casting",
        "Condition": "Tempered",
        "Condition details": "Austenitized at 925 deg C (17 deg F) for 1 h at temperature, quenched in mildly agitated water, tempered at 675 deg C (125 deg F) for 2 h",
        "Description": "The microstructure consists of the same constituents as image 4 and 5, (ferrite (white) and pearlite), but grains are significantly coarser because of the greater thickness of the section.",
        "Photo method": "Light microscope (Optical)",
        "Original magnification": "200x"
    },
    "sc0008": {
        "Material name": "ASTM A 148 grade 90-60",
        "Material type": "Unclassified steel casting",
        "Composition": "Fe; 0.30 C; 1.65 Mn (%)",
        "Condition": "As fabricated",
        "Condition details": "As cast",
        "Description": "The microstructure consists of ferrite (white) in a matrix of pearlite (dark).",
        "Photo method": "Light microscope (Optical)",
        "Original magnification": "100x"
    },
    "sc0009": {
        "Material name": "ASTM A 148 grade 90-60",
        "Material type": "Unclassified steel casting",
        "Composition": "Fe; 0.30 C; 1.65 Mn (%)",
        "Condition": "Normalized",
        "Condition details": "Normalized by austenitizing at 9 deg C (165 deg F) for 2 min and air cooling",
        "Description": "Structure is a fine-grained aggregate of ferrite and pearlite.",
        "Photo method": "Light microscope (Optical)",
        "Original magnification": "100x"
    },
    "sc0010": {
        "Material name": "ASTM A 148 grade 90-60",
        "Material type": "Unclassified steel casting",
        "Composition": "Fe; 0.27 C; 0.80 Mn; 0.51 Si; 0.35 Mo (%)",
        "Condition": "Tempered",
        "Condition details": "Normalized and tempered. Austenitized at 925 deg C (17 deg F) for 1 h, air cooled, tempered at 75 deg C (13 deg F) for 3 h",
        "Description": "Structure is fine-grained ferrite and pearlite.",
        "Photo method": "Light microscope (Optical)",
        "Original magnification": "100x"
    },
    "sc0011": {
        "Material name": "ASTM A 216 WCA",
        "Material type": "Medium-carbon steel casting",
        "Composition": "Fe; 0.21 C; 0.60 Mn; 0.49 Si (%)",
        "Condition": "As fabricated",
        "Condition details": "As cast",
        "Description": "The microstructure consists of pearlite (dark constituent), blocky ferrite, and Widmanstatten platelets of ferrite.",
        "Photo method": "Light microscope (Optical)",
        "Original magnification": "100x"
    },
    "sc0012": {
        "Material name": "ASTM A 216 WCA",
        "Material type": "Medium-carbon steel casting",
        "Composition": "0.21 C; 0.60 Mn; 0.49 Si (%)",
        "Condition": "Tempered",
        "Condition details": "Normalized and tempered. Austenitized at 925 deg C (17 deg F) for 1 h, air cooled, tempered at 75 deg C (13 deg F) for 3 h",
        "Description": "The structure consists of fine pearlite in a matrix of ferrite (white)",
        "Photo method": "Light microscope (Optical)",
        "Original magnification": "100x"
    },
    "sc0013": {
        "Material name": "ASTM A 216 WCA",
        "Material type": "Medium-carbon steel casting",
        "Condition": "Annealed",
        "Condition details": "Annealed by austenitizing at 925 deg C (17 deg F) for 1 h and furnace cooling",
        "Description": "Structure consists of ferrite (light) and pearlite (dark). Pattern of pearlite reflects primary dendritic segregation of carbon and manganese.",
        "Photo method": "Light microscope (Optical)",
        "Original magnification": "100x"
    },
    "sc0014": {
        "Material name": "ASTM A 216 WCA",
        "Material type": "Medium-carbon steel casting",
        "Composition": "0.21 C; 0.60 Mn; 0.49 Si (%)",
        "Condition": "Annealed",
        "Condition details": "Annealed by austenitizing at 925 deg C (17 deg F) for 6 h and furnace cooling",
        "Description": "Same structure as image 3, ferrite (light) and pearlite (dark), but \"cell\" size of carbon and manganese segregation is larger because the section is thicker.",
        "Photo method": "Light microscope (Optical)",
        "Original magnification": "100x"
    },
    "sc0015": {
        "Material name": "ASTM A 216 WCA",
        "Material type": "Medium-carbon steel casting",
        "Composition": "0.21 C; 0.60 Mn; 0.49 Si (%)",
        "Condition": "Tempered",
        "Condition details": "Austenitized at 925 deg C (17 deg F) for 3 h, water quenched, tempered at 65 deg C (12 deg F) for 4 h",
        "Description": "Structure consists of fine pearlite and probably some upper bainite (dark) in a matrix of ferrite (white).",
        "Photo method": "Light microscope (Optical)",
        "Original magnification": "100x"
    },
    "sc0016": {
        "Material name": "ASTM A 216 WCA",
        "Material type": "Medium-carbon steel casting",
        "Composition": "0.21 C; 0.60 Mn; 0.49 Si (%)",
        "Condition": "Tempered",
        "Condition details": "Normalized and tempered. Austenitized at 925 deg C (17 deg F) for 6 h, air cooled, tempered at 75 deg C (13 deg F) for 4 h",
        "Description": "Structure consists of fine pearlite in a matrix of blocky ferrite (light) with platelets of Widmanstatten ferrite.",
        "Photo method": "Light microscope (Optical)",
        "Original magnification": "100x"
    },
    "sc0017": {
        "Material name": "ASTM A 216 WCA",
        "Material type": "Medium-carbon steel casting",
        "Composition": "Fe; 0.21 C; 0.60 Mn; 0.49 Si (%)",
        "Condition": "Tempered",
        "Condition details": "Quenched and tempered. Austenitized at 925 deg C (17 deg F) for 6 h, water quenched, tempered at 65 deg C (12 deg F) for 4 h",
        "Description": "Structure is fine-grained ferrite with some platelets of Widmanstatten ferrite and fine pearlite (dark).",
        "Photo method": "Light microscope (Optical)",
        "Original magnification": "100x"
    },
    "sc0018": {
        "Material name": "ASTM A 216 WCB",
        "Material type": "Medium-carbon steel casting",
        "Composition": "0.27 C (%)",
        "Condition": "Annealed",
        "Condition details": "Annealed by austenitizing at 87 deg C (16 deg F) for 8 h and furnace cooling",
        "Description": "Structure consists of blocky pearlite (dark) and blocky ferrite (white).",
        "Photo method": "Light microscope (Optical)",
        "Original magnification": "500x"
    },
    "sc0019": {
        "Material name": "ASTM A 216 WCB",
        "Material type": "Medium-carbon steel casting",
        "Composition": "0.27 C (%)",
        "Condition": "Normalized",
        "Condition details": "Normalized by austenitizing at 925 deg C (17 deg F) and air cooling",
        "Description": "Structure consists of fine pearlite in a matrix of ferrite (light).",
        "Photo method": "Light microscope (Optical)",
        "Original magnification": "75x"
    },
    "sc0020": {
        "Material name": "ASTM A 216 WCB",
        "Material type": "Medium-carbon steel casting",
        "Composition": "0.27 C (%)",
        "Condition": "Normalized",
        "Condition details": "Normalized by austenitizing at 925 deg C (17 deg F) and air cooling",
        "Description": "Same steel and heat treatment as for image 9 but at a higher magnification. White grains (note distinct boundaries) are blocky ferrite; dark areas are fine, lamellar pearlite.",
        "Photo method": "Light microscope (Optical)",
        "Original magnification": "500x"
    },
    "sc0021": {
        "Material name": "ASTM A 216 WCB",
        "Material type": "Medium-carbon steel casting",
        "Composition": "0.27 C (%)",
        "Condition": "Quenched",
        "Condition details": "Austenitized at 925 deg C (17 deg F) and quenched in oil",
        "Description": "The structure consists of fine pearlite in a matrix of ferrite.",
        "Photo method": "Light microscope (Optical)",
        "Original magnification": "75x"
    },
    "sc0022": {
        "Material name": "ASTM A 216 WCB",
        "Material type": "Medium-carbon steel casting",
        "Composition": "0.27 C (%)",
        "Condition": "Quenched",
        "Condition details": "Austenitized at 925 deg C (17 deg F) and quenched in oil",
        "Description": "Higher magnification. Fine pearlite in a ferrite matrix. Note MnS inclusions (globular).",
        "Photo method": "Light microscope (Optical)",
        "Original magnification": "500x"
    },
    "sc0023": {
        "Material name": "ASTM A 216 WCB",
        "Material type": "Medium-carbon steel casting",
        "Composition": "0.27 C (%)",
        "Condition": "Normalized",
        "Condition details": "Normalized by austenitizing at 925 deg C (17 deg F) and air cooling",
        "Description": "Structure is fine and coarse pearlite in a coarse-grained ferrite matrix.",
        "Photo method": "Light microscope (Optical)",
        "Original magnification": "500x"
    },
    "sc0024": {
        "Material name": "ASTM A 216 WCB",
        "Material type": "Medium-carbon steel casting",
        "Composition": "0.27 C (%)",
        "Condition": "Quenched",
        "Condition details": "Austenitized at 925 deg C (17 deg F) and oil quenched",
        "Description": "Pearlite (dark), randomly dispersed in ferrite (white). Note the gray MnS inclusion at the left.",
        "Photo method": "Light microscope (Optical)",
        "Original magnification": "500x"
    },
    "sc0039": {
        "Material name": "Carbon steel, 0.45-0.5% C",
        "Material type": "Medium-carbon steel casting",
        "Composition": "0.52 C; 1.06 Mn; 0.98 Si; 0.030 S; 0.024 P (%)",
        "Condition": "As fabricated",
        "Condition details": "As cast",
        "Description": "Overall view after etching in picral. The structure consists of pearlite, which is not resolved at this magnification, and a small amount of ferrite, which is also not resolved at this magnification (see image 2).",
        "Photo method": "Light microscope (Optical)",
        "Original magnification": "50x"
    },
    "sc0040": {
        "Material name": "Carbon steel, 0.45-0.5% C",
        "Material type": "Medium-carbon steel casting",
        "Composition": "0.52 C; 1.06 Mn; 0.98 Si; 0.030 S; 0.024 P (%)",
        "Condition": "As fabricated",
        "Condition details": "As cast",
        "Description": "Unresolved pearlite with thin partial network of ferrite marking out original austenite grain boundaries. The picral etch reveals definite signs of dendritic segregation or coring. Compare with image 3. From its carbon content alone, this steel would be expected to contain less pearlite than that found. The greater amount is encouraged by the relatively rapid cooling. The 1% manganese also has a considerable effect in this direction.",
        "Photo method": "Light microscope (Optical)",
        "Original magnification": "100x"
    },
    "sc0041": {
        "Material name": "Carbon steel, 0.45-0.5% C",
        "Material type": "Medium-carbon steel casting",
        "Composition": "0.52 C; 1.06 Mn; 0.98 Si; 0.030 S; 0.024 P (%)",
        "Condition": "As fabricated",
        "Condition details": "As cast",
        "Description": "General structure after etching in nital. Pearlite colonies are well emphasized but no evidence of coring is revealed. Compare with image 2. From its carbon content alone, this steel would be expected to contain less pearlite than that found. The greater amount is encouraged by the relatively rapid cooling. The 1% manganese also has a considerable effect in this direction.",
        "Photo method": "Light microscope (Optical)",
        "Original magnification": "100x"
    },
    "sc0042": {
        "Material name": "Carbon steel, 0.45-0.5% C",
        "Material type": "Medium-carbon steel casting",
        "Composition": "0.52 C; 1.06 Mn; 0.98 Si; 0.030 S; 0.024 P (%)",
        "Condition": "As fabricated",
        "Condition details": "As cast",
        "Description": "At high magnification a large proportion but not all of the pearlite is resolved. A small amount of ferrite can be seen partially outlining the original austenite grain boundaries. From its carbon content alone, this steel would be expected to contain less pearlite than that found. The greater amount is encouraged by the relatively rapid cooling. The 1% manganese also has a considerable effect in this direction.",
        "Photo method": "Light microscope (Optical)",
        "Original magnification": "1000x"
    },
    "sc0043": {
        "Material name": "Carbon steel, 0.45-0.5% C",
        "Material type": "Medium-carbon steel casting",
        "Composition": "0.52 C; 1.06 Mn; 0.98 Si; 0.030 S; 0.024 P (%)",
        "Condition": "As fabricated",
        "Condition details": "As cast",
        "Description": "Ferrite rim precipitated around Type III inclusion. The aluminum content (0.05-0.14%) in this steel is well within the range for which Type III inclusion should result.",
        "Photo method": "Light microscope (Optical)",
        "Original magnification": "1000x"
    },
    "sc0044": {
        "Material name": "Nickel chromium molybdenum steel, 0.3% C",
        "Material type": "Low-alloy steel casting",
        "Composition": "0.34 C; 0.49 Si; 0.78 Mn; 1.37 Ni; 1.22 Cr; 0.38 Mo (%)",
        "Condition": "Tempered",
        "Condition details": "Homogenized by annealing for 2 h at 95 deg C (174 deg F), treated 2 h at 88 deg C (1615 deg F), oil quenched, tempered 1 h at 65 deg C (12 deg F)",
        "Description": "Type III manganese-sulfide inclusions in a low-alloy steel in the polished condition. Electron probe microanalysis (EPMA) shows that the main bulk of the inclusions typically contains 60% manganese, 3% iron, and 37% sulfur. The scattered dark particles seen here have been positively identified as alumina. This type of sulfide inclusion is characteristically present in cast steels which have been properly deoxidized, in this case by the addition of aluminum.",
        "Photo method": "Light microscope (Optical)",
        "Original magnification": "1000x"
    },
    "sc0045": {
        "Material name": "Nickel chromium molybdenum steel, 0.3% C",
