Repository: CamiloMartinezM/supervised-micrograph-segmentation

# Supervised Superpixel-Texton Approach for Micrograph Segmentation
**Method overview.** (1) 51 optical micrographs of hypoeutectoid steels are preprocessed and annotated with windows of pearlite and proeutectoid ferrite (PF). (2) The MR8 filter responses of the annotated pixels are clustered per class into K textons. (3) A new micrograph is cut into superpixels: every pixel votes for the class of its nearest texton, each superpixel takes the majority class, and pearlite is then split into ferrite and cementite. (4) The segmentation gives phase fractions, the pearlite interlamellar spacing from the 2-D DFT spectrum, and yield and tensile strength from structure–property relations.

File: data.json (part 34 of 35)
{
        "Material type": "Low-alloy steel casting",
        "Composition": "0.34 C; 0.49 Si; 0.78 Mn; 1.37 Ni; 1.22 Cr; 0.38 Mo (%)",
        "Condition": "Tempered",
        "Condition details": "Homogenized by annealing for 2 h at 95 deg C (174 deg F), treated 2 h at 88 deg C (1615 deg F), oil quenched, tempered 1 h at 65 deg C (12 deg F)",
        "Description": "Low magnification after etching in picral. The structure is not resolved at this magnification, but segregation and Type III sulfide inclusions along the boundaries of the cells of microsegregation are visible. Compare with images 7 and 11.",
        "Photo method": "Light microscope (Optical)",
        "Original magnification": "100x"
    },
    "sc0046": {
        "Material name": "Nickel chromium molybdenum steel, 0.3% C",
        "Material type": "Low-alloy steel casting",
        "Composition": "0.34 C; 0.49 Si; 0.78 Mn; 1.37 Ni; 1.22 Cr; 0.38 Mo (%)",
        "Condition": "Tempered",
        "Condition details": "Homogenized by annealing for 2 h at 95 deg C (174 deg F), treated 2 h at 88 deg C (1615 deg F), oil quenched, tempered 1 h at 65 deg C (12 deg F)",
        "Description": "Etching in nital gives a dark appearance in the central regions of the microsegregation cells, with little indication of the structure of the parent martensite.",
        "Photo method": "Light microscope (Optical)",
        "Original magnification": "100x"
    },
    "sc0047": {
        "Material name": "Nickel chromium molybdenum steel, 0.3% C",
        "Material type": "Low-alloy steel casting",
        "Composition": "0.34 C; 0.49 Si; 0.78 Mn; 1.37 Ni; 1.22 Cr; 0.38 Mo (%)",
        "Condition": "Tempered",
        "Condition details": "Homogenized by annealing for 2 h at 95 deg C (174 deg F), treated 2 h at 88 deg C (1615 deg F), oil quenched, tempered 1 h at 65 deg C (12 deg F)",
        "Description": "At high magnification the carbide particles are still not fully resolved. They appear as dark dots because they are so small that the microscope does not properly resolve the constituent from its boundary outlines, which merge to give the impression of a dark particle. The particles are lined in a manner which is presumably related to the laths of the parent martensite. The type III sulfide inclusions are surrounded by particle-free rims. See also images 6 and 8.",
        "Photo method": "Light microscope (Optical)",
        "Original magnification": "1000x"
    },
    "sc0048": {
        "Material name": "Nickel chromium molybdenum steel, 0.3% C",
        "Material type": "Low-alloy steel casting",
        "Composition": "0.34 C; 0.49 Si; 0.78 Mn; 1.37 Ni; 1.22 Cr; 0.38 Mo (%)",
        "Condition": "Quenched",
        "Condition details": "Homogenized by annealing for 2 h at 95 deg C (174 deg F), treated 2 h at 88 deg C (1615 deg F), oil quenched",
        "Description": "Central region of a microsegregation cell, showing some indications of a lath martensite structure. The corresponding tempered structure is shown in image 8.",
        "Photo method": "Light microscope (Optical)",
        "Original magnification": "1000x"
    },
    "sc0049": {
        "Material name": "Nickel chromium molybdenum steel, 0.3% C",
        "Material type": "Low-alloy steel casting",
        "Composition": "0.34 C; 0.49 Si; 0.78 Mn; 1.37 Ni; 1.22 Cr; 0.38 Mo (%)",
        "Condition": "Quenched",
        "Condition details": "Homogenized by annealing for 2 h at 95 deg C (174 deg F), treated 2 h at 88 deg C (1615 deg F), oil quenched",
        "Description": "Low magnification at which the microstructure is not clear. Etching in nital gives evidence of microsegregation in the as-quenched material. Inclusions can just be discerned in the light-etching networks of microsegregation. The matrix regions of the microsegregation cells are etched but their structure cannot be resolved (see image 3).",
        "Photo method": "Light microscope (Optical)",
        "Original magnification": "100x"
    },
    "sc0050": {
        "Material name": "Nickel chromium molybdenum steel, 0.3% C",
        "Material type": "Low-alloy steel casting",
        "Composition": "0.34 C; 0.49 Si; 0.78 Mn; 1.37 Ni; 1.22 Cr; 0.38 Mo (%)",
        "Condition": "Quenched",
        "Condition details": "Homogenized by annealing for 2 h at 95 deg C (174 deg F), treated 2 h at 88 deg C (1615 deg F), oil quenched",
        "Description": "Higher magnification, after etching in nital, of an area of quenched martensitic structure showing a segregated cell boundary and associated type III sulfide inclusions.",
        "Photo method": "Light microscope (Optical)",
        "Original magnification": "1000x"
    },
    "sc0051": {
        "Material name": "Nickel chromium molybdenum steel, 0.3% C",
        "Material type": "Low-alloy steel casting",
        "Composition": "0.34 C; 0.49 Si; 0.78 Mn; 1.37 Ni; 1.22 Cr; 0.38 Mo (%)",
        "Condition": "Tempered",
        "Condition details": "Homogenized by annealing for 2 h at 95 deg C (174 deg F), treated 2 h at 88 deg C (1615 deg F), oil quenched, tempered 1 h at 3 deg C (57 deg F)",
        "Description": "High magnification image after etching with sodium bisulfite. Compare with images 6 and 8.",
        "Photo method": "Light microscope (Optical)",
        "Original magnification": "1000x"
    },
    "sc0052": {
        "Material name": "Nickel chromium molybdenum steel, 0.3% C",
        "Material type": "Low-alloy steel casting",
        "Composition": "0.34 C; 0.49 Si; 0.78 Mn; 1.37 Ni; 1.22 Cr; 0.38 Mo (%)",
        "Condition": "Tempered",
        "Condition details": "Homogenized by annealing for 2 h at 95 deg C (174 deg F), treated 2 h at 88 deg C (1615 deg F), oil quenched, tempered 1 h at 65 deg C (12 deg F)",
        "Description": "Low magnification after etching in nital shows segregation cells revealed in strong contrast to the matrix martensite. Compare with images 5 and 11.",
        "Photo method": "Light microscope (Optical)",
        "Original magnification": "20x"
    },
    "sc0054": {
        "Material name": "Nickel chromium molybdenum steel, 0.3% C",
        "Material type": "Low-alloy steel casting",
        "Composition": "0.34 C; 0.49 Si; 0.78 Mn; 1.37 Ni; 1.22 Cr; 0.38 Mo (%)",
        "Condition": "Tempered",
        "Condition details": "Homogenized by annealing for 2 h at 95 deg C (174 deg F), treated 2 h at 88 deg C (1615 deg F), oil quenched, tempered 1 h at 65 deg C (12 deg F)",
        "Description": "High magnification view after etching in picral. Only vague indications of the structure of the martensitic matrix are seen. There are some indications of carbide particles precipitated during etching. See images 9 and 11.",
        "Photo method": "Light microscope (Optical)",
        "Original magnification": "1000x"
    },
    "sc0055": {
        "Material name": "Nickel chromium molybdenum steel, 0.3% C",
        "Material type": "Low-alloy steel casting",
        "Composition": "0.34 C; 0.49 Si; 0.78 Mn; 1.37 Ni; 1.22 Cr; 0.38 Mo (%)",
        "Condition": "Tempered",
        "Condition details": "Homogenized by annealing for 2 h at 95 deg C (174 deg F), treated 2 h at 88 deg C (1615 deg F), oil quenched, tempered 1 h at 65 deg C (12 deg F)",
        "Description": "Low magnification after etching with sodium bisulfite. The microstructure is not clearly defined, but the etchant causes the microsegregation boundaries to be seen in particularly strong contrast. Compare with images 5 and 7.",
        "Photo method": "Light microscope (Optical)",
        "Original magnification": "100x"
    },
    "sc0058": {
        "Material name": "Chromium steel",
        "Material type": "Unclassified steel casting",
        "Composition": "0.12 C; 0.19 Si; 0.34 Mn; 0.04 Ni; 10.0 Cr (%)",
        "Condition": "As fabricated",
        "Condition details": "As cast",
        "Description": "The morphology of the lath martensite is distinguished.",
        "Photo method": "Light microscope (Optical)",
        "Original magnification": "100x"
    },
    "sc0059": {
        "Material name": "Chromium steel",
        "Material type": "Unclassified steel casting",
        "Composition": "0.12 C; 0.19 Si; 0.34 Mn; 0.04 Ni; 10.0 Cr (%)",
        "Condition": "As fabricated",
        "Condition details": "As cast",
        "Description": "Higher magnification, showing the lath morphology of the martensite. Bainite (dark) is present at some of the austenite grain boundaries.",
        "Photo method": "Light microscope (Optical)",
        "Original magnification": "1000x"
    },
    "ss0001": {
        "Material name": "Austenitic heat-resistant alloy",
        "Material type": "Austenitic wrought stainless steel",
        "Condition": "Heat treated",
        "Description": "Contamination. Absorption of foreign material into the surface during high-temperature treatment like solution treatment. In this sample the corner was machined after heat treatment. Contamination is a distinct layer present on all surfaces exposed during heat treatment. Contamination is a diffusion process and changes the mechanical and corrosion properties of the contaminated layer.",
        "Photo method": "Light microscope (Optical)",
        "Original magnification": "100x"
    },
    "ss0002": {
        "Material name": "310",
        "Material type": "Austenitic wrought stainless steel",
        "Condition": "Recrystallized",
        "Description": "Austenite. White austenite grains with grain boundaries (dark) and annealing twins. Annealing twins are straight, parallel lines that stop at the grain boundaries.",
        "Photo method": "Light microscope (Optical)",
        "Original magnification": "200x"
    },
    "ss0003": {
        "Material name": "304",
        "Material type": "Austenitic wrought stainless steel",
        "Condition": "Unspecified condition",
        "Description": "Forging process. Alloy segregation. Slight variations in chemical composition are still present after further processing and heat treatment, showing as variation in etching response. Alloy segregation is prevalent in 300 series stainless steels.",
        "Photo method": "Light microscope (Optical)",
        "Original magnification": "100x"
    },
    "ss0005": {
        "Material name": "410",
        "Material type": "Martensitic stainless steel",
        "Composition": "0.15 C max; 12.5 Cr (%)",
        "Condition": "Annealed",
        "Properties": "Hardness 90 HRB",
        "Description": "Equiaxed ferrite grains. Round particles of chromium carbide",
        "Photo method": "Light microscope (Optical)",
        "Original magnification": "250x"
    },
    "ss0006": {
        "Material name": "420",
        "Material type": "Martensitic stainless steel",
        "Composition": "Fe; 0.29 C; 12.5 Cr (%)",
        "Condition": "Tempered",
        "Condition details": "Quenched and tempered",
        "Properties": "Hardness 52 HRC",
        "Description": "Very fine martensite matrix. Fine chromium carbides",
        "Photo method": "Light microscope (Optical)",
        "Original magnification": "1000x"
    },
    "ss0007": {
        "Material name": "440C",
        "Material type": "Martensitic stainless steel",
        "Composition": "Fe; 17 Cr; 1 C; 0.75 Mo (%)",
        "Condition": "Annealed",
        "Properties": "Hardness 90 HRB",
        "Description": "Large primary carbides and small secondary carbides in a ferrite matrix",
        "Photo method": "Light microscope (Optical)",
        "Original magnification": "1000x"
    },
    "ss0008": {
        "Material name": "440C",
        "Material type": "Martensitic stainless steel",
        "Composition": "Fe; 17 Cr; 1 C; 0.75 Mo (%)",
        "Condition": "Tempered",
        "Condition details": "Quenched and tempered",
        "Properties": "Hardness 60 HRC",
        "Description": "Large primary carbides and small secondary carbides in a fine martensitic matrix",
        "Photo method": "Light microscope (Optical)",
        "Original magnification": "1000x"
    },
    "ss0009": {
        "Material name": "304",
        "Material type": "Austenitic wrought stainless steel",
        "Composition": "0.08 C max; 19 Cr; 9 Ni (%)",
        "Condition": "Cold worked",
        "Description": "Grain boundaries barely visible. High amount of slip lines due to cold work",
        "Photo method": "Light microscope (Optical)",
        "Original magnification": "100x"
    },
    "ss0010": {
        "Material name": "309",
        "Material type": "Austenitic wrought stainless steel",
        "Composition": "Fe; 2 max C; 23 Cr; 13.5 Ni (%)",
        "Condition": "Annealed",
        "Description": "Equiaxed austenite grains with twin lines. Small amount of delta ferrite",
        "Photo method": "Light microscope (Optical)",
        "Original magnification": "100x"
    },
    "ss0011": {
        "Material name": "316",
        "Material type": "Austenitic wrought stainless steel",
        "Composition": "0.08 C max; 17 Cr; 12 Ni; 2.5 Mo (%)",
        "Condition": "Annealed",
        "Description": "White islands of delta ferrite. Gray and black inclusions. Inclusions are visible in the unetched condition; delta ferrite is only visible after etching.",
        "Photo method": "Light microscope (Optical)",
        "Original magnification": "200x"
    },
    "ss0012": {
        "Material name": "330",
        "Material type": "Austenitic wrought stainless steel",
        "Condition": "Annealed",
        "Condition details": "Annealed and sensitized",
        "Description": "Equiaxed austenite grains with twin lines. Carbide precipitation along grain boundaries. Small amount of delta ferrite",
        "Photo method": "Light microscope (Optical)",
        "Original magnification": "200x"
    },
    "ss0013": {
        "Material name": "310",
        "Material type": "Austenitic wrought stainless steel",
        "Condition": "Annealed",
        "Description": "Equiaxed austenite grains. Dendritic pattern in the background due to coring of the casting",
        "Photo method": "Light microscope (Optical)",
        "Original magnification": "100x"
    },
    "ss0014": {
        "Material name": "PH 13-8 Mo",
        "Material type": "Precipitation-hardening stainless steel",
        "Condition": "Aged",
        "Properties": "Hardness 24 HRC",
        "Description": "Overaged",
        "Photo method": "Light microscope (Optical)",
        "Original magnification": "1000x"
    },
    "ss0015": {
        "Material name": "PH 13-8 Mo",
        "Material type": "Precipitation-hardening stainless steel",
        "Condition": "Solution treated and aged",
        "Description": "Martensite with very fine (submicroscopic) precipitates",
        "Photo method": "Light microscope (Optical)",
        "Original magnification": "200x"
    },
    "ss0016": {
        "Material name": "17-7 PH",
        "Material type": "Precipitation-hardening stainless steel",
        "Condition": "Solution treated and aged",
        "Condition details": "Solution treated and aged",
        "Description": "Lath martensite with delta ferrite stringers and fine precipitates",
        "Photo method": "Light microscope (Optical)",
        "Original magnification": "200x"
    },
    "ss0017": {
        "Material name": "CA-15",
        "Material type": "Martensitic cast stainless steel",
        "Composition": "0.1 C; 13 Cr (%)",
        "Condition": "Tempered",
        "Condition details": "Hardened and tempered",
        "Description": "Tempered martensite matrix. White islands of delta ferrite. Gray MnS inclusions (see arrow)",
        "Photo method": "Light microscope (Optical)",
        "Original magnification": "200x"
    },
    "ss0018": {
        "Material name": "17-4 PH",
        "Material type": "Unclassified cast stainless steel",
        "Condition": "Heat treated",
        "Description": "Martensite. Some areas etch lighter due to alloy segregation.",
        "Photo method": "Light microscope (Optical)",
        "Original magnification": "200x"
    },
    "ss0019": {
        "Material name": "310",
        "Material type": "Austenitic wrought stainless steel",
        "Condition": "Unspecified condition",
        "Description": "Stress-corrosion crack. Transgranular crack; cuts across grains, does not follow grain boundaries",
        "Photo method": "Light microscope (Optical)",
        "Original magnification": "200x"
    },
    "ss0020": {
        "Material name": "310",
        "Material type": "Austenitic wrought stainless steel",
        "Condition": "Unspecified condition",
        "Description": "Intergranular oxidation. Gray oxides along the grain boundaries. Grain boundaries are less resistant to oxidation at high temperatures than are the austenite grains.",
        "Photo method": "Light microscope (Optical)",
        "Original magnification": "200x"
    },
    "ss0021": {
        "Material name": "CA-15",
        "Material type": "Martensitic cast stainless steel",
        "Condition": "Unspecified condition",
        "Description": "Selective oxidation. Gray oxides following pattern of martensite needles. White ferrite islands are not oxidized, even within oxidized area.",
        "Photo method": "Light microscope (Optical)",
        "Original magnification": "100x"
    },
    "ss0022": {
        "Material name": "Chromized sheet steel",
        "Material type": "Alloy steel, general",
        "Condition": "Unspecified condition",
        "Description": "Chromized sheet steel color etched to delineate ferrite structure",
        "Photo method": "Light microscope (Optical)",
        "Original magnification": "100x"
    },
    "ss0023": {
        "Material name": "316",
        "Material type": "Austenitic wrought stainless steel",
        "Condition": "Heat treated",
        "Condition details": "Exposed to air for 3 h at 87 deg C (16 deg F)",
        "Description": "Vapor depositing a TiO2 coating onto the as-polished surface reveals two oxide compositions (arrow b) and subsurface void formation. Epoxy-filled voids are shown by arrow a.",
        "Photo method": "Light microscope (Optical)",
        "Original magnification": "100x"
    },
    "ss0024": {
        "Material name": "201",
        "Material type": "Austenitic wrought stainless steel",
        "Condition": "Annealed",
        "Condition details": "Annealed 5 min at 165 deg C (195 deg F) and rapidly cooled to room temperature",
        "Description": "The structure is equiaxed austenite grains and annealing twins.",
        "Photo method": "Light microscope (Optical)",
        "Original magnification": "250x"
    },
    "ss0025": {
        "Material name": "301",
        "Material type": "Austenitic wrought stainless steel",
        "Condition": "Cold worked",
        "Condition details": "Mill annealed at 165 deg C (195 deg F) and cold worked",
        "Description": "Some martensite (dark) has formed in the austenitic matrix.",
        "Photo method": "Light microscope (Optical)",
        "Original magnification": "200x"
    },
    "ss0026": {
        "Material name": "301",
        "Material type": "Austenitic wrought stainless steel",
        "Condition": "Cold worked",
        "Condition details": "Cold rolled to 1% reduction (quarter hard)",
        "Description": "Martensite formation in deformed austenite grains. Stringers and pits are etched-out inclusions.",
        "Photo method": "Light microscope (Optical)",
        "Original magnification": "250x"
    },
    "ss0027": {
        "Material name": "301",
        "Material type": "Austenitic wrought stainless steel",
        "Condition": "Cold worked",
        "Condition details": "Cold rolled to 4% reduction (full hard)",
        "Description": "Almost complete transformation to martensite in severely deformed austenite grains.",
        "Photo method": "Light microscope (Optical)",
        "Original magnification": "250x"
    },
    "ss0028": {
        "Material name": "302",
        "Material type": "Austenitic wrought stainless steel",
        "Condition": "Annealed",
        "Condition details": "Annealed at 165 deg C (195 deg F) and rapidly cooled to room temperature",
        "Description": "The structure consists of ferrite pools (globules) in an austenitic matrix.",
        "Photo method": "Light microscope (Optical)",
        "Original magnification": "500x"
    },
    "ss0029": {
        "Material name": "304",
        "Material type": "Austenitic wrought stainless steel",
        "Condition": "Annealed",
        "Condition details": "Annealed 5 min at 165 deg C (195 deg F), cooled in air",
        "Description": "Structure consists of equiaxed austenite grains and annealing twins.",
        "Photo method": "Light microscope (Optical)",
        "Original magnification": "250x"
    },
    "ss0030": {
        "Material name": "304",
        "Material type": "Austenitic wrought stainless steel",
        "Condition": "Annealed",
        "Condition details": "Annealed 2 min at 165 deg C (195 deg F) and air cooled",
        "Description": "Structure is equiaxed austenite grains, annealing twins, and small stringer inclusions.",
        "Photo method": "Light microscope (Optical)",
        "Original magnification": "100x"
    },
    "ss0031": {
        "Material name": "310",
        "Material type": "Austenitic wrought stainless steel",
        "Condition": "Quenched",
        "Condition details": "Hot rolled and annealed at 165 deg C (195 deg F), water quenched in less than 3 min, exposed 27 months at 76 deg C (14 deg F), and slowly air cooled",
        "Description": "Structure is sigma-phase precipitates in an austenitic matrix.",
        "Photo method": "Light microscope (Optical)",
        "Original magnification": "250x"
    },
    "ss0032": {
        "Material name": "316",
        "Material type": "Austenitic wrought stainless steel",
        "Condition": "Annealed",
        "Condition details": "Annealed 3 min at 18 deg C (1975 deg F) and exposed 3 h at 815 deg C (15 deg F)",
        "Description": "Prolonged exposure at temperature has resulted in the formation of islands of sigma and chi phases at austenite grain boundaries.",
        "Photo method": "Light microscope (Optical)",
        "Original magnification": "500x"
    },
    "ss0033": {
        "Material name": "316",
        "Material type": "Austenitic wrought stainless steel",
        "Condition": "Misc. condition(s)",
        "Condition details": "Packed with boron nitride powder and held 2285 h at 84 deg C (154 deg F)",
        "Description": "The gray phase at grain boundaries and Widmanstatten platelets within grains are chromium nitride. The matrix is austenite.",
        "Photo method": "Light microscope (Optical)",
        "Original magnification": "500x"
    },
    "ss0034": {
        "Material name": "321",
        "Material type": "Austenitic wrought stainless steel",
        "Condition": "Annealed",
        "Description": "Sigma-phase islands at austenite grain boundaries and fine, dispersed chromium carbide particles",
        "Photo method": "Light microscope (Optical)",
        "Original magnification": "300x"
    },
    "ss0035": {
        "Material name": "409",
        "Material type": "Ferritic stainless steel",
        "Composition": "0.045 C; 11 Cr; 0.50 Ti",
        "Condition": "Annealed",
        "Condition details": "Annealed 1 h per inch of thickness at 87 deg C (16 deg F) and air cooled to room temperature",
        "Description": "Equiaxed ferrite grains and dispersed titanium carbide particles",
        "Photo method": "Light microscope (Optical)",
        "Original magnification": "100x"
    },
    "ss0036": {
        "Material name": "430",
        "Material type": "Ferritic stainless steel",
        "Condition": "Annealed",
        "Condition details": "Annealed at 845 deg C (155 deg F) and cooled in air",
        "Description": "The structure consists of equiaxed ferrite grains and randomly dispersed chromium carbide particles.",
        "Photo method": "Light microscope (Optical)",
        "Original magnification": "500x"
    },
    "ss0037": {
        "Material name": "440A",
        "Material type": "Martensitic stainless steel",
        "Condition": "Annealed",
        "Description": "Chromium carbide particles in a ferritic matrix",
        "Photo method": "Light microscope (Optical)",
        "Original magnification": "500x"
    },
    "ss0038": {
        "Material name": "440A",
        "Material type": "Martensitic stainless steel",
        "Condition": "Tempered",
        "Condition details": "Austenitized 3 min at 11 deg C (185 deg F), air cooled and tempered 3 min at 595 deg C (11 deg F)",
        "Description": "The structure is partly spheroidized particles of chromium carbide in a martensitic matrix.",
        "Photo method": "Light microscope (Optical)",
        "Original magnification": "500x"
    },
    "ss0039": {
        "Material name": "440C",
        "Material type": "Martensitic stainless steel",
        "Condition": "Tempered",
        "Condition details": "Austenitized 1 h at 11 deg C (185 deg F), air cooled, and tempered 2 h at 23 deg C (45 deg F)",
        "Description": "The structure is carbide particles in a martensitic matrix.",
        "Photo method": "Light microscope (Optical)",
        "Original magnification": "500x"
    },
    "ss0040": {
        "Material name": "440C",
        "Material type": "Martensitic stainless steel",
        "Condition": "Tempered",
        "Condition details": "Preheated 3 min at 76 deg C (14 deg F), austenitized 3 min at 125 deg C (1875 deg F), air cooled to 65 deg C (15 deg F), and double tempered (2 h each) at 425 deg C (8 deg F)",
        "Description": "Primary and secondary carbides (islands and particles) in tempered martensite",
        "Photo method": "Light microscope (Optical)",
        "Original magnification": "500x"
    },
    "ss0041": {
        "Material name": "17-7 PH",
        "Material type": "Precipitation-hardening stainless steel",
        "Condition": "Annealed",
        "Condition details": "Solution annealed at 165 deg C (195 deg F), then held 1 min at 955 deg C (175 deg F), air cooled, held 8 h at -73 deg C (-1 deg F), held 1 h at 51 deg C (95 deg F), and air cooled.",
        "Description": "Ferrite stringers in a martensitic matrix",
        "Photo method": "Light microscope (Optical)",
        "Original magnification": "1000x"
    },
    "ss0042": {
        "Material name": "17-7 PH",
        "Material type": "Precipitation-hardening stainless steel",
        "Condition": "Annealed",
        "Condition details": "Solution anneal 165 deg C (195 deg F), 1 min 955 deg C (175 deg F), air cool, 8 h -75 deg C (-1 deg F), 1 h 51 deg C (95 deg F), air cool, 1.5 h 76 deg C (14 deg F), air cool to 15 deg C (6 deg F) 3 min, 565 deg C (15 deg F) 1.5 h, air cool",
        "Description": "The structure is the same as that in image 1, but this steel is more ductile.",
        "Photo method": "Light microscope (Optical)",
        "Original magnification": "1000x"
    },
    "ss0043": {
        "Material name": "17-7 PH",
        "Material type": "Precipitation-hardening stainless steel",
        "Condition": "Heat treated",
        "Condition details": "Cold rolled at the mill, then held 1 h at 48 deg C (9 deg F) and air cooled.",
        "Description": "Structure is essentially martensite; austenite was transformed by cold rolling.",
        "Photo method": "Light microscope (Optical)",
        "Original magnification": "1000x"
    },
    "ss0044": {
        "Material name": "CA-6NM",
        "Material type": "Martensitic cast stainless steel",
        "Condition": "As fabricated",
        "Condition details": "As cast. Cooling rate was very slow (casting was made in a sand mold).",
        "Description": "Precipitated chromium carbide particles (dark) and ferrite (white) are present at grain boundaries in a matrix of low-carbon martensite.",
        "Photo method": "Light microscope (Optical)",
        "Original magnification": "200x"
    },
    "ss0045": {
        "Material name": "CA-6NM",
        "Material type": "Martensitic cast stainless steel",
        "Condition": "Tempered",
        "Condition details": "Heated to 14 deg C (19 deg F) and held 4 h, air cooled, tempered 5 h at 635 deg C (1175 deg F)",
        "Description": "The carbide particles at grain boundaries have dissolved during austenitizing; matrix consists of ferrite-free tempered martensite.",
        "Photo method": "Light microscope (Optical)",
        "Original magnification": "500x"
    },
    "ss0046": {
        "Material name": "CA-6NM",
        "Material type": "Martensitic cast stainless steel",
        "Condition": "Tempered",
        "Condition details": "Heated to 15 deg C (1925 deg F) and held 3 h, air cooled, tempered 1 h at 65 deg C (1125 deg F)",
        "Description": "Ferrite-free tempered martensite, coarser than in image 2",
        "Photo method": "Light microscope (Optical)",
        "Original magnification": "500x"
    },
    "ss0047": {
        "Material name": "CA-6NM",
        "Material type": "Martensitic cast stainless steel",
        "Condition": "Tempered",
        "Condition details": "Heated to 15 deg C (1925 deg F) and held 3 h, air cooled, tempered 1 h at 65 deg C (1125 deg F)",
        "Description": "Some ferrite (note pool in upper right corner) is present in the tempered martensite matrix.",
        "Photo method": "Light microscope (Optical)",
        "Original magnification": "500x"
    },
    "ss0048": {
        "Material name": "CA-15",
        "Material type": "Martensitic cast stainless steel",
        "Condition": "As fabricated",
        "Condition details": "As cast",
        "Description": "Structure consists of islands of ferrite and dark-etching particles of chromium carbide at prior-austenite grain boundaries in a matrix of martensite.",
        "Photo method": "Light microscope (Optical)",
        "Original magnification": "200x"
    },
    "ss0049": {
        "Material name": "CA-15",
        "Material type": "Martensitic cast stainless steel",
        "Condition": "As fabricated",
        "Condition details": "As cast",
        "Description": "Same alloy, section thickness, and condition as that for image 1, but a different casting, etchant, and magnification. Structure consists of islands of ferrite and grain-boundary carbide (dark) in martensite matrix.",
        "Photo method": "Light microscope (Optical)",
        "Original magnification": "100x"
    },
    "ss0050": {
        "Material name": "CA-15",
        "Material type": "Martensitic cast stainless steel",
        "Condition": "Tempered",
        "Condition details": "Heated to 14 deg C (19 deg F) and held for 3 h, air cooled, tempered at 69 deg C (1275 deg F) for 4 h",
        "Description": "Same alloy and section thickness as for image 2 but tempered. Ferrite islands have blended with the tempered martensite matrix.",
        "Photo method": "Light microscope (Optical)",
        "Original magnification": "100x"
    },
    "ss0051": {
        "Material name": "CA-15",
        "Material type": "Martensitic cast stainless steel",
        "Condition": "Tempered",
        "Condition details": "Austenitized at 11 deg C (185 deg F), air cooled, tempered at 675 deg C (125 deg F) for 4 h",
        "Description": "The structure shows traces of ferrite in a matrix of tempered martensite.",
        "Photo method": "Light microscope (Optical)",
        "Original magnification": "200x"
    },
    "ss0052": {
        "Material name": "CA-15",
        "Material type": "Martensitic cast stainless steel",
        "Condition": "Tempered",
        "Condition details": "Austenitized at 11 deg C (185 deg F), air cooled, tempered at 675 deg C (125 deg F) for 4 h",
        "Properties": "Hardness 223 HB",
        "Description": "Higher magnification emphasizes the traces of ferrite in the tempered martensite matrix.",
        "Photo method": "Light microscope (Optical)",
        "Original magnification": "500x"
    },
    "ss0053": {
        "Material name": "CA-15",
        "Material type": "Martensitic cast stainless steel",
        "Condition": "Tempered",
        "Condition details": "Austenitized at 11 deg C (185 deg F), air cooled, tempered at 675 deg C (125 deg F) for 4 h",
        "Description": "Same alloy and heat treatment as in image 5, but for a thicker section, showing effect of section thickness on structure. Islands of ferrite appear in the matrix of tempered martensite.",
        "Photo method": "Light microscope (Optical)",
        "Original magnification": "200x"
    },
    "ss0054": {
        "Material name": "CA-15",
        "Material type": "Martensitic cast stainless steel",
        "Condition": "Tempered",
        "Condition details": "Austenitized at 11 deg C (185 deg F), air cooled, tempered at 675 deg C (125 deg F) for 4 h",
        "Description": "Same alloy, section thickness, and heat treatment as for image 6 but at a higher magnification to reveal dispersed ferrite particles and massive ferrite stringers in the tempered martensite matrix.",
        "Photo method": "Light microscope (Optical)",
        "Original magnification": "500x"
    },
    "ss0055": {
        "Material name": "CF-3",
        "Material type": "Austenitic cast stainless steel",
        "Condition": "As fabricated",
        "Condition details": "As cast",
        "Description": "Dispersed islands of ferrite (5% by volume) and grain boundary carbide particles in an austenite matrix",
        "Photo method": "Light microscope (Optical)",
        "Original magnification": "100x"
    },
    "ss0056": {
        "Material name": "CF-3",
        "Material type": "Austenitic cast stainless steel",
        "Condition": "Quenched",
        "Condition details": "Solution treated at 112 deg C (25 deg F) and water quenched",
        "Description": "Same alloy and section thickness as for image 1 but solution treated and water quenched. Elongated pools of ferrite in an austenite matrix (light).",
        "Photo method": "Light microscope (Optical)",
        "Original magnification": "250x"
    },
    "ss0057": {
        "Material name": "CF-8C",
        "Material type": "Austenitic cast stainless steel",
        "Condition": "Misc. condition(s)",
        "Condition details": "Solution treated at 112 deg C (25 deg F) for 1 h, water quenched, stabilized at 925 deg C (17 deg F) for 1 h",
        "Description": "Niobium carbide particles (black) precipitated during stabilization treatment. Remaining structure: ferrite in austenite matrix",
        "Photo method": "Light microscope (Optical)",
        "Original magnification": "500x"
    },
    "ss0058": {
        "Material name": "CF-16F",
        "Material type": "Austenitic cast stainless steel",
        "Condition": "As fabricated",
        "Condition details": "As cast",
        "Description": "The structure consists of selenide particles (black), precipitated carbide particles, and fine ferrite islands in a matrix of austenite. Dispersed selenide particles of this type improve the machining characteristics of the steel.",
        "Photo method": "Light microscope (Optical)",
        "Original magnification": "100x"
    },
    "ss0059": {
        "Material name": "CF-16F",
        "Material type": "Austenitic cast stainless steel",
        "Condition": "Quenched",
        "Condition details": "Solution treated at 112 deg C (25 deg F) and water quenched",
        "Description": "Same alloy and bar size as for image 1 but solution treated. The precipitated carbide particles have dissolved, and the ferrite islands have reformed. Selenide particles (black) were relatively unaffected by the solution treatment.",
        "Photo method": "Light microscope (Optical)",
        "Original magnification": "100x"
    },
    "ss0060": {
        "Material name": "CF-16F",
        "Material type": "Austenitic cast stainless steel",
        "Condition": "Quenched",
        "Condition details": "Solution treated at 112 deg C (25 deg F) and water quenched",
        "Description": "The structure consists of selenide particles (dark spots) and islands of ferrite in a matrix of austenite.",
        "Photo method": "Light microscope (Optical)",
        "Original magnification": "500x"
    },
    "ss0061": {
        "Material name": "CF-20",
        "Material type": "Austenitic cast stainless steel",
        "Condition": "As fabricated",
        "Condition details": "As cast",
        "Description": "The structure consists of fine particles of carbide dispersed in a matrix of austenite with precipitated carbide particles at grain boundaries.",
        "Photo method": "Light microscope (Optical)",
        "Original magnification": "100x"
    },
    "ss0062": {
        "Material name": "CK-20",
        "Material type": "Austenitic cast stainless steel",
        "Condition": "As fabricated",
        "Condition details": "As cast",
        "Description": "Primary carbide, precipitated carbide, and globular inclusions (silicate and manganese sulfide) in an austenite matrix",
        "Photo method": "Light microscope (Optical)",
        "Original magnification": "200x"
    },
    "ss0063": {
        "Material name": "CK-20",
        "Material type": "Austenitic cast stainless steel",
        "Condition": "As fabricated",
        "Condition details": "Solution treated at 112 deg C (25 deg F) for 1 h and water quenched",
        "Description": "Same alloy and section thickness as for image 1 but solution treated. Most precipitated carbide particles have dissolved.",
        "Photo method": "Light microscope (Optical)",
        "Original magnification": "100x"
    },
    "ss0064": {
        "Material name": "CN-7M",
        "Material type": "Austenitic cast stainless steel",
        "Condition": "As fabricated",
        "Condition details": "As cast",
        "Description": "Precipitated chromium carbide (M33C6) at grain boundaries of the austenite matrix. Black dots are inclusions.",
        "Photo method": "Light microscope (Optical)",
        "Original magnification": "500x"
    },
    "ss0065": {
        "Material name": "CN-7M",
        "Material type": "Austenitic cast stainless steel",
        "Condition": "Quenched",
        "Condition details": "Solution treated 1 h at 112 deg C (25 deg F) and water quenched",
        "Description": "Same alloy and section thickness as for image 1 but solution treated. Structure shows traces of carbide at grain boundaries of the austenite matrix; black dots are inclusions.",
        "Photo method": "Light microscope (Optical)",
        "Original magnification": "500x"
    },
    "ss0066": {
        "Material name": "CN-7M",
        "Material type": "Austenitic cast stainless steel",
        "Condition": "As fabricated",
        "Condition details": "As cast",
        "Description": "The structure consists of M23C6 carbides (predominantly, chromium carbide) precipitated at the grain boundaries of the austenite matrix.",
        "Photo method": "Light microscope (Optical)",
        "Original magnification": "500x"
    },
    "ss0067": {
        "Material name": "CN-7M",
        "Material type": "Austenitic cast stainless steel",
        "Condition": "Quenched",
        "Condition details": "Solution treated at 112 deg C (25 deg F) for 1 h and water quenched",
        "Description": "Same alloy and section thickness as for image 3 but solution treated. Small discrete chromium carbide particles at grain boundaries of the etch-pitted austenite matrix",
        "Photo method": "Light microscope (Optical)",
        "Original magnification": "500x"
    },
    "ss0068": {
        "Material name": "409",
        "Material type": "Ferritic stainless steel",
        "Composition": "0.08 C max; 11 Cr; 0.5 Ni; 0.755 Ti (%)",
        "Condition": "Annealed",
