Repository: CamiloMartinezM/supervised-micrograph-segmentation

# Supervised Superpixel-Texton Approach for Micrograph Segmentation
**Method overview.** (1) 51 optical micrographs of hypoeutectoid steels are preprocessed and annotated with windows of pearlite and proeutectoid ferrite (PF). (2) The MR8 filter responses of the annotated pixels are clustered per class into K textons. (3) A new micrograph is cut into superpixels: every pixel votes for the class of its nearest texton, each superpixel takes the majority class, and pearlite is then split into ferrite and cementite. (4) The segmentation gives phase fractions, the pearlite interlamellar spacing from the 2-D DFT spectrum, and yield and tensile strength from structure–property relations.

File: data.json (part 35 of 35)
{
        "Description": "Equiaxed ferrite grains. Angular titanium carbide particles (arrows)",
        "Photo method": "Light microscope (Optical)",
        "Original magnification": "500x"
    },
    "ss0069": {
        "Material name": "430",
        "Material type": "Ferritic stainless steel",
        "Composition": "0.12 C max; 17 Cr (%)",
        "Condition": "Annealed",
        "Properties": "Hardness 81 HRB",
        "Description": "Equiaxed ferrite grains. Carbides. Alloy segregation",
        "Photo method": "Light microscope (Optical)",
        "Original magnification": "400x"
    },
    "ss0070": {
        "Material name": "434",
        "Material type": "Ferritic stainless steel",
        "Composition": "0.12 C max; 17 Cr; 1 Mo (%)",
        "Condition": "Unspecified condition",
        "Description": "Equiaxed ferrite grains. Fine carbides",
        "Photo method": "Light microscope (Optical)",
        "Original magnification": "500x"
    },
    "ss0071": {
        "Material name": "410",
        "Material type": "Martensitic stainless steel",
        "Composition": "0.15 C max; 12.5 Cr (%)",
        "Condition": "Tempered",
        "Condition details": "Quenched and tempered",
        "Properties": "Hardness 44 HRC",
        "Description": "Fine martensite matrix. White chrome carbides",
        "Photo method": "Light microscope (Optical)",
        "Original magnification": "500x"
    },
    "ss0072": {
        "Material name": "431",
        "Material type": "Martensitic stainless steel",
        "Composition": "0.2 C; 16.5 Cr; 2 Ni (%)",
        "Condition": "Annealed",
        "Properties": "Hardness 20 HRC",
        "Description": "Globular cementite produced by tempering at high temperature",
        "Photo method": "Light microscope (Optical)",
        "Original magnification": "400x"
    },
    "ss0073": {
        "Material name": "431",
        "Material type": "Martensitic stainless steel",
        "Composition": "0.2 C; 16.5 Cr; 2 Ni (%)",
        "Condition": "Tempered",
        "Condition details": "Quenched and tempered",
        "Properties": "Hardness 36 HRC",
        "Description": "Coarse, tempered lath martensite",
        "Photo method": "Light microscope (Optical)",
        "Original magnification": "100x"
    },
    "ss0074": {
        "Material name": "440A",
        "Material type": "Martensitic stainless steel",
        "Composition": "Fe; 0.68 C; 17 Cr; 0.75 Mo (%)",
        "Condition": "Annealed",
        "Properties": "Hardness 95 HRB",
        "Description": "Large primary carbides and small secondary carbides in a ferrite matrix. Secondary carbides not totally spheroidized",
        "Photo method": "Light microscope (Optical)",
        "Original magnification": "500x"
    },
    "ss0075": {
        "Material name": "440B",
        "Material type": "Martensitic stainless steel",
        "Composition": "Fe; 0.68 C; 17 Cr; 0.75 Mo (%)",
        "Condition": "Tempered",
        "Condition details": "Quenched and tempered",
        "Properties": "Hardness 52 HRC",
        "Description": "Large primary carbides and small, round secondary carbides in a fine martensitic matrix",
        "Photo method": "Light microscope (Optical)",
        "Original magnification": "500x"
    },
    "ss0076": {
        "Material name": "201",
        "Material type": "Austenitic wrought stainless steel",
        "Composition": "0.15 C max; 6.5 Mn; 17 Cr; 4.5 Ni; 0.25 N (%)",
        "Condition": "Annealed",
        "Condition details": "Annealed and sensitized",
        "Description": "Equiaxed austenite grains with some slip lines. Carbide precipitation on some grain boundaries. Inclusions in the longitudinal direction",
        "Photo method": "Light microscope (Optical)",
        "Original magnification": "200x"
    },
    "ss0077": {
        "Material name": "303",
        "Material type": "Austenitic wrought stainless steel",
        "Composition": "0.15 C max; 18 Cr; 9 Ni (%)",
        "Condition": "Cold worked",
        "Description": "Elongated austenite grains with high amount of slip lines. Many MnS inclusions to improve machinability",
        "Photo method": "Light microscope (Optical)",
        "Original magnification": "400x"
    },
    "ss0078": {
        "Material name": "321",
        "Material type": "Austenitic wrought stainless steel",
        "Composition": "0.08 C; 18 Cr; 10.5 Ni; 5 x C min Ti (%)",
        "Condition": "Annealed",
        "Description": "Equiaxed austenite grains with twin lines and some ferrite stringers (white). Angular titanium carbide inclusions (arrows)",
        "Photo method": "Light microscope (Optical)",
        "Original magnification": "200x"
    },
    "ss0080": {
        "Material name": "15-5 PH",
        "Material type": "Precipitation-hardening stainless steel",
        "Condition": "Solution treated and aged",
        "Description": "Lath martensite and fine precipitates",
        "Photo method": "Light microscope (Optical)",
        "Original magnification": "200x"
    },
    "ss0081": {
        "Material name": "17-7 PH",
        "Material type": "Precipitation-hardening stainless steel",
        "Condition": "Solution treated",
        "Description": "Austenitic grains with slip lines and twins",
        "Photo method": "Light microscope (Optical)",
        "Original magnification": "200x"
    },
    "ss0082": {
        "Material name": "AL-6XN",
        "Material type": "Austenitic cast stainless steel",
        "Composition": "0.03 C; 21 Cr; 24.5 Ni; 6.5 Mo (%)",
        "Condition": "Unspecified condition",
        "Description": "Carbides are outlined; ferrite shows a slightly different color.",
        "Photo method": "Light microscope (Optical)",
        "Original magnification": "200x"
    },
    "ss0083": {
        "Material name": "AL-6XN",
        "Material type": "Austenitic cast stainless steel",
        "Condition": "Unspecified condition",
        "Description": "Ferrite at the interdendritic spaces is outlined. Carbides are etched out.",
        "Photo method": "Light microscope (Optical)",
        "Original magnification": "200x"
    },
    "ss0084": {
        "Material name": "CF-3MN",
        "Material type": "Austenitic cast stainless steel",
        "Condition": "Unspecified condition",
        "Description": "Primary austenite dendrites with ferrite at interdendritic spaces. Carbides are etched out.",
        "Photo method": "Light microscope (Optical)",
        "Original magnification": "100x"
    },
    "ss0085": {
        "Material name": "Austenitic cast stainless steel",
        "Material type": "Austenitic cast stainless steel",
        "Condition": "Heat treated",
        "Condition details": "Exposed at high temperature for extended period",
        "Description": "Lamellar structure consists of alternating plates of austenite and carbide.",
        "Photo method": "Light microscope (Optical)",
        "Original magnification": "200x"
    },
    "ss0086": {
        "Material name": "316L",
        "Material type": "Austenitic wrought stainless steel",
        "Condition": "Annealed",
        "Description": "Microstructure shows austenitic grains and twins tinted in various colors based on their crystallographic orientations. Inclusions are black in color.",
        "Photo method": "Light microscope (Optical)",
        "Original magnification": "1600x"
    },
    "ss0092": {
        "Material name": "409",
        "Material type": "Ferritic stainless steel",
        "Condition": "As fabricated",
        "Condition details": "As cast",
        "Description": "Large, columnar ferrite grains with martensite at the grain boundaries.",
        "Photo method": "Light microscope (Optical)",
        "Original magnification": "100x"
    },
    "ss0093": {
        "Material name": "409",
        "Material type": "Ferritic stainless steel",
        "Condition": "Unspecified condition",
        "Description": "Dendrites found on the cleavage fracture of a cold lap in a 409 stainless steel weldment.",
        "Photo method": "Light microscope (Optical)",
        "Original magnification": "750x"
    },
    "ss0094": {
        "Material name": "26-1 ferritic stainless",
        "Material type": "Ferritic stainless steel",
        "Composition": "26 Cr; 1.2 Mo; 0.035 Nb; 0.015 N; <0.01 C; bal Fe (%)",
        "Condition": "Unspecified condition",
        "Description": "Grain structure after electrolytic etching. Ferrite grain structures can be quite difficult to reveal in ferritic stainless steels using standard immersion or swabbing reagents. Ferrite is a very soft, ductile phase, although it loses its toughness below some critical temperature.",
        "Photo method": "Light microscope (Optical)",
        "Original magnification": "100x"
    },
    "ss0095": {
        "Material name": "316",
        "Material type": "Austenitic wrought stainless steel",
        "Condition": "Annealed",
        "Condition details": "Solution annealed",
        "Description": "Not all austenite grain boundaries are revealed after swab etching with waterless Kalling reagent. See image 2.",
        "Photo method": "Light microscope (Optical)",
        "Original magnification": "100x"
    },
    "ss0096": {
        "Material name": "316",
        "Material type": "Austenitic wrought stainless steel",
        "Condition": "Annealed",
        "Condition details": "Solution annealed",
        "Description": "Tint etching brings out all of the austenite grain structure. Compare with image 1.",
        "Photo method": "Light microscope (Optical)",
        "Original magnification": "100x"
    },
    "ss0097": {
        "Material name": "2205",
        "Material type": "Duplex wrought stainless steel",
        "Condition": "Unspecified condition",
        "Description": "Ferrite (colored) and austenite (white). Composition is balanced to produce approximately equal amounts of ferrite and austenite at room temperature.",
        "Photo method": "Light microscope (Optical)",
        "Original magnification": "100x"
    },
    "ss0099": {
        "Material name": "2507",
        "Material type": "Duplex wrought stainless steel",
        "Condition": "As fabricated",
        "Condition details": "As welded",
        "Description": "Ferrite cell boundaries stained light tan in fusion zone with no sigma phase present. The as-welded fusion zone experiences a decrease in corrosion resistance as measured by critical pitting temperature (CPT). The decrease in CPT for the as-welded condition results from an imbalance in the ferrite and austenite phases and undesirable partitioning of the elements critical to pitting corrosion resistance (chromium, molybdenum, and nitrogen) between the two phases.",
        "Photo method": "Light microscope (Optical)",
        "Original magnification": "64x"
    },
    "ss0100": {
        "Material name": "2507",
        "Material type": "Duplex wrought stainless steel",
        "Condition": "Heat treated",
        "Condition details": "Sigma phase inducing heat treatment",
        "Description": "Change in fusion zone color due to improved austenite-ferrite phase balance along with the presence of sigma phase. The as-welded fusion zone experiences a decrease in corrosion resistance as measured by critical pitting temperature (CPT). The decrease in CPT for the as-welded condition results from an imbalance in the ferrite and austenite phases and undesirable partitioning of the elements critical to pitting corrosion resistance (chromium, molybdenum, and nitrogen) between the two phases. The formation of sigma phase during an unexpected heat-treatment upset during production is known to embrittle duplex stainless steels and have deleterious effects on corrosive resistance. /n /nAn optimal homogenization heat treatment was developed using a Gleeble Thermal-Mechanical simulator. The impact of the homogenization heat treatment on the susceptibility to form sigma phase in the fusion zone was determined by subjecting both the as-welded (control sample) and homogenized (experimental sample) laser-beam welded (LBW) tubes to a sigma-forming heat treatment using the Gleeble and comparing the resultant amount of sigma phase formed. Light optical microscopy was used to identify the changes in microstructure, and Quantitative Image Analysis (QIA) was used to measure the volume fraction of sigma formed in each condition. Color micrographs best delineated the three phases: alpha (blue), gamma (tan), and sigma (brown).",
        "Photo method": "Light microscope (Optical)",
        "Original magnification": "64x"
    },
    "ss0101": {
        "Material name": "2507",
        "Material type": "Duplex wrought stainless steel",
        "Condition": "Heat treated",
        "Condition details": "Sigma phase inducing heat treatment",
        "Description": "Fusion zone centerline. Very fine austenite (tan) - ferrite (blue) duplex structure with significant amounts of sigma phase (brown). Sigma phase nucleates at the austenite-ferrite interface and grows into ferrite. An optimal homogenization heat treatment was developed using a Gleeble Thermal-Mechanical simulator. The impact of the homogenization heat treatment on the susceptibility to form sigma phase in the fusion zone was determined by subjecting both the as-welded (control sample) and homogenized (experimental sample) laser-beam welded (LBW) tubes to a sigma-forming heat treatment using the Gleeble and comparing the resultant amount of sigma phase formed. Light optical microscopy was used to identify the changes in microstructure, and Quantitative Image Analysis (QIA) was used to measure the volume fraction of sigma formed in each condition. Color micrographs best delineated the three phases: alpha (blue), gamma (tan), and sigma (brown).",
        "Photo method": "Light microscope (Optical)",
        "Original magnification": "640x"
    },
    "ss0102": {
        "Material name": "2507",
        "Material type": "Duplex wrought stainless steel",
        "Condition": "Heat treated",
        "Condition details": "Homogenization heat treated, followed by sigma phase inducing heat treatment",
        "Description": "Fusion zone color is subdued compared to image 2 due to microstructural changes better seen at higher magnification. An optimal homogenization heat treatment was developed using a Gleeble Thermal-Mechanical simulator. The impact of the homogenization heat treatment on the susceptibility to form sigma phase in the fusion zone was determined by subjecting both the as-welded (control sample) and homogenized (experimental sample) laser-beam welded (LBW) tubes to a sigma-forming heat treatment using the Gleeble and comparing the resultant amount of sigma phase formed. Light optical microscopy was used to identify the changes in microstructure, and Quantitative Image Analysis (QIA) was used to measure the volume fraction of sigma formed in each condition. Color micrographs best delineated the three phases: alpha (blue), gamma (tan), and sigma (brown). /n /nThe homogenization heat treatment resulted in the critical pitting temperature (CPT) increasing by greater than 50%, exceeding the industry standard. Also, homogenization decreased the amount of sigma formed during the sigma-inducing heat treatment by 92% with negligible levels formed (images 4 and 5). The homogenized fusion zone microstructure and chemistry are significantly resistant to sigma formation and sufficiently resilient to corrosive attack for LBW SDSS tubes to be used in chloride-containing corrosive applications.",
        "Photo method": "Light microscope (Optical)",
        "Original magnification": "64x"
    },
    "ss0103": {
        "Material name": "2507",
        "Material type": "Duplex wrought stainless steel",
        "Condition": "Heat treated",
        "Condition details": "Homogenization heat treated, followed by sigma phase inducing heat treatment",
        "Description": "The phase balance improved and the austenite coarsened in comparison with the microstructure shown in image 4, thereby reducing nucleation area for sigma phase. This difference in microstructure significantly decreased the amount of sigma phase formed. /n /nAn optimal homogenization heat treatment was developed using a Gleeble Thermal-Mechanical simulator. The impact of the homogenization heat treatment on the susceptibility to form sigma phase in the fusion zone was determined by subjecting both the as-welded (control sample) and homogenized (experimental sample) laser-beam welded (LBW) tubes to a sigma-forming heat treatment using the Gleeble and comparing the resultant amount of sigma phase formed. Light optical microscopy was used to identify the changes in microstructure, and Quantitative Image Analysis (QIA) was used to measure the volume fraction of sigma formed in each condition. Color micrographs best delineated the three phases: alpha (blue), gamma (tan), and sigma (brown). /n /nThe homogenization heat treatment resulted in the critical pitting temperature (CPT) increasing by greater than 50%, exceeding the industry standard. Also, homogenization decreased the amount of sigma formed during the sigma-inducing heat treatment by 92% with negligible levels formed (images 4 and 5). The homogenized fusion zone microstructure and chemistry are significantly resistant to sigma formation and sufficiently resilient to corrosive attack for LBW SDSS tubes to be used in chloride-containing corrosive applications.",
        "Photo method": "Light microscope (Optical)",
        "Original magnification": "640x"
    },
    "ss0104": {
        "Material name": "409",
        "Material type": "Ferritic stainless steel",
        "Condition": "As fabricated",
        "Condition details": "As deposited",
        "Description": "As-cast weld deposit of a 409 stainless steel joint, including the heat affected zone.",
        "Photo method": "Light microscope (Optical)",
        "Original magnification": "95x"
    },
    "ss0105": {
        "Material name": "409",
        "Material type": "Ferritic stainless steel",
        "Condition": "As fabricated",
        "Condition details": "As deposited",
        "Description": "As-cast weld deposit of a 409 stainless steel joint. See also images 1 and 3.",
        "Photo method": "Light microscope (Optical)",
        "Original magnification": "95x"
    },
    "ss0106": {
        "Material name": "409",
        "Material type": "Ferritic stainless steel",
        "Condition": "As fabricated",
        "Condition details": "As deposited",
        "Description": "As-cast weld deposit of a 409 stainless steel joint. See also images 1 and 2.",
        "Photo method": "Light microscope (Optical)",
        "Original magnification": "95x"
    },
    "ss0107": {
        "Material name": "Chromium-nickel steel",
        "Material type": "Austenitic cast stainless steel",
        "Composition": "0.075 C; 0.56 Si; 0.55 Mn; 11.4 Ni; 15.6 Cr; <0.1 Mo (%)",
        "Condition": "As fabricated",
        "Condition details": "As cast",
        "Description": "Dendritic segregation is the only structural feature visible at this very low magnification. Significant structural features are visible in images 2 and 3.",
        "Photo method": "Light microscope (Optical)",
        "Original magnification": "20x"
    },
    "ss0108": {
        "Material name": "Chromium-nickel steel",
        "Material type": "Austenitic cast stainless steel",
        "Composition": "0.075 C; 0.56 Si; 0.55 Mn; 11.4 Ni; 15.6 Cr; <0.1 Mo (%)",
        "Condition": "As fabricated",
        "Condition details": "As cast",
        "Description": "Duplex arrangement of intragranular carbides.",
        "Photo method": "Light microscope (Optical)",
        "Original magnification": "1000x"
    },
    "ss0109": {
        "Material name": "Chromium-nickel steel",
        "Material type": "Austenitic cast stainless steel",
        "Composition": "0.075 C; 0.56 Si; 0.55 Mn; 11.4 Ni; 15.6 Cr; <0.1 Mo (%)",
        "Condition": "As fabricated",
        "Condition details": "As cast",
        "Description": "Large austenite grains with some carbide precipitation within the grains and, more particularly, at the grain boundaries where some have inhibited the migration of the boundaries. Larger non-metallic inclusions are present, but no delta phase. The chemical composition was balanced to avoid the formation of delta phase. In practice, this type of steel is homogenized at 1000 to 1100 deg C (1830 to 2010 deg F) followed by quenching, a treatment after which no free carbides would be present.",
        "Photo method": "Light microscope (Optical)",
        "Original magnification": "100x"
    },
    "ss0110": {
        "Material name": "Chromium-nickel steel",
        "Material type": "Austenitic cast stainless steel",
        "Composition": "0.075 C; 0.56 Si; 0.55 Mn; 11.4 Ni; 15.6 Cr; <0.1 Mo (%)",
        "Condition": "As fabricated",
        "Condition details": "As cast",
        "Description": "Grain boundaries at which carbides have precipitated.",
        "Photo method": "Light microscope (Optical)",
        "Original magnification": "1000x"
    },
    "ss0111": {
        "Material name": "316L",
        "Material type": "Austenitic wrought stainless steel",
        "Composition": "Fe; <0.03 C; 17 Cr; 12 Ni; 2.5 Mo (%)",
        "Condition": "Solution treated",
        "Condition details": "Hot rolled, solution annealed, cold reduced 3% in thickness, and solution annealed 115 deg C (21 deg F) 1 h, water quenched",
        "Description": "Austenitic, twinned grain structure. The faint lines, slightly off horizontal, are due to alloy segregation and are parallel to the longitudinal axis. Color etchants are excellent for revealing segregation.",
        "Photo method": "Light microscope (Optical)",
        "Original magnification": "50x"
    },
    "ss0112": {
        "Material name": "312",
        "Material type": "Austenitic wrought stainless steel",
        "Condition": "Misc. condition(s)",
        "Condition details": "As-welded",
        "Description": "Delta ferrite colored blue and brown in an austenitic matrix in type 312 weld metal. The arrow points to a slag inclusion in the weld nugget.",
        "Photo method": "Light microscope (Optical)",
        "Original magnification": "500x"
    },
    "ss0113": {
        "Material name": "312",
        "Material type": "Austenitic wrought stainless steel",
        "Condition": "Misc. condition(s)",
        "Condition details": "As-welded",
        "Description": "Sigma phase formed from the delta-ferrite phase in a type 312 weld by aging. Sigma is colored green and orange by etching with a modified version of Murakami reagent (compare to image 1).",
        "Photo method": "Light microscope (Optical)",
        "Original magnification": "500x"
    },
    "ss0114": {
        "Material name": "Custom Flo 302 HQ",
        "Material type": "Austenitic wrought stainless steel",
        "Composition": "Fe; <0.08 C; 18 Cr; 9 Ni; 3.5 Cu (%)",
        "Condition": "Solution treated",
        "Condition details": "Hot rolled and solution annealed",
        "Description": "Equiaxed, twinned, face-centered cubic austenite. The faint vertical lines are from alloy segregation (longitudinal direction is vertical). Color etchants are excellent for revealing segregation.",
        "Photo method": "Light microscope (Optical)",
        "Original magnification": "100x"
    },
    "ss0115": {
        "Material name": "420",
        "Material type": "Martensitic stainless steel",
        "Composition": "Fe; 0.35 C; 13 Cr (%)",
        "Condition": "Heat treated",
        "Condition details": "Decarburized, hardened",
        "Description": "Microstructure at the surface of a decarburized, hardened specimen. Note the free ferrite (arrows) at the surface (complete loss of carbon) and the change in the appearance of the martensite in the partial decarburized zone.",
        "Photo method": "Light microscope (Optical)",
        "Original magnification": "100x"
    },
    "ss0116": {
        "Material name": "416 (Project 70 416)",
        "Material type": "Martensitic stainless steel",
        "Composition": "Fe; >0.15 C; >0.15 S; 13 Cr (%)",
        "Condition": "Tempered",
        "Condition details": "Quenched and tempered",
        "Properties": "Hardness 98 HRB, approximate",
        "Description": "Martensitic microstructure. The white grains are delta ferrite, and the elongated gray particles are manganese sulfides. The longitudinal direction is horizontal. The etchant has colored the martensitic matrix blue and brown but has not colored the delta ferrite. The sulfide inclusions (gray) were not attacked by the etchant. This grade of steel was designed for improved machinability.",
        "Photo method": "Light microscope (Optical)",
        "Original magnification": "50x"
    },
    "ss0117": {
        "Material name": "7-Mo PLUS",
        "Material type": "Duplex wrought stainless steel",
        "Composition": "Fe; <0.03 C; <2 Mn; 27.5 Cr; 4.85 Ni; 1.75 Mo; 0.25 N (%)",
        "Condition": "As fabricated",
        "Condition details": "As welded",
        "Description": "Portion of a weld made from 7-Mo PLUS base metal and Nitronic 50. Note the coarseness of the heat-affected zone compared to the base metal and the acicular structure of the weld metal. Ferrite is colored and austenite is unaffected.",
        "Photo method": "Light microscope (Optical)",
        "Original magnification": "50x"
    },
    "ss0118": {
        "Material name": "7-Mo",
        "Material type": "Duplex wrought stainless steel",
        "Composition": "Fe; <0.1 C; 27.5 Cr; 1.5 Ni; 1.5 Mo (%)",
        "Condition": "Solution treated and aged",
        "Condition details": "Solution annealed and aged 48 h at 816 deg C (15 deg F) to form sigma",
        "Description": "Electrolytic etching with sodium hydroxide reveals ferrite as tan and sigma as orange, while the austenite is not colored. The arrows point to austenite that formed during the conversion of ferrite to sigma. Electrolytic etching with strong basic solutions produces color films and is widely used with stainless steels to color delta ferrite or sigma phase.",
        "Photo method": "Light microscope (Optical)",
        "Original magnification": "1000x"
    },
    "ss0119": {
        "Material name": "ASTM A890 5A",
        "Material type": "Duplex cast stainless steel",
        "Composition": "Fe; <0.03 C; <1.5 Mn; <1 Si; 25 Cr; 7 Ni; 4.5 Mo; 0.2 N (%)",
        "Condition": "As fabricated",
        "Condition details": "As cast",
        "Description": "With this etchant, austenite is colored and ferrite is unaffected. Because the specimen is as-cast, there are no annealing twins in the austenite.",
        "Photo method": "Light microscope (Optical)",
        "Original magnification": "100x"
    },
    "ss0123": {
        "Material name": "316/304 type",
        "Material type": "Austenitic wrought stainless steel",
        "Condition": "Unspecified condition",
        "Description": "Corrosion/erosion in a circulating acid tank",
        "Photo method": "Light microscope (Optical)",
        "Original magnification": "2x"
    },
    "ss0126": {
        "Material name": "20Cb-3",
        "Material type": "Austenitic wrought stainless steel",
        "Composition": "Fe; <0.06 C; 20 Cr; 33.5 Ni; 2.5 Mo; 3.5 Cu+Nb (%)",
        "Condition": "As fabricated",
        "Condition details": "As welded",
        "Description": "Weld microstructure. The weld is the bluish inverted semi-circular region. The brown region is the plate showing alloy segregation. The longitudinal hot working direction is horizontal. A dendritic structure is visible in the weld. There is no evidence of a heat affected zone.",
        "Photo method": "Light microscope (Optical)",
        "Original magnification": "50x"
    },
    "ss0127": {
        "Material name": "316L",
        "Material type": "Metal",
        "Condition": "Annealed",
        "Condition details": "Solution annealed at 955 deg C (175 deg F)",
        "Description": "Comparison of grain structure revealed using waterless Kalling reagent (image 1) and 60% nitric acid in water, 1.5 V dc, 2 min, Pt cathode (image 2)",
        "Photo method": "Light microscope (Optical)",
        "Original magnification": "200x"
    },
    "ss0128": {
        "Material name": "316L",
        "Material type": "Metal",
        "Condition": "Annealed",
        "Condition details": "Solution annealed at 955 deg C (175 deg F)",
        "Description": "Comparison of grain structure revealed using waterless Kalling reagent (image 1) and 60% nitric acid in water, 1.5 V dc, 2 min, Pt cathode (image 2)",
        "Photo method": "Light microscope (Optical)",
        "Original magnification": "200x"
    },
    "ss0129": {
        "Material name": "316",
        "Material type": "Metal",
        "Condition": "Aged",
        "Condition details": "Aged at 65 deg C (12 deg F) for 2 h",
        "Description": "316 stainless steel sensitized by aging to precipitate Cr23C6 carbide on the grain boundaries",
        "Photo method": "Light microscope (Optical)",
        "Original magnification": "100x"
    },
    "ss0130": {
        "Material name": "316",
        "Material type": "Metal",
        "Condition": "Annealed",
        "Condition details": "Solution annealed at 193 C (2 deg F)",
        "Description": "Etchant reveals nearly all of the grain boundaries and very little of the twin boundaries",
        "Photo method": "Light microscope (Optical)",
        "Original magnification": "100x"
    },
    "ss0131": {
        "Material name": "316",
        "Material type": "Metal",
        "Composition": "<0.08 C; <2 Mn; <1 Si; 17 Cr; 12 Ni; 2.5 Mo; Fe (%)",
        "Condition": "Annealed",
        "Condition details": "Solution annealed",
        "Description": "Microstructure of solution-annealed type 316 revealing austenite grains containing annealing twins",
        "Photo method": "Light microscope (Optical)",
        "Original magnification": "100x"
    },
    "ss0132": {
        "Material name": "9.2Cr0.45V0.7C",
        "Material type": "Ferritic/Martensitic",
        "Composition": "9.2 Cr,  1.3 Mn, 0.4 Si,  0.1 Co, 0.02 Cu, 0.06 Ni, 0.06 S,  0.08 P,  0.45 V, 0.70 C, Fe Bal [wt%]",
        "Condition": "Misc. condition(s)",
        "Condition details": "The investigated steel was produced in an induction furnace with a batch size of 3 kg. Scrap steel rod was melted first and subsequently other ferro-alloys were added. Molten steel after complete melting and stirring was cast in a metal mold, cooled in air to form an ingot. The steel ingot was heated at 1200  C for 4 h in a programmable muffle furnace and subsequently forged at 1050\u20131100  C with 40% reduction in thickness. Another sample was hot rolled with 80% reduction in thickness in the same temperature. The samples were normalized at 1100  C for 1 h and subsequently tempering was carried out at 750 and 800  C for 1 h. The chemical composition of the steel was analyzed by x-ray fluorescence. ",
        "Photo method": "Light microscope (Optical)",
        "Original magnification": "x 100 microns (Figure 2a)"
    },
    "ss0133": {
        "Material name": "9.2Cr0.45V0.7C",
        "Material type": "Ferritic/Martensitic",
        "Composition": "9.2 Cr,  1.3 Mn, 0.4 Si,  0.1 Co, 0.02 Cu, 0.06 Ni, 0.06 S,  0.08 P,  0.45 V, 0.70 C, Fe Bal [wt%]",
        "Condition": "Misc. condition(s)",
        "Condition details": "The investigated steel was produced in an induction furnace with a batch size of 3 kg. Scrap steel rod was melted first and subsequently other ferro-alloys were added. Molten steel after complete melting and stirring was cast in a metal mold, cooled in air to form an ingot. The steel ingot was heated at 1200  C for 4 h in a programmable muffle furnace and subsequently forged at 1050\u20131100  C with 40% reduction in thickness. Another sample was hot rolled with 80% reduction in thickness in the same temperature. The samples were normalized at 1100  C for 1 h and subsequently tempering was carried out at 750 and 800  C for 1 h. The chemical composition of the steel was analyzed by x-ray fluorescence. ",
        "Description": "Optical micrograph of forged steel (Figure 2b). Grain size distribution for forged steel (Figure 2d). Figure 2(b) shows the optical micrograph of steel in forged condition. The average grain size of cast steel is much higher than that of the forged steel. Average grain size of cast steel is 250\u2013400 microns, whereas the average grain size is reduced to 50\u201360 microns after forging. Distribution of grains is wider in forged steel than cast steel.",
        "Photo method": "Light microscope (Optical)",
        "Original magnification": "x50 microns (Figure 2b)"
    },
    "ss0139": {
        "Material name": "HP Stainless Steel (Fe-Cr-Ni)",
        "Material type": "Stainless Steel",
        "Condition": "As fabricated",
        "Condition details": "Ex Service",
        "Description": "Representative optical micrograph of the microstructure of an as-cast HP-Nb alloy. ",
        "Photo method": "Light microscope (Optical)",
        "Original magnification": "x 100 microns"
    },
    "ss0143": {
        "Material name": "HP Stainless Steel (Fe-Cr-Ni)",
        "Material type": "Stainless Steel",
        "Condition": "Misc. condition(s)",
        "Condition details": "Ex Service",
        "Description": "Representative optical  micrographs of the microstructure of sample 1 at 1 mm (inner)",
        "Photo method": "Light microscope (Optical)",
        "Original magnification": " x 100 microns"
    },
    "ss0145": {
        "Material name": "HP Stainless Steel (Fe-Cr-Ni)",
        "Material type": "Stainless Steel",
        "Condition": "Misc. condition(s)",
        "Condition details": "Ex Service",
        "Description": "Representative optical  micrographs of the microstructure of sample 1 at 3 mm (mid)",
        "Photo method": "Light microscope (Optical)",
        "Original magnification": " x 100 microns"
    },
    "ss0147": {
        "Material name": "HP Stainless Steel (Fe-Cr-Ni)",
        "Material type": "Stainless Steel",
        "Condition": "Misc. condition(s)",
        "Condition details": "Ex Service",
        "Description": "Representative optical  micrographs of the microstructure of sample 2 at 7.5 mm (outer)",
        "Photo method": "Light microscope (Optical)",
        "Original magnification": " x 100 microns"
    },
    "ss0149": {
        "Material name": "HP Stainless Steel (Fe-Cr-Ni)",
        "Material type": "Stainless Steel",
        "Condition": "Misc. condition(s)",
        "Condition details": "Ex Service",
        "Description": "Representative optical  micrographs of the microstructure of sample 2 at 1 mm (inner)",
        "Photo method": "Light microscope (Optical)",
        "Original magnification": " x 100 microns"
    },
    "ss0151": {
        "Material name": "HP Stainless Steel (Fe-Cr-Ni)",
        "Material type": "Stainless Steel",
        "Condition": "Misc. condition(s)",
        "Condition details": "Ex Service",
        "Description": "Representative optical  micrographs of the microstructure of sample 2 at 5 mm (mid)",
        "Photo method": "Light microscope (Optical)",
        "Original magnification": " x 100 microns"
    },
    "ss0153": {
        "Material name": "HP Stainless Steel (Fe-Cr-Ni)",
        "Material type": "Stainless Steel",
        "Condition": "Misc. condition(s)",
        "Condition details": "Ex Service",
        "Description": "Representative optical  micrographs of the microstructure of sample 2 at 7 mm (outer)",
        "Photo method": "Light microscope (Optical)",
        "Original magnification": " x 100 microns"
    },
    "ts0001": {
        "Material name": "D3",
        "Material type": "High-carbon high-chromium cold-work tool steel",
        "Condition": "Annealed",
        "Properties": "Hardness 97 HRB",
        "Description": "Ferrite matrix. Small globular cementite. Large chrome carbides (see arrows).",
        "Photo method": "Light microscope (Optical)",
        "Original magnification": "500x"
    },
    "ts0002": {
        "Material name": "D3",
        "Material type": "High-carbon high-chromium cold-work tool steel",
        "Condition": "Quenched",
        "Condition details": "Quenched and subzero cooled",
        "Properties": "Hardness 67-68 HRC",
        "Description": "Matrix of untempered martensite. Large chrome carbides. Black line is an intercrystalline quench crack.",
        "Photo method": "Light microscope (Optical)",
        "Original magnification": "500x"
    },
    "ts0003": {
        "Material name": "D3",
        "Material type": "High-carbon high-chromium cold-work tool steel",
        "Condition": "Tempered",
        "Condition details": "Quenched and tempered",
        "Properties": "Hardness 62 to 63 HRC",
        "Description": "Matrix of tempered martensite. Large chrome carbides",
        "Photo method": "Light microscope (Optical)",
        "Original magnification": "500x"
    },
    "ts0007": {
        "Material name": "M2",
        "Material type": "Molybdenum high-speed tool steel",
        "Composition": "Fe; 0.83 C; 5 Mo; 4.25 Cr; 6.15 W; 2 V (%)",
        "Condition": "Unspecified condition",
        "Description": "White network of primary carbides. Matrix of fine tempered martensite",
        "Photo method": "Light microscope (Optical)",
        "Original magnification": "400x"
    },
    "ts0008": {
        "Material name": "M2",
        "Material type": "Molybdenum high-speed tool steel",
        "Composition": "Fe; 0.83 C; 5 Mo; 4.25 Cr; 6.15 W; 2 V (%)",
        "Condition": "Unspecified condition",
        "Description": "Large primary carbides. Matrix of fine tempered martensite. Working the material has broken up the network of primary carbides.",
        "Photo method": "Light microscope (Optical)",
        "Original magnification": "500x"
    },
    "ts0009": {
        "Material name": "M2",
        "Material type": "Molybdenum high-speed tool steel",
        "Composition": "Fe; 0.83 C; 5 Mo; 4.25 Cr; 6.15 W; 2 V (%)",
        "Condition": "Nitrided",
        "Description": "Nitrided layer etches darker. Harder and wear resistant. White network of nitrides. Lighter, thin layer is very brittle.",
        "Photo method": "Light microscope (Optical)",
        "Original magnification": "200x"
    },
    "ts0010": {
        "Material name": "D3",
        "Material type": "High-carbon high-chromium cold-work tool steel",
        "Composition": "Fe; 2.17 C; 12.84 Cr (%)",
        "Condition": "Quenched",
        "Condition details": "Hot-bath quenched; held at 5 deg C (93 deg F) for 5 h",
        "Properties": "Hardness 63 to 65 HRC",
        "Description": "Martensite and globular cementite matrix. Dark areas are bainite (see arrows). Large chrome carbides",
        "Photo method": "Light microscope (Optical)",
        "Original magnification": "500x"
    },
    "ts0012": {
        "Material name": "A7",
        "Material type": "Air-hardening medium-alloy cold-work tool steel",
        "Condition": "Annealed",
        "Condition details": "Box annealed at 9 deg C (165 deg F) for 1 h per 25 mm (1. in.) of container thickness and cooled at no more than 28 deg C/h (5 deg F/h)",
        "Description": "Massive alloy carbide and spheroidal carbide in a ferrite matrix",
        "Photo method": "Light microscope (Optical)",
        "Original magnification": "1000x"
    },
    "ts0013": {
        "Material name": "A10",
        "Material type": "Air-hardening medium-alloy cold-work tool steel",
        "Condition": "Annealed",
        "Condition details": "As received, mill annealed",
        "Description": "At the magnification used, the structure is poorly resolved.",
        "Photo method": "Light microscope (Optical)",
        "Original magnification": "100x"
    },
    "ts0014": {
        "Material name": "H23",
        "Material type": "Hot-work tool steel",
        "Condition": "Annealed",
        "Condition details": "Annealed by austenitizing at 87 deg C (16 deg F) for 2 h and cooling at 28 deg C/h (5 deg F/h) to 54 deg C (1 deg F), then air cooling.",
        "Properties": "Hardness 98 HRB",
        "Description": "Structure consists of tiny spheroidal and some larger alloy carbide particles in a matrix of ferrite.",
        "Photo method": "Light microscope (Optical)",
        "Original magnification": "500x"
    },
    "ts0015": {
        "Material name": "H26",
        "Material type": "Hot-work tool steel",
        "Condition": "Annealed",
        "Condition details": "Annealed by austenitizing at 9 deg C (165 deg F), cooling at 8.5 deg C/h (15 deg F/h) to 65 deg C (12 deg F), then air cooling",
        "Description": "Structure consists of a dispersion of fine particles of alloy carbide in a matrix of ferrite.",
        "Photo method": "Light microscope (Optical)",
        "Original magnification": "500x"
    },
    "ts0018": {
        "Material name": "D3",
        "Material type": "High-carbon high-chromium cold-work tool steel",
        "Composition": "Fe; 12 Cr; 0.5 Ni; 0.35 Mn; 2.1 C (%)",
        "Condition": "Heat treated",
        "Condition details": "Austenized at 112 deg C (248 deg F)",
        "Description": "Excessive retained austenite. Austenitized well above the recommended temperature, which dissolved an excessive amount of carbide leading to partial hardening. Note the coarse plate martensite (dark) and the massive primary carbides (chromium carbide that was not dissolved) (see arrows).",
        "Photo method": "Light microscope (Optical)",
        "Original magnification": "1000x"
    },
    "ts0019": {
        "Material name": "O6",
        "Material type": "Oil-hardening cold-work tool steel",
        "Condition": "Annealed",
        "Condition details": "Spheroidize annealed",
        "Description": "Graphite is occasionally observed in steels, where it was either deliberately created (as in the graphitic tool steel shown here) or accidentally created by long-term high-temperature exposure.",
        "Photo method": "Light microscope (Optical)",
        "Original magnification": "1000x"
    },
    "ts0020": {
        "Material name": "W1",
        "Material type": "Water-hardening tool steel",
        "Composition": "Fe; 1.31 C; 0.35 Mn; 0.25 Si (%)",
        "Condition": "As fabricated",
        "Condition details": "As rolled",
        "Description": "Proeutectoid grain boundary cementite. In steels with carbon contents above the eutectoid composition, cementite will precipitate in the grain boundaries before the eutectoid reaction occurs and is called proeutectoid cementite.",
        "Photo method": "Light microscope (Optical)",
        "Original magnification": "500x"
    },
    "ts0021": {
        "Material name": "High-carbon water-hardened tool steel",
        "Material type": "Water-hardening tool steel",
        "Composition": "Fe; 1.31 C; 0.35 Mn; 0.25 Si (%)",
        "Condition": "As fabricated",
        "Condition details": "As rolled",
        "Description": "Etching with picral reveals the Widmanstatten intragranular cementite before the eutectoid reaction, but the intergranular cementite is not visible. The structure is fine pearlite and there is a grain-boundary carbide film present that cannot be easily seen. Compare with image 2.",
        "Photo method": "Light microscope (Optical)",
        "Original magnification": "500x"
    },
    "ts0022": {
        "Material name": "High-carbon water-hardened tool steel",
        "Material type": "Water-hardening tool steel",
        "Composition": "Fe; 1.31 C; 0.35 Mn; 0.25 Si (%)",
        "Condition": "As fabricated",
        "Condition details": "As rolled",
        "Description": "Color etching clearly reveals the intergranular and intragranular cementite films. Note that the grain-boundary cementite film is clearly visible because Klemm reagent does not color cementite.",
        "Photo method": "Light microscope (Optical)",
        "Original magnification": "500x"
    },
    "ts0024": {
        "Material name": "High-carbon tool steel",
        "Material type": "Tool steel, general",
        "Condition": "Unspecified condition",
        "Description": "Etched with boiling picrate to color the cementite. Note the lighter-colored carbides in the segregation streak. These probably contain a small amount of molybdenum, present in this steel. Alkaline sodium picrate is widely used to color cementite in steels.",
        "Photo method": "Light microscope (Optical)",
        "Original magnification": "500x"
    },
    "un0004": {
        "Material name": "Manaurite XM",
        "Material type": "Austenitic cast stainless steel",
        "Composition": "Fe; 34 Ni; 25 Cr; 1 Mn; 0.75 Nb (%)",
        "Condition": "Unspecified condition",
        "Description": "Creep voids form after long exposure to high temperatures and stress.",
        "Photo method": "Light microscope (Optical)",
        "Original magnification": "25x"
    },
    "un0005": {
        "Material name": "Heat resistant casting",
        "Material type": "Austenitic cast stainless steel",
        "Condition": "Unspecified condition",
        "Description": "Creep voids in a heat resisting casting alloy form at the carbide network.",
        "Photo method": "Light microscope (Optical)",
        "Original magnification": "100x"
    },
    "un0014": {
        "Material name": "Plate steel",
        "Material type": "Steel, general",
        "Condition": "Hot worked",
        "Description": "Proeutectoid ferrite (white) and lamellar pearlite (dark). The ferrite is white, while the pearlite is dark for the lamellae are much too finely spaced to be resolved at this magnification.",
        "Photo method": "Light microscope (Optical)",
        "Original magnification": "200x"
    }
}
